Repository: joelp22-maker/referencesource-data

# Reference Source — the data
**112,658 checkable facts across 286 reference datasets. Every record
carries the URL it came from and the verbatim line on that page which states
it.**

Canonical home: **[referencesource.org](https://referencesource.org/)**. This
repository is a snapshot of the machine-readable exports; the site is the source
of truth and is re-verified on a schedule.

## Why the quote matters

Most reference data on the web asks you to trust it, and a plausible number is
indistinguishable from a checked one once it has been copied twice.

So beyond the value itself, every record carries:

- `source` — the page the value was taken from;
- `source_quote` — the exact sentence on that page which states it;
- `verified_fields` — the fields mechanically confirmed to appear inside that
  quote;
- `derived_fields` — the fields that are our own classification rather than the
  page's words, so you never have to guess which is which.

You can check any record here against its source without asking us anything.
That is the entire product. Where a source does not state something the row is
omitted rather than guessed, so the gaps are deliberate.

```json
{
  "state": "Massachusetts",
  "exempt_share_of_earnings": "85 per cent of the debtor's gross wages",
  "fully_exempt_threshold": "50 times the greater of the federal or the Massachusetts hourly minimum wage",
  "statute_section": "Section 28: Wages and pensions; exemptions; exceptions",
  "url": "https://referencesource.org/wage-garnishment-exemption-thresholds-by-state/massachusetts/",
  "source": "https://malegislature.gov/Laws/GeneralLaws/PartIII/TitleIV/Chapter246/Section28",
  "source_quote": "attached for a debt or claim, an amount not exceeding the greater of 85 per cent of the debtor's gross wages or 50 times the greater of the federal or the Massachusetts hourly minimum wage for each week or portion thereof out of the wages then due to the defendant for labor performed or se",
  "verified_fields": ["exempt_share_of_earnings", "fully_exempt_threshold", "statute_section"],
  "derived_fields": ["state"]
}
```

## Datasets


| Dataset | Records | Last verified | Canonical |
|---|---:|---|---|
| [Withdrawn and superseded ISO standards](iso-standard-supersessions/) | 24,640 | 2026-11-15 | [referencesource.org/iso-standard-supersessions/](https://referencesource.org/iso-standard-supersessions/) |
| [FDA import alert red lists: firms subject to detention without physical examination](fda-import-alert-red-list/) | 14,197 | 2026-09-30 | [referencesource.org/fda-import-alert-red-list/](https://referencesource.org/fda-import-alert-red-list/) |
| [OEM maintenance schedule by vehicle model and year, sourced from the manufacturer's own document](oem-vehicle-maintenance-schedule-by-model/) | 6,111 | 2026-08-31 | [referencesource.org/oem-vehicle-maintenance-schedule-by-model/](https://referencesource.org/oem-vehicle-maintenance-schedule-by-model/) |

# Chemical resistance ratings for common elastomers

The compatibility rating of a chemical against thirteen common elastomer families, as published in an industry chemical resistance chart. Each record is one chemical carrying its rating for Nitrile (NBR), EPDM, Neoprene (CR), SBR, Silicone (VMQ), Butyl (IIR), Polyacrylate (ACM), Hypalon (CSM), Viton (FKM), Polyurethane (AU/EU), Fluorosilicone (FVMQ), Aflas (TFE/P), and Kalrez (FFKM). Answers 'is Viton compatible with acetone', 'which elastomer resists sulfuric acid', 'can I use EPDM with gasoline', and 'Nitrile vs EPDM for sodium hydroxide'. Ratings use a 1-4 scale: 1 = Satisfactory, 2 = Fair, 3 = Doubtful, 4 = Unsatisfactory, X = Insufficient Data.

**2,086 records.** Canonical, always-current version: [https://referencesource.org/chemical-elastomer-material-compatibility/](https://referencesource.org/chemical-elastomer-material-compatibility/)

| | |
|---|---|
| Last verified | 2026-11-22 |
| Re-check due | 2028-08-11 |
| Records | 2,086 |
| Machine-readable | [`data.json`](data.json) · [changes feed](https://referencesource.org/chemical-elastomer-material-compatibility/changes.xml) |

Every record carries `source` (the page it came from) and `source_quote` (the exact line on that page which states it), so any value here can be checked without asking us. Where a source does not state something the row is omitted rather than guessed.

**Licence position for this dataset.** Chemical compatibility ratings are factual engineering data published by manufacturers and distributors as free technical resources. Each record quotes a short attributed span from a publicly available chart and links back. Facts are not copyrightable (Feist, 1991).

---

Snapshot of [referencesource.org](https://referencesource.org/chemical-elastomer-material-compatibility/), which is canonical and re-verified on a schedule. If a record here is wrong, that is worth more to us than one that is right — please open an issue.

File: chemical-elastomer-material-compatibility/data.json (part 1 of 41)
{"name":"Chemical resistance ratings for common elastomers","description":"The compatibility rating of a chemical against thirteen common elastomer families, as published in an industry chemical resistance chart. Each record is one chemical carrying its rating for Nitrile (NBR), EPDM, Neoprene (CR), SBR, Silicone (VMQ), Butyl (IIR), Polyacrylate (ACM), Hypalon (CSM), Viton (FKM), Polyurethane (AU/EU), Fluorosilicone (FVMQ), Aflas (TFE/P), and Kalrez (FFKM). Answers 'is Viton compatible with acetone', 'which elastomer resists sulfuric acid', 'can I use EPDM with gasoline', and 'Nitrile vs EPDM for sodium hydroxide'. Ratings use a 1-4 scale: 1 = Satisfactory, 2 = Fair, 3 = Doubtful, 4 = Unsatisfactory, X = Insufficient Data.","url":"https://referencesource.org/chemical-elastomer-material-compatibility/","licence":"Chemical compatibility ratings are factual engineering data published by manufacturers and distributors as free technical resources. Each record quotes a short attributed span from a publicly available chart and links back. Facts are not copyrightable (Feist, 1991).","last_verified":"2026-11-22","stale_after":"2028-08-11","sources":["https://mykin.com/rubber-chemical-resistance-chart","https://mykin.com/rubber-chemical-resistance-chart-2","https://mykin.com/rubber-chemical-resistance-chart-3","https://mykin.com/rubber-chemical-resistance-chart-4","https://mykin.com/rubber-chemical-resistance-chart-5","https://mykin.com/rubber-chemical-resistance-chart-6"],"records":[{"chemical":"Abietic Acid","nitrile":"X","epdm":"X","neoprene":"X","sbr":"X","silicone":"X","butyl":"X","polyacrylate":"X","hypalon":"X","viton":"X","polyurethane":"X","fluorosilicone":"X","aflas":"X","kalrez":"1","rating_scale":"1 = Satisfactory, 2 = Fair, 3 = Doubtful, 4 = Unsatisfactory, X = Insufficient Data","id":"abietic-acid","url":"https://referencesource.org/chemical-elastomer-material-compatibility/abietic-acid/","source":"https://mykin.com/rubber-chemical-resistance-chart","source_quote":"Abietic Acid | X | X | X | X | X | X | X | X | X | X | X | X | 1 |","verified_fields":["aflas","butyl","chemical","epdm","fluorosilicone","hypalon","kalrez","neoprene","nitrile","polyacrylate","polyurethane","rating_scale","sbr","silicone","viton"]},{"chemical":"Acetaldehyde","nitrile":"3","epdm":"2","neoprene":"3","sbr":"3","silicone":"2","butyl":"2","polyacrylate":"4","hypalon":"3","viton":"4","polyurethane":"4","fluorosilicone":"4","aflas":"3","kalrez":"1","rating_scale":"1 = Satisfactory, 2 = Fair, 3 = Doubtful, 4 = Unsatisfactory, X = Insufficient Data","id":"acetaldehyde","url":"https://referencesource.org/chemical-elastomer-material-compatibility/acetaldehyde/","source":"https://mykin.com/rubber-chemical-resistance-chart","source_quote":"Acetaldehyde | 3 | 2 | 3 | 3 | 2 | 2 | 4 | 3 | 4 | 4 | 4 | 3 | 1 |","verified_fields":["aflas","butyl","chemical","epdm","fluorosilicone","hypalon","kalrez","neoprene","nitrile","polyacrylate","polyurethane","rating_scale","sbr","silicone","viton"]},{"chemical":"Acetamide","nitrile":"1","epdm":"1","neoprene":"1","sbr":"4","silicone":"2","butyl":"2","polyacrylate":"4","hypalon":"2","viton":"3","polyurethane":"4","fluorosilicone":"1","aflas":"2","kalrez":"1","rating_scale":"1 = Satisfactory, 2 = Fair, 3 = Doubtful, 4 = Unsatisfactory, X = Insufficient Data","id":"acetamide","url":"https://referencesource.org/chemical-elastomer-material-compatibility/acetamide/","source":"https://mykin.com/rubber-chemical-resistance-chart","source_quote":"Acetamide | 1 | 1 | 1 | 4 | 2 | 2 | 4 | 2 | 3 | 4 | 1 | 2 | 1 |","verified_fields":["aflas","butyl","chemical","epdm","fluorosilicone","hypalon","kalrez","neoprene","nitrile","polyacrylate","polyurethane","rating_scale","sbr","silicone","viton"]},{"chemical":"Acetanilide","nitrile":"3","epdm":"1","neoprene":"1","sbr":"1","silicone":"2","butyl":"1","polyacrylate":"4","hypalon":"1","viton":"3","polyurethane":"4","fluorosilicone":"1","aflas":"X","kalrez":"1","rating_scale":"1 = Satisfactory, 2 = Fair, 3 = Doubtful, 4 = Unsatisfactory, X = Insufficient Data","id":"acetanilide","url":"https://referencesource.org/chemical-elastomer-material-compatibility/acetanilide/","source":"https://mykin.com/rubber-chemical-resistance-chart","source_quote":"Acetanilide | 3 | 1 | 1 | 1 | 2 | 1 | 4 | 1 | 3 | 4 | 1 | X | 1 |","verified_fields":["aflas","butyl","chemical","epdm","fluorosilicone","hypalon","kalrez","neoprene","nitrile","polyacrylate","polyurethane","rating_scale","sbr","silicone","viton"]},{"chemical":"Acetic Acid, 5%","nitrile":"2","epdm":"1","neoprene":"1","sbr":"2","silicone":"1","butyl":"1","polyacrylate":"4","hypalon":"1","viton":"1","polyurethane":"4","fluorosilicone":"2","aflas":"1","kalrez":"1","rating_scale":"1 = Satisfactory, 2 = Fair, 3 = Doubtful, 4 = Unsatisfactory, X = Insufficient Data","id":"acetic-acid-5","url":"https://referencesource.org/chemical-elastomer-material-compatibility/acetic-acid-5/","source":"https://mykin.com/rubber-chemical-resistance-chart","source_quote":"Acetic Acid, 5% | 2 | 1 | 1 | 2 | 1 | 1 | 4 | 1 | 1 | 4 | 2 | 1 | 1 |","verified_fields":["aflas","butyl","chemical","epdm","fluorosilicone","hypalon","kalrez","neoprene","nitrile","polyacrylate","polyurethane","rating_scale","sbr","silicone","viton"]},{"chemical":"Acetic Acid, 30%","nitrile":"X","epdm":"1","neoprene":"X","sbr":"X","silicone":"X","butyl":"X","polyacrylate":"X","hypalon":"X","viton":"X","polyurethane":"X","fluorosilicone":"X","aflas":"X","kalrez":"1","rating_scale":"1 = Satisfactory, 2 = Fair, 3 = Doubtful, 4 = Unsatisfactory, X = Insufficient Data","id":"acetic-acid-30","url":"https://referencesource.org/chemical-elastomer-material-compatibility/acetic-acid-30/","source":"https://mykin.com/rubber-chemical-resistance-chart","source_quote":"Acetic Acid, 30% | X | 1 | X | X | X | X | X | X | X | X | X | X | 1 |","verified_fields":["aflas","butyl","chemical","epdm","fluorosilicone","hypalon","kalrez","neoprene","nitrile","polyacrylate","polyurethane","rating_scale","sbr","silicone","viton"]},{"chemical":"Acetic Acid, Glacial","nitrile":"2","epdm":"1","neoprene":"4","sbr":"2","silicone":"1","butyl":"2","polyacrylate":"4","hypalon":"3","viton":"2","polyurethane":"4","fluorosilicone":"2","aflas":"3","kalrez":"1","rating_scale":"1 = Satisfactory, 2 = Fair, 3 = Doubtful, 4 = Unsatisfactory, X = Insufficient Data","id":"acetic-acid-glacial","url":"https://referencesource.org/chemical-elastomer-material-compatibility/acetic-acid-glacial/","source":"https://mykin.com/rubber-chemical-resistance-chart","source_quote":"Acetic Acid, Glacial | 2 | 1 | 4 | 2 | 1 | 2 | 4 | 3 | 2 | 4 | 2 | 3 | 1 |","verified_fields":["aflas","butyl","chemical","epdm","fluorosilicone","hypalon","kalrez","neoprene","nitrile","polyacrylate","polyurethane","rating_scale","sbr","silicone","viton"]},{"chemical":"Acetic Acid, Hot, High Pressure","nitrile":"4","epdm":"3","neoprene":"4","sbr":"4","silicone":"3","butyl":"4","polyacrylate":"4","hypalon":"3","viton":"4","polyurethane":"4","fluorosilicone":"4","aflas":"3","kalrez":"1","rating_scale":"1 = Satisfactory, 2 = Fair, 3 = Doubtful, 4 = Unsatisfactory, X = Insufficient Data","id":"acetic-acid-hot-high-pressure","url":"https://referencesource.org/chemical-elastomer-material-compatibility/acetic-acid-hot-high-pressure/","source":"https://mykin.com/rubber-chemical-resistance-chart","source_quote":"Acetic Acid, Hot, High Pressure | 4 | 3 | 4 | 4 | 3 | 4 | 4 | 3 | 4 | 4 | 4 | 3 | 1 |","verified_fields":["aflas","butyl","chemical","epdm","fluorosilicone","hypalon","kalrez","neoprene","nitrile","polyacrylate","polyurethane","rating_scale","sbr","silicone","viton"]},{"chemical":"Acetic Anhydride","nitrile":"3","epdm":"2","neoprene":"2","sbr":"2","silicone":"2","butyl":"2","polyacrylate":"4","hypalon":"2","viton":"4","polyurethane":"4","fluorosilicone":"4","aflas":"2","kalrez":"1","rating_scale":"1 = Satisfactory, 2 = Fair, 3 = Doubtful, 4 = Unsatisfactory, X = Insufficient Data","id":"acetic-anhydride","url":"https://referencesource.org/chemical-elastomer-material-compatibility/acetic-anhydride/","source":"https://mykin.com/rubber-chemical-resistance-chart","source_quote":"Acetic Anhydride | 3 | 2 | 2 | 2 | 2 | 2 | 4 | 2 | 4 | 4 | 4 | 2 | 1 |","verified_fields":["aflas","butyl","chemical","epdm","fluorosilicone","hypalon","kalrez","neoprene","nitrile","polyacrylate","polyurethane","rating_scale","sbr","silicone","viton"]},{"chemical":"Acetoacetic Acid","nitrile":"3","epdm":"1","neoprene":"1","sbr":"1","silicone":"2","butyl":"1","polyacrylate":"4","hypalon":"1","viton":"3","polyurethane":"4","fluorosilicone":"1","aflas":"X","kalrez":"1","rating_scale":"1 = Satisfactory, 2 = Fair, 3 = Doubtful, 4 = Unsatisfactory, X = Insufficient Data","id":"acetoacetic-acid","url":"https://referencesource.org/chemical-elastomer-material-compatibility/acetoacetic-acid/","source":"https://mykin.com/rubber-chemical-resistance-chart","source_quote":"Acetoacetic Acid | 3 | 1 | 1 | 1 | 2 | 1 | 4 | 1 | 3 | 4 | 1 | X | 1 |","verified_fields":["aflas","butyl","chemical","epdm","fluorosilicone","hypalon","kalrez","neoprene","nitrile","polyacrylate","polyurethane","rating_scale","sbr","silicone","viton"]},{"chemical":"Acetone","nitrile":"4","epdm":"1","neoprene":"4","sbr":"4","silicone":"4","butyl":"1","polyacrylate":"4","hypalon":"3","viton":"4","polyurethane":"4","fluorosilicone":"4","aflas":"2","kalrez":"1","rating_scale":"1 = Satisfactory, 2 = Fair, 3 = Doubtful, 4 = Unsatisfactory, X = Insufficient Data","id":"acetone","url":"https://referencesource.org/chemical-elastomer-material-compatibility/acetone/","source":"https://mykin.com/rubber-chemical-resistance-chart","source_quote":"Acetone | 4 | 1 | 4 | 4 | 4 | 1 | 4 | 3 | 4 | 4 | 4 | 2 | 1 |","verified_fields":["aflas","butyl","chemical","epdm","fluorosilicone","hypalon","kalrez","neoprene","nitrile","polyacrylate","polyurethane","rating_scale","sbr","silicone","viton"]},{"chemical":"Acetone Cyanohydrin","nitrile":"3","epdm":"1","neoprene":"1","sbr":"1","silicone":"2","butyl":"1","polyacrylate":"4","hypalon":"1","viton":"3","polyurethane":"4","fluorosilicone":"1","aflas":"X","kalrez":"1","rating_scale":"1 = Satisfactory, 2 = Fair, 3 = Doubtful, 4 = Unsatisfactory, X = Insufficient Data","id":"acetone-cyanohydrin","url":"https://referencesource.org/chemical-elastomer-material-compatibility/acetone-cyanohydrin/","source":"https://mykin.com/rubber-chemical-resistance-chart","source_quote":"Acetone Cyanohydrin | 3 | 1 | 1 | 1 | 2 | 1 | 4 | 1 | 3 | 4 | 1 | X | 1 |","verified_fields":["aflas","butyl","chemical","epdm","fluorosilicone","hypalon","kalrez","neoprene","nitrile","polyacrylate","polyurethane","rating_scale","sbr","silicone","viton"]},{"chemical":"Acetonitrile","nitrile":"3","epdm":"1","neoprene":"X","sbr":"X","silicone":"X","butyl":"X","polyacrylate":"X","hypalon":"X","viton":"1","polyurethane":"X","fluorosilicone":"X","aflas":"1","kalrez":"1","rating_scale":"1 = Satisfactory, 2 = Fair, 3 = Doubtful, 4 = Unsatisfactory, X = Insufficient Data","id":"acetonitrile","url":"https://referencesource.org/chemical-elastomer-material-compatibility/acetonitrile/","source":"https://mykin.com/rubber-chemical-resistance-chart","source_quote":"Acetonitrile | 3 | 1 | X | X | X | X | X | X | 1 | X | X | 1 | 1 |","verified_fields":["aflas","butyl","chemical","epdm","fluorosilicone","hypalon","kalrez","neoprene","nitrile","polyacrylate","polyurethane","rating_scale","sbr","silicone","viton"]},{"chemical":"Acetophenetidine","nitrile":"2","epdm":"4","neoprene":"4","sbr":"4","silicone":"X","butyl":"4","polyacrylate":"4","hypalon":"4","viton":"1","polyurethane":"3","fluorosilicone":"2","aflas":"X","kalrez":"1","rating_scale":"1 = Satisfactory, 2 = Fair, 3 = Doubtful, 4 = Unsatisfactory, X = Insufficient Data","id":"acetophenetidine","url":"https://referencesource.org/chemical-elastomer-material-compatibility/acetophenetidine/","source":"https://mykin.com/rubber-chemical-resistance-chart","source_quote":"Acetophenetidine | 2 | 4 | 4 | 4 | X | 4 | 4 | 4 | 1 | 3 | 2 | X | 1 |","verified_fields":["aflas","butyl","chemical","epdm","fluorosilicone","hypalon","kalrez","neoprene","nitrile","polyacrylate","polyurethane","rating_scale","sbr","silicone","viton"]},{"chemical":"Acetophenone","nitrile":"4","epdm":"1","neoprene":"4","sbr":"4","silicone":"4","butyl":"2","polyacrylate":"4","hypalon":"4","viton":"4","polyurethane":"4","fluorosilicone":"4","aflas":"2","kalrez":"1","rating_scale":"1 = Satisfactory, 2 = Fair, 3 = Doubtful, 4 = Unsatisfactory, X = Insufficient Data","id":"acetophenone","url":"https://referencesource.org/chemical-elastomer-material-compatibility/acetophenone/","source":"https://mykin.com/rubber-chemical-resistance-chart","source_quote":"Acetophenone | 4 | 1 | 4 | 4 | 4 | 2 | 4 | 4 | 4 | 4 | 4 | 2 | 1 |","verified_fields":["aflas","butyl","chemical","epdm","fluorosilicone","hypalon","kalrez","neoprene","nitrile","polyacrylate","polyurethane","rating_scale","sbr","silicone","viton"]},{"chemical":"Acetotoluidide","nitrile":"2","epdm":"4","neoprene":"4","sbr":"4","silicone":"X","butyl":"4","polyacrylate":"4","hypalon":"4","viton":"1","polyurethane":"3","fluorosilicone":"2","aflas":"X","kalrez":"1","rating_scale":"1 = Satisfactory, 2 = Fair, 3 = Doubtful, 4 = Unsatisfactory, X = Insufficient Data","id":"acetotoluidide","url":"https://referencesource.org/chemical-elastomer-material-compatibility/acetotoluidide/","source":"https://mykin.com/rubber-chemical-resistance-chart","source_quote":"Acetotoluidide | 2 | 4 | 4 | 4 | X | 4 | 4 | 4 | 1 | 3 | 2 | X | 1 |","verified_fields":["aflas","butyl","chemical","epdm","fluorosilicone","hypalon","kalrez","neoprene","nitrile","polyacrylate","polyurethane","rating_scale","sbr","silicone","viton"]},{"chemical":"Acetyl Acetone","nitrile":"4","epdm":"1","neoprene":"4","sbr":"4","silicone":"4","butyl":"1","polyacrylate":"4","hypalon":"4","viton":"4","polyurethane":"4","fluorosilicone":"4","aflas":"2","kalrez":"1","rating_scale":"1 = Satisfactory, 2 = Fair, 3 = Doubtful, 4 = Unsatisfactory, X = Insufficient Data","id":"acetyl-acetone","url":"https://referencesource.org/chemical-elastomer-material-compatibility/acetyl-acetone/","source":"https://mykin.com/rubber-chemical-resistance-chart","source_quote":"Acetyl Acetone | 4 | 1 | 4 | 4 | 4 | 1 | 4 | 4 | 4 | 4 | 4 | 2 | 1 |","verified_fields":["aflas","butyl","chemical","epdm","fluorosilicone","hypalon","kalrez","neoprene","nitrile","polyacrylate","polyurethane","rating_scale","sbr","silicone","viton"]},{"chemical":"Acetyl Bromide","nitrile":"4","epdm":"1","neoprene":"4","sbr":"4","silicone":"4","butyl":"1","polyacrylate":"4","hypalon":"4","viton":"1","polyurethane":"4","fluorosilicone":"4","aflas":"2","kalrez":"1","rating_scale":"1 = Satisfactory, 2 = Fair, 3 = Doubtful, 4 = Unsatisfactory, X = Insufficient Data","id":"acetyl-bromide","url":"https://referencesource.org/chemical-elastomer-material-compatibility/acetyl-bromide/","source":"https://mykin.com/rubber-chemical-resistance-chart","source_quote":"Acetyl Bromide | 4 | 1 | 4 | 4 | 4 | 1 | 4 | 4 | 1 | 4 | 4 | 2 | 1 |","verified_fields":["aflas","butyl","chemical","epdm","fluorosilicone","hypalon","kalrez","neoprene","nitrile","polyacrylate","polyurethane","rating_scale","sbr","silicone","viton"]},{"chemical":"Acetyl Chloride","nitrile":"4","epdm":"4","neoprene":"4","sbr":"4","silicone":"4","butyl":"4","polyacrylate":"4","hypalon":"4","viton":"1","polyurethane":"4","fluorosilicone":"1","aflas":"2","kalrez":"1","rating_scale":"1 = Satisfactory, 2 = Fair, 3 = Doubtful, 4 = Unsatisfactory, X = Insufficient Data","id":"acetyl-chloride","url":"https://referencesource.org/chemical-elastomer-material-compatibility/acetyl-chloride/","source":"https://mykin.com/rubber-chemical-resistance-chart","source_quote":"Acetyl Chloride | 4 | 4 | 4 | 4 | 4 | 4 | 4 | 4 | 1 | 4 | 1 | 2 | 1 |","verified_fields":["aflas","butyl","chemical","epdm","fluorosilicone","hypalon","kalrez","neoprene","nitrile","polyacrylate","polyurethane","rating_scale","sbr","silicone","viton"]},{"chemical":"Acetylene","nitrile":"1","epdm":"1","neoprene":"2","sbr":"2","silicone":"2","butyl":"1","polyacrylate":"4","hypalon":"2","viton":"1","polyurethane":"4","fluorosilicone":"X","aflas":"1","kalrez":"1","rating_scale":"1 = Satisfactory, 2 = Fair, 3 = Doubtful, 4 = Unsatisfactory, X = Insufficient Data","id":"acetylene","url":"https://referencesource.org/chemical-elastomer-material-compatibility/acetylene/","source":"https://mykin.com/rubber-chemical-resistance-chart","source_quote":"Acetylene | 1 | 1 | 2 | 2 | 2 | 1 | 4 | 2 | 1 | 4 | X | 1 | 1 |","verified_fields":["aflas","butyl","chemical","epdm","fluorosilicone","hypalon","kalrez","neoprene","nitrile","polyacrylate","polyurethane","rating_scale","sbr","silicone","viton"]},{"chemical":"Acetylene Tetrabromide","nitrile":"4","epdm":"1","neoprene":"2","sbr":"4","silicone":"X","butyl":"1","polyacrylate":"X","hypalon":"X","viton":"1","polyurethane":"4","fluorosilicone":"X","aflas":"1","kalrez":"1","rating_scale":"1 = Satisfactory, 2 = Fair, 3 = Doubtful, 4 = Unsatisfactory, X = Insufficient Data","id":"acetylene-tetrabromide","url":"https://referencesource.org/chemical-elastomer-material-compatibility/acetylene-tetrabromide/","source":"https://mykin.com/rubber-chemical-resistance-chart","source_quote":"Acetylene Tetrabromide | 4 | 1 | 2 | 4 | X | 1 | X | X | 1 | 4 | X | 1 | 1 |","verified_fields":["aflas","butyl","chemical","epdm","fluorosilicone","hypalon","kalrez","neoprene","nitrile","polyacrylate","polyurethane","rating_scale","sbr","silicone","viton"]},{"chemical":"Acetylene Tetrachloride","nitrile":"4","epdm":"1","neoprene":"2","sbr":"4","silicone":"X","butyl":"1","polyacrylate":"X","hypalon":"X","viton":"1","polyurethane":"4","fluorosilicone":"X","aflas":"1","kalrez":"1","rating_scale":"1 = Satisfactory, 2 = Fair, 3 = Doubtful, 4 = Unsatisfactory, X = Insufficient Data","id":"acetylene-tetrachloride","url":"https://referencesource.org/chemical-elastomer-material-compatibility/acetylene-tetrachloride/","source":"https://mykin.com/rubber-chemical-resistance-chart","source_quote":"Acetylene Tetrachloride | 4 | 1 | 2 | 4 | X | 1 | X | X | 1 | 4 | X | 1 | 1 |","verified_fields":["aflas","butyl","chemical","epdm","fluorosilicone","hypalon","kalrez","neoprene","nitrile","polyacrylate","polyurethane","rating_scale","sbr","silicone","viton"]},{"chemical":"Acetylsalicylic Acid","nitrile":"2","epdm":"4","neoprene":"4","sbr":"4","silicone":"X","butyl":"4","polyacrylate":"4","hypalon":"4","viton":"1","polyurethane":"3","fluorosilicone":"2","aflas":"X","kalrez":"1","rating_scale":"1 = Satisfactory, 2 = Fair, 3 = Doubtful, 4 = Unsatisfactory, X = Insufficient Data","id":"acetylsalicylic-acid","url":"https://referencesource.org/chemical-elastomer-material-compatibility/acetylsalicylic-acid/","source":"https://mykin.com/rubber-chemical-resistance-chart","source_quote":"Acetylsalicylic Acid | 2 | 4 | 4 | 4 | X | 4 | 4 | 4 | 1 | 3 | 2 | X | 1 |","verified_fields":["aflas","butyl","chemical","epdm","fluorosilicone","hypalon","kalrez","neoprene","nitrile","polyacrylate","polyurethane","rating_scale","sbr","silicone","viton"]},{"chemical":"Acids, Non-organic","nitrile":"X","epdm":"X","neoprene":"X","sbr":"X","silicone":"X","butyl":"X","polyacrylate":"X","hypalon":"X","viton":"X","polyurethane":"X","fluorosilicone":"X","aflas":"X","kalrez":"1","rating_scale":"1 = Satisfactory, 2 = Fair, 3 = Doubtful, 4 = Unsatisfactory, X = Insufficient Data","id":"acids-non-organic","url":"https://referencesource.org/chemical-elastomer-material-compatibility/acids-non-organic/","source":"https://mykin.com/rubber-chemical-resistance-chart","source_quote":"Acids, Non-organic | X | X | X | X | X | X | X | X | X | X | X | X | 1 |","verified_fields":["aflas","butyl","chemical","epdm","fluorosilicone","hypalon","kalrez","neoprene","nitrile","polyacrylate","polyurethane","rating_scale","sbr","silicone","viton"]},{"chemical":"Acids, Organic","nitrile":"X","epdm":"X","neoprene":"X","sbr":"X","silicone":"X","butyl":"X","polyacrylate":"X","hypalon":"X","viton":"X","polyurethane":"X","fluorosilicone":"X","aflas":"X","kalrez":"1","rating_scale":"1 = Satisfactory, 2 = Fair, 3 = Doubtful, 4 = Unsatisfactory, X = Insufficient Data","id":"acids-organic","url":"https://referencesource.org/chemical-elastomer-material-compatibility/acids-organic/","source":"https://mykin.com/rubber-chemical-resistance-chart","source_quote":"Acids, Organic | X | X | X | X | X | X | X | X | X | X | X | X | 1 |","verified_fields":["aflas","butyl","chemical","epdm","fluorosilicone","hypalon","kalrez","neoprene","nitrile","polyacrylate","polyurethane","rating_scale","sbr","silicone","viton"]},{"chemical":"Aconitic Acid","nitrile":"X","epdm":"X","neoprene":"X","sbr":"X","silicone":"X","butyl":"X","polyacrylate":"X","hypalon":"X","viton":"X","polyurethane":"X","fluorosilicone":"X","aflas":"X","kalrez":"1","rating_scale":"1 = Satisfactory, 2 = Fair, 3 = Doubtful, 4 = Unsatisfactory, X = Insufficient Data","id":"aconitic-acid","url":"https://referencesource.org/chemical-elastomer-material-compatibility/aconitic-acid/","source":"https://mykin.com/rubber-chemical-resistance-chart","source_quote":"Aconitic Acid | X | X | X | X | X | X | X | X | X | X | X | X | 1 |","verified_fields":["aflas","butyl","chemical","epdm","fluorosilicone","hypalon","kalrez","neoprene","nitrile","polyacrylate","polyurethane","rating_scale","sbr","silicone","viton"]},{"chemical":"Acridine","nitrile":"X","epdm":"X","neoprene":"X","sbr":"X","silicone":"X","butyl":"X","polyacrylate":"X","hypalon":"X","viton":"X","polyurethane":"X","fluorosilicone":"X","aflas":"X","kalrez":"1","rating_scale":"1 = Satisfactory, 2 = Fair, 3 = Doubtful, 4 = Unsatisfactory, X = Insufficient Data","id":"acridine","url":"https://referencesource.org/chemical-elastomer-material-compatibility/acridine/","source":"https://mykin.com/rubber-chemical-resistance-chart","source_quote":"Acridine | X | X | X | X | X | X | X | X | X | X | X | X | 1 |","verified_fields":["aflas","butyl","chemical","epdm","fluorosilicone","hypalon","kalrez","neoprene","nitrile","polyacrylate","polyurethane","rating_scale","sbr","silicone","viton"]},{"chemical":"Acrolein","nitrile":"3","epdm":"1","neoprene":"1","sbr":"1","silicone":"2","butyl":"1","polyacrylate":"4","hypalon":"1","viton":"3","polyurethane":"4","fluorosilicone":"1","aflas":"X","kalrez":"1","rating_scale":"1 = Satisfactory, 2 = Fair, 3 = Doubtful, 4 = Unsatisfactory, X = Insufficient Data","id":"acrolein","url":"https://referencesource.org/chemical-elastomer-material-compatibility/acrolein/","source":"https://mykin.com/rubber-chemical-resistance-chart","source_quote":"Acrolein | 3 | 1 | 1 | 1 | 2 | 1 | 4 | 1 | 3 | 4 | 1 | X | 1 |","verified_fields":["aflas","butyl","chemical","epdm","fluorosilicone","hypalon","kalrez","neoprene","nitrile","polyacrylate","polyurethane","rating_scale","sbr","silicone","viton"]},{"chemical":"Acrylic Acid","nitrile":"2","epdm":"4","neoprene":"4","sbr":"4","silicone":"X","butyl":"4","polyacrylate":"4","hypalon":"4","viton":"1","polyurethane":"3","fluorosilicone":"2","aflas":"X","kalrez":"1","rating_scale":"1 = Satisfactory, 2 = Fair, 3 = Doubtful, 4 = Unsatisfactory, X = Insufficient Data","id":"acrylic-acid","url":"https://referencesource.org/chemical-elastomer-material-compatibility/acrylic-acid/","source":"https://mykin.com/rubber-chemical-resistance-chart","source_quote":"Acrylic Acid | 2 | 4 | 4 | 4 | X | 4 | 4 | 4 | 1 | 3 | 2 | X | 1 |","verified_fields":["aflas","butyl","chemical","epdm","fluorosilicone","hypalon","kalrez","neoprene","nitrile","polyacrylate","polyurethane","rating_scale","sbr","silicone","viton"]},{"chemical":"Acrylonitrile","nitrile":"4","epdm":"4","neoprene":"4","sbr":"3","silicone":"4","butyl":"4","polyacrylate":"4","hypalon":"3","viton":"3","polyurethane":"4","fluorosilicone":"4","aflas":"3","kalrez":"1","rating_scale":"1 = Satisfactory, 2 = Fair, 3 = Doubtful, 4 = Unsatisfactory, X = Insufficient Data","id":"acrylonitrile","url":"https://referencesource.org/chemical-elastomer-material-compatibility/acrylonitrile/","source":"https://mykin.com/rubber-chemical-resistance-chart","source_quote":"Acrylonitrile | 4 | 4 | 4 | 3 | 4 | 4 | 4 | 3 | 3 | 4 | 4 | 3 | 1 |","verified_fields":["aflas","butyl","chemical","epdm","fluorosilicone","hypalon","kalrez","neoprene","nitrile","polyacrylate","polyurethane","rating_scale","sbr","silicone","viton"]},{"chemical":"Adipic Acid","nitrile":"1","epdm":"2","neoprene":"X","sbr":"X","silicone":"X","butyl":"X","polyacrylate":"X","hypalon":"X","viton":"X","polyurethane":"X","fluorosilicone":"X","aflas":"2","kalrez":"1","rating_scale":"1 = Satisfactory, 2 = Fair, 3 = Doubtful, 4 = Unsatisfactory, X = Insufficient Data","id":"adipic-acid","url":"https://referencesource.org/chemical-elastomer-material-compatibility/adipic-acid/","source":"https://mykin.com/rubber-chemical-resistance-chart","source_quote":"Adipic Acid | 1 | 2 | X | X | X | X | X | X | X | X | X | 2 | 1 |","verified_fields":["aflas","butyl","chemical","epdm","fluorosilicone","hypalon","kalrez","neoprene","nitrile","polyacrylate","polyurethane","rating_scale","sbr","silicone","viton"]},{"chemical":"Aero Lubriplate","nitrile":"1","epdm":"4","neoprene":"1","sbr":"2","silicone":"2","butyl":"4","polyacrylate":"1","hypalon":"1","viton":"1","polyurethane":"1","fluorosilicone":"1","aflas":"2","kalrez":"1","rating_scale":"1 = Satisfactory, 2 = Fair, 3 = Doubtful, 4 = Unsatisfactory, X = Insufficient Data","id":"aero-lubriplate","url":"https://referencesource.org/chemical-elastomer-material-compatibility/aero-lubriplate/","source":"https://mykin.com/rubber-chemical-resistance-chart","source_quote":"Aero Lubriplate | 1 | 4 | 1 | 2 | 2 | 4 | 1 | 1 | 1 | 1 | 1 | 2 | 1 |","verified_fields":["aflas","butyl","chemical","epdm","fluorosilicone","hypalon","kalrez","neoprene","nitrile","polyacrylate","polyurethane","rating_scale","sbr","silicone","viton"]},{"chemical":"Aero Shell 7A Grease","nitrile":"2","epdm":"4","neoprene":"2","sbr":"4","silicone":"2","butyl":"4","polyacrylate":"1","hypalon":"1","viton":"1","polyurethane":"1","fluorosilicone":"1","aflas":"2","kalrez":"1","rating_scale":"1 = Satisfactory, 2 = Fair, 3 = Doubtful, 4 = Unsatisfactory, X = Insufficient Data","id":"aero-shell-7a-grease","url":"https://referencesource.org/chemical-elastomer-material-compatibility/aero-shell-7a-grease/","source":"https://mykin.com/rubber-chemical-resistance-chart","source_quote":"Aero Shell 7A Grease | 2 | 4 | 2 | 4 | 2 | 4 | 1 | 1 | 1 | 1 | 1 | 2 | 1 |","verified_fields":["aflas","butyl","chemical","epdm","fluorosilicone","hypalon","kalrez","neoprene","nitrile","polyacrylate","polyurethane","rating_scale","sbr","silicone","viton"]},{"chemical":"Aero Shell 17 Grease","nitrile":"1","epdm":"4","neoprene":"2","sbr":"4","silicone":"2","butyl":"4","polyacrylate":"1","hypalon":"1","viton":"1","polyurethane":"1","fluorosilicone":"1","aflas":"2","kalrez":"1","rating_scale":"1 = Satisfactory, 2 = Fair, 3 = Doubtful, 4 = Unsatisfactory, X = Insufficient Data","id":"aero-shell-17-grease","url":"https://referencesource.org/chemical-elastomer-material-compatibility/aero-shell-17-grease/","source":"https://mykin.com/rubber-chemical-resistance-chart","source_quote":"Aero Shell 17 Grease | 1 | 4 | 2 | 4 | 2 | 4 | 1 | 1 | 1 | 1 | 1 | 2 | 1 |","verified_fields":["aflas","butyl","chemical","epdm","fluorosilicone","hypalon","kalrez","neoprene","nitrile","polyacrylate","polyurethane","rating_scale","sbr","silicone","viton"]},{"chemical":"Aero Shell 750","nitrile":"2","epdm":"4","neoprene":"4","sbr":"4","silicone":"4","butyl":"4","polyacrylate":"2","hypalon":"4","viton":"1","polyurethane":"4","fluorosilicone":"2","aflas":"2","kalrez":"1","rating_scale":"1 = Satisfactory, 2 = Fair, 3 = Doubtful, 4 = Unsatisfactory, X = Insufficient Data","id":"aero-shell-750","url":"https://referencesource.org/chemical-elastomer-material-compatibility/aero-shell-750/","source":"https://mykin.com/rubber-chemical-resistance-chart","source_quote":"Aero Shell 750 | 2 | 4 | 4 | 4 | 4 | 4 | 2 | 4 | 1 | 4 | 2 | 2 | 1 |","verified_fields":["aflas","butyl","chemical","epdm","fluorosilicone","hypalon","kalrez","neoprene","nitrile","polyacrylate","polyurethane","rating_scale","sbr","silicone","viton"]},{"chemical":"Aero Shell IAC","nitrile":"1","epdm":"4","neoprene":"2","sbr":"4","silicone":"2","butyl":"4","polyacrylate":"1","hypalon":"1","viton":"1","polyurethane":"1","fluorosilicone":"1","aflas":"2","kalrez":"1","rating_scale":"1 = Satisfactory, 2 = Fair, 3 = Doubtful, 4 = Unsatisfactory, X = Insufficient Data","id":"aero-shell-iac","url":"https://referencesource.org/chemical-elastomer-material-compatibility/aero-shell-iac/","source":"https://mykin.com/rubber-chemical-resistance-chart","source_quote":"Aero Shell IAC | 1 | 4 | 2 | 4 | 2 | 4 | 1 | 1 | 1 | 1 | 1 | 2 | 1 |","verified_fields":["aflas","butyl","chemical","epdm","fluorosilicone","hypalon","kalrez","neoprene","nitrile","polyacrylate","polyurethane","rating_scale","sbr","silicone","viton"]},{"chemical":"Aerosafe 2300","nitrile":"4","epdm":"1","neoprene":"4","sbr":"4","silicone":"3","butyl":"2","polyacrylate":"4","hypalon":"4","viton":"4","polyurethane":"4","fluorosilicone":"3","aflas":"2","kalrez":"1","rating_scale":"1 = Satisfactory, 2 = Fair, 3 = Doubtful, 4 = Unsatisfactory, X = Insufficient Data","id":"aerosafe-2300","url":"https://referencesource.org/chemical-elastomer-material-compatibility/aerosafe-2300/","source":"https://mykin.com/rubber-chemical-resistance-chart","source_quote":"Aerosafe 2300 | 4 | 1 | 4 | 4 | 3 | 2 | 4 | 4 | 4 | 4 | 3 | 2 | 1 |","verified_fields":["aflas","butyl","chemical","epdm","fluorosilicone","hypalon","kalrez","neoprene","nitrile","polyacrylate","polyurethane","rating_scale","sbr","silicone","viton"]},{"chemical":"Aerosafe 2300W","nitrile":"4","epdm":"1","neoprene":"4","sbr":"4","silicone":"3","butyl":"2","polyacrylate":"4","hypalon":"4","viton":"4","polyurethane":"4","fluorosilicone":"3","aflas":"2","kalrez":"1","rating_scale":"1 = Satisfactory, 2 = Fair, 3 = Doubtful, 4 = Unsatisfactory, X = Insufficient Data","id":"aerosafe-2300w","url":"https://referencesource.org/chemical-elastomer-material-compatibility/aerosafe-2300w/","source":"https://mykin.com/rubber-chemical-resistance-chart","source_quote":"Aerosafe 2300W | 4 | 1 | 4 | 4 | 3 | 2 | 4 | 4 | 4 | 4 | 3 | 2 | 1 |","verified_fields":["aflas","butyl","chemical","epdm","fluorosilicone","hypalon","kalrez","neoprene","nitrile","polyacrylate","polyurethane","rating_scale","sbr","silicone","viton"]},{"chemical":"Aerozene 50 (50% Hydrazine 50% UDMH)","nitrile":"3","epdm":"1","neoprene":"4","sbr":"4","silicone":"4","butyl":"1","polyacrylate":"X","hypalon":"4","viton":"4","polyurethane":"4","fluorosilicone":"4","aflas":"2","kalrez":"2","rating_scale":"1 = Satisfactory, 2 = Fair, 3 = Doubtful, 4 = Unsatisfactory, X = Insufficient Data","id":"aerozene-50-50-hydrazine-50-udmh","url":"https://referencesource.org/chemical-elastomer-material-compatibility/aerozene-50-50-hydrazine-50-udmh/","source":"https://mykin.com/rubber-chemical-resistance-chart","source_quote":"Aerozene 50 (50% Hydrazine 50% UDMH) | 3 | 1 | 4 | 4 | 4 | 1 | X | 4 | 4 | 4 | 4 | 2 | 2 |","verified_fields":["aflas","butyl","chemical","epdm","fluorosilicone","hypalon","kalrez","neoprene","nitrile","polyacrylate","polyurethane","rating_scale","sbr","silicone","viton"]},{"chemical":"Air, 200 - 300° F","nitrile":"3","epdm":"2","neoprene":"2","sbr":"4","silicone":"1","butyl":"2","polyacrylate":"2","hypalon":"2","viton":"1","polyurethane":"3","fluorosilicone":"1","aflas":"1","kalrez":"1","rating_scale":"1 = Satisfactory, 2 = Fair, 3 = Doubtful, 4 = Unsatisfactory, X = Insufficient Data","id":"air-200-300-f","url":"https://referencesource.org/chemical-elastomer-material-compatibility/air-200-300-f/","source":"https://mykin.com/rubber-chemical-resistance-chart","source_quote":"Air, 200 - 300° F | 3 | 2 | 2 | 4 | 1 | 2 | 2 | 2 | 1 | 3 | 1 | 1 | 1 |","verified_fields":["aflas","butyl","chemical","epdm","fluorosilicone","hypalon","kalrez","neoprene","nitrile","polyacrylate","polyurethane","rating_scale","sbr","silicone","viton"]},{"chemical":"Air, 300 - 400° F","nitrile":"4","epdm":"4","neoprene":"4","sbr":"4","silicone":"1","butyl":"4","polyacrylate":"4","hypalon":"4","viton":"1","polyurethane":"4","fluorosilicone":"2","aflas":"2","kalrez":"1","rating_scale":"1 = Satisfactory, 2 = Fair, 3 = Doubtful, 4 = Unsatisfactory, X = Insufficient Data","id":"air-300-400-f","url":"https://referencesource.org/chemical-elastomer-material-compatibility/air-300-400-f/","source":"https://mykin.com/rubber-chemical-resistance-chart","source_quote":"Air, 300 - 400° F | 4 | 4 | 4 | 4 | 1 | 4 | 4 | 4 | 1 | 4 | 2 | 2 | 1 |","verified_fields":["aflas","butyl","chemical","epdm","fluorosilicone","hypalon","kalrez","neoprene","nitrile","polyacrylate","polyurethane","rating_scale","sbr","silicone","viton"]},{"chemical":"Air, 400 - 500° F","nitrile":"4","epdm":"4","neoprene":"4","sbr":"4","silicone":"2","butyl":"4","polyacrylate":"4","hypalon":"4","viton":"3","polyurethane":"4","fluorosilicone":"4","aflas":"3","kalrez":"2","rating_scale":"1 = Satisfactory, 2 = Fair, 3 = Doubtful, 4 = Unsatisfactory, X = Insufficient Data","id":"air-400-500-f","url":"https://referencesource.org/chemical-elastomer-material-compatibility/air-400-500-f/","source":"https://mykin.com/rubber-chemical-resistance-chart","source_quote":"Air, 400 - 500° F | 4 | 4 | 4 | 4 | 2 | 4 | 4 | 4 | 3 | 4 | 4 | 3 | 2 |","verified_fields":["aflas","butyl","chemical","epdm","fluorosilicone","hypalon","kalrez","neoprene","nitrile","polyacrylate","polyurethane","rating_scale","sbr","silicone","viton"]},{"chemical":"Air, Below 200° F","nitrile":"2","epdm":"1","neoprene":"1","sbr":"2","silicone":"1","butyl":"1","polyacrylate":"1","hypalon":"1","viton":"1","polyurethane":"2","fluorosilicone":"1","aflas":"1","kalrez":"1","rating_scale":"1 = Satisfactory, 2 = Fair, 3 = Doubtful, 4 = Unsatisfactory, X = Insufficient Data","id":"air-below-200-f","url":"https://referencesource.org/chemical-elastomer-material-compatibility/air-below-200-f/","source":"https://mykin.com/rubber-chemical-resistance-chart","source_quote":"Air, Below 200° F | 2 | 1 | 1 | 2 | 1 | 1 | 1 | 1 | 1 | 2 | 1 | 1 | 1 |","verified_fields":["aflas","butyl","chemical","epdm","fluorosilicone","hypalon","kalrez","neoprene","nitrile","polyacrylate","polyurethane","rating_scale","sbr","silicone","viton"]},{"chemical":"Aliphatic Dicarboxylic Acid","nitrile":"2","epdm":"4","neoprene":"4","sbr":"4","silicone":"X","butyl":"4","polyacrylate":"4","hypalon":"4","viton":"1","polyurethane":"3","fluorosilicone":"2","aflas":"X","kalrez":"1","rating_scale":"1 = Satisfactory, 2 = Fair, 3 = Doubtful, 4 = Unsatisfactory, X = Insufficient Data","id":"aliphatic-dicarboxylic-acid","url":"https://referencesource.org/chemical-elastomer-material-compatibility/aliphatic-dicarboxylic-acid/","source":"https://mykin.com/rubber-chemical-resistance-chart","source_quote":"Aliphatic Dicarboxylic Acid | 2 | 4 | 4 | 4 | X | 4 | 4 | 4 | 1 | 3 | 2 | X | 1 |","verified_fields":["aflas","butyl","chemical","epdm","fluorosilicone","hypalon","kalrez","neoprene","nitrile","polyacrylate","polyurethane","rating_scale","sbr","silicone","viton"]},{"chemical":"Alkanes (Paraffin Hydrocarbons)","nitrile":"1","epdm":"4","neoprene":"2","sbr":"4","silicone":"2","butyl":"4","polyacrylate":"1","hypalon":"2","viton":"1","polyurethane":"1","fluorosilicone":"1","aflas":"X","kalrez":"1","rating_scale":"1 = Satisfactory, 2 = Fair, 3 = Doubtful, 4 = Unsatisfactory, X = Insufficient Data","id":"alkanes-paraffin-hydrocarbons","url":"https://referencesource.org/chemical-elastomer-material-compatibility/alkanes-paraffin-hydrocarbons/","source":"https://mykin.com/rubber-chemical-resistance-chart","source_quote":"Alkanes (Paraffin Hydrocarbons) | 1 | 4 | 2 | 4 | 2 | 4 | 1 | 2 | 1 | 1 | 1 | X | 1 |","verified_fields":["aflas","butyl","chemical","epdm","fluorosilicone","hypalon","kalrez","neoprene","nitrile","polyacrylate","polyurethane","rating_scale","sbr","silicone","viton"]},{"chemical":"Alkanesulfonic Acid","nitrile":"1","epdm":"4","neoprene":"2","sbr":"4","silicone":"2","butyl":"4","polyacrylate":"1","hypalon":"2","viton":"1","polyurethane":"1","fluorosilicone":"1","aflas":"X","kalrez":"1","rating_scale":"1 = Satisfactory, 2 = Fair, 3 = Doubtful, 4 = Unsatisfactory, X = Insufficient Data","id":"alkanesulfonic-acid","url":"https://referencesource.org/chemical-elastomer-material-compatibility/alkanesulfonic-acid/","source":"https://mykin.com/rubber-chemical-resistance-chart","source_quote":"Alkanesulfonic Acid | 1 | 4 | 2 | 4 | 2 | 4 | 1 | 2 | 1 | 1 | 1 | X | 1 |","verified_fields":["aflas","butyl","chemical","epdm","fluorosilicone","hypalon","kalrez","neoprene","nitrile","polyacrylate","polyurethane","rating_scale","sbr","silicone","viton"]},{"chemical":"Alkazene","nitrile":"4","epdm":"4","neoprene":"4","sbr":"4","silicone":"4","butyl":"4","polyacrylate":"4","hypalon":"4","viton":"2","polyurethane":"4","fluorosilicone":"2","aflas":"2","kalrez":"1","rating_scale":"1 = Satisfactory, 2 = Fair, 3 = Doubtful, 4 = Unsatisfactory, X = Insufficient Data","id":"alkazene","url":"https://referencesource.org/chemical-elastomer-material-compatibility/alkazene/","source":"https://mykin.com/rubber-chemical-resistance-chart","source_quote":"Alkazene | 4 | 4 | 4 | 4 | 4 | 4 | 4 | 4 | 2 | 4 | 2 | 2 | 1 |","verified_fields":["aflas","butyl","chemical","epdm","fluorosilicone","hypalon","kalrez","neoprene","nitrile","polyacrylate","polyurethane","rating_scale","sbr","silicone","viton"]},{"chemical":"Alkenes (Olefin Hydrocarbons)","nitrile":"2","epdm":"4","neoprene":"4","sbr":"4","silicone":"X","butyl":"4","polyacrylate":"4","hypalon":"4","viton":"1","polyurethane":"3","fluorosilicone":"2","aflas":"X","kalrez":"1","rating_scale":"1 = Satisfactory, 2 = Fair, 3 = Doubtful, 4 = Unsatisfactory, X = Insufficient Data","id":"alkenes-olefin-hydrocarbons","url":"https://referencesource.org/chemical-elastomer-material-compatibility/alkenes-olefin-hydrocarbons/","source":"https://mykin.com/rubber-chemical-resistance-chart","source_quote":"Alkenes (Olefin Hydrocarbons) | 2 | 4 | 4 | 4 | X | 4 | 4 | 4 | 1 | 3 | 2 | X | 1 |","verified_fields":["aflas","butyl","chemical","epdm","fluorosilicone","hypalon","kalrez","neoprene","nitrile","polyacrylate","polyurethane","rating_scale","sbr","silicone","viton"]},{"chemical":"Alkyl Acetone","nitrile":"3","epdm":"1","neoprene":"1","sbr":"1","silicone":"2","butyl":"1","polyacrylate":"4","hypalon":"1","viton":"3","polyurethane":"4","fluorosilicone":"1","aflas":"X","kalrez":"1","rating_scale":"1 = Satisfactory, 2 = Fair, 3 = Doubtful, 4 = Unsatisfactory, X = Insufficient Data","id":"alkyl-acetone","url":"https://referencesource.org/chemical-elastomer-material-compatibility/alkyl-acetone/","source":"https://mykin.com/rubber-chemical-resistance-chart","source_quote":"Alkyl Acetone | 3 | 1 | 1 | 1 | 2 | 1 | 4 | 1 | 3 | 4 | 1 | X | 1 |","verified_fields":["aflas","butyl","chemical","epdm","fluorosilicone","hypalon","kalrez","neoprene","nitrile","polyacrylate","polyurethane","rating_scale","sbr","silicone","viton"]},{"chemical":"Alkyl Alcohol","nitrile":"1","epdm":"4","neoprene":"2","sbr":"4","silicone":"2","butyl":"4","polyacrylate":"1","hypalon":"2","viton":"1","polyurethane":"1","fluorosilicone":"1","aflas":"X","kalrez":"1","rating_scale":"1 = Satisfactory, 2 = Fair, 3 = Doubtful, 4 = Unsatisfactory, X = Insufficient Data","id":"alkyl-alcohol","url":"https://referencesource.org/chemical-elastomer-material-compatibility/alkyl-alcohol/","source":"https://mykin.com/rubber-chemical-resistance-chart","source_quote":"Alkyl Alcohol | 1 | 4 | 2 | 4 | 2 | 4 | 1 | 2 | 1 | 1 | 1 | X | 1 |","verified_fields":["aflas","butyl","chemical","epdm","fluorosilicone","hypalon","kalrez","neoprene","nitrile","polyacrylate","polyurethane","rating_scale","sbr",
