Repository: joelp22-maker/referencesource-data

# Chemical resistance ratings for common elastomers

The compatibility rating of a chemical against thirteen common elastomer families, as published in an industry chemical resistance chart. Each record is one chemical carrying its rating for Nitrile (NBR), EPDM, Neoprene (CR), SBR, Silicone (VMQ), Butyl (IIR), Polyacrylate (ACM), Hypalon (CSM), Viton (FKM), Polyurethane (AU/EU), Fluorosilicone (FVMQ), Aflas (TFE/P), and Kalrez (FFKM). Answers 'is Viton compatible with acetone', 'which elastomer resists sulfuric acid', 'can I use EPDM with gasoline', and 'Nitrile vs EPDM for sodium hydroxide'.

File: chemical-elastomer-material-compatibility/data.json (part 2 of 41)
"silicone","viton"]},{"chemical":"Alkyl Amine","nitrile":"1","epdm":"4","neoprene":"2","sbr":"4","silicone":"2","butyl":"4","polyacrylate":"1","hypalon":"2","viton":"1","polyurethane":"1","fluorosilicone":"1","aflas":"X","kalrez":"1","rating_scale":"1 = Satisfactory, 2 = Fair, 3 = Doubtful, 4 = Unsatisfactory, X = Insufficient Data","id":"alkyl-amine","url":"https://referencesource.org/chemical-elastomer-material-compatibility/alkyl-amine/","source":"https://mykin.com/rubber-chemical-resistance-chart","source_quote":"Alkyl Amine | 1 | 4 | 2 | 4 | 2 | 4 | 1 | 2 | 1 | 1 | 1 | X | 1 |","verified_fields":["aflas","butyl","chemical","epdm","fluorosilicone","hypalon","kalrez","neoprene","nitrile","polyacrylate","polyurethane","rating_scale","sbr","silicone","viton"]},{"chemical":"Alkyl Aryl Sulfonates","nitrile":"1","epdm":"4","neoprene":"2","sbr":"4","silicone":"2","butyl":"4","polyacrylate":"1","hypalon":"2","viton":"1","polyurethane":"1","fluorosilicone":"1","aflas":"X","kalrez":"1","rating_scale":"1 = Satisfactory, 2 = Fair, 3 = Doubtful, 4 = Unsatisfactory, X = Insufficient Data","id":"alkyl-aryl-sulfonates","url":"https://referencesource.org/chemical-elastomer-material-compatibility/alkyl-aryl-sulfonates/","source":"https://mykin.com/rubber-chemical-resistance-chart","source_quote":"Alkyl Aryl Sulfonates | 1 | 4 | 2 | 4 | 2 | 4 | 1 | 2 | 1 | 1 | 1 | X | 1 |","verified_fields":["aflas","butyl","chemical","epdm","fluorosilicone","hypalon","kalrez","neoprene","nitrile","polyacrylate","polyurethane","rating_scale","sbr","silicone","viton"]},{"chemical":"Alkyl Aryl Sulfonics","nitrile":"1","epdm":"4","neoprene":"2","sbr":"4","silicone":"2","butyl":"4","polyacrylate":"1","hypalon":"2","viton":"1","polyurethane":"1","fluorosilicone":"1","aflas":"X","kalrez":"1","rating_scale":"1 = Satisfactory, 2 = Fair, 3 = Doubtful, 4 = Unsatisfactory, X = Insufficient Data","id":"alkyl-aryl-sulfonics","url":"https://referencesource.org/chemical-elastomer-material-compatibility/alkyl-aryl-sulfonics/","source":"https://mykin.com/rubber-chemical-resistance-chart","source_quote":"Alkyl Aryl Sulfonics | 1 | 4 | 2 | 4 | 2 | 4 | 1 | 2 | 1 | 1 | 1 | X | 1 |","verified_fields":["aflas","butyl","chemical","epdm","fluorosilicone","hypalon","kalrez","neoprene","nitrile","polyacrylate","polyurethane","rating_scale","sbr","silicone","viton"]},{"chemical":"Alkyl Benzene","nitrile":"2","epdm":"4","neoprene":"4","sbr":"4","silicone":"X","butyl":"4","polyacrylate":"4","hypalon":"4","viton":"1","polyurethane":"3","fluorosilicone":"2","aflas":"X","kalrez":"1","rating_scale":"1 = Satisfactory, 2 = Fair, 3 = Doubtful, 4 = Unsatisfactory, X = Insufficient Data","id":"alkyl-benzene","url":"https://referencesource.org/chemical-elastomer-material-compatibility/alkyl-benzene/","source":"https://mykin.com/rubber-chemical-resistance-chart","source_quote":"Alkyl Benzene | 2 | 4 | 4 | 4 | X | 4 | 4 | 4 | 1 | 3 | 2 | X | 1 |","verified_fields":["aflas","butyl","chemical","epdm","fluorosilicone","hypalon","kalrez","neoprene","nitrile","polyacrylate","polyurethane","rating_scale","sbr","silicone","viton"]},{"chemical":"Alkyl Chloride","nitrile":"2","epdm":"4","neoprene":"4","sbr":"4","silicone":"X","butyl":"4","polyacrylate":"4","hypalon":"4","viton":"1","polyurethane":"3","fluorosilicone":"2","aflas":"X","kalrez":"1","rating_scale":"1 = Satisfactory, 2 = Fair, 3 = Doubtful, 4 = Unsatisfactory, X = Insufficient Data","id":"alkyl-chloride","url":"https://referencesource.org/chemical-elastomer-material-compatibility/alkyl-chloride/","source":"https://mykin.com/rubber-chemical-resistance-chart","source_quote":"Alkyl Chloride | 2 | 4 | 4 | 4 | X | 4 | 4 | 4 | 1 | 3 | 2 | X | 1 |","verified_fields":["aflas","butyl","chemical","epdm","fluorosilicone","hypalon","kalrez","neoprene","nitrile","polyacrylate","polyurethane","rating_scale","sbr","silicone","viton"]},{"chemical":"Alkyl Sulfide","nitrile":"2","epdm":"4","neoprene":"4","sbr":"4","silicone":"X","butyl":"4","polyacrylate":"4","hypalon":"4","viton":"1","polyurethane":"3","fluorosilicone":"2","aflas":"X","kalrez":"1","rating_scale":"1 = Satisfactory, 2 = Fair, 3 = Doubtful, 4 = Unsatisfactory, X = Insufficient Data","id":"alkyl-sulfide","url":"https://referencesource.org/chemical-elastomer-material-compatibility/alkyl-sulfide/","source":"https://mykin.com/rubber-chemical-resistance-chart","source_quote":"Alkyl Sulfide | 2 | 4 | 4 | 4 | X | 4 | 4 | 4 | 1 | 3 | 2 | X | 1 |","verified_fields":["aflas","butyl","chemical","epdm","fluorosilicone","hypalon","kalrez","neoprene","nitrile","polyacrylate","polyurethane","rating_scale","sbr","silicone","viton"]},{"chemical":"Alkylnaphthalene Sulfonic Acid","nitrile":"1","epdm":"4","neoprene":"2","sbr":"4","silicone":"2","butyl":"4","polyacrylate":"1","hypalon":"2","viton":"1","polyurethane":"1","fluorosilicone":"1","aflas":"X","kalrez":"1","rating_scale":"1 = Satisfactory, 2 = Fair, 3 = Doubtful, 4 = Unsatisfactory, X = Insufficient Data","id":"alkylnaphthalene-sulfonic-acid","url":"https://referencesource.org/chemical-elastomer-material-compatibility/alkylnaphthalene-sulfonic-acid/","source":"https://mykin.com/rubber-chemical-resistance-chart","source_quote":"Alkylnaphthalene Sulfonic Acid | 1 | 4 | 2 | 4 | 2 | 4 | 1 | 2 | 1 | 1 | 1 | X | 1 |","verified_fields":["aflas","butyl","chemical","epdm","fluorosilicone","hypalon","kalrez","neoprene","nitrile","polyacrylate","polyurethane","rating_scale","sbr","silicone","viton"]},{"chemical":"Allyl Chloride","nitrile":"2","epdm":"4","neoprene":"1","sbr":"X","silicone":"X","butyl":"X","polyacrylate":"X","hypalon":"X","viton":"1","polyurethane":"X","fluorosilicone":"X","aflas":"X","kalrez":"1","rating_scale":"1 = Satisfactory, 2 = Fair, 3 = Doubtful, 4 = Unsatisfactory, X = Insufficient Data","id":"allyl-chloride","url":"https://referencesource.org/chemical-elastomer-material-compatibility/allyl-chloride/","source":"https://mykin.com/rubber-chemical-resistance-chart","source_quote":"Allyl Chloride | 2 | 4 | 1 | X | X | X | X | X | 1 | X | X | X | 1 |","verified_fields":["aflas","butyl","chemical","epdm","fluorosilicone","hypalon","kalrez","neoprene","nitrile","polyacrylate","polyurethane","rating_scale","sbr","silicone","viton"]},{"chemical":"Allylidene Diacetate","nitrile":"3","epdm":"1","neoprene":"1","sbr":"1","silicone":"2","butyl":"1","polyacrylate":"4","hypalon":"1","viton":"3","polyurethane":"4","fluorosilicone":"1","aflas":"X","kalrez":"1","rating_scale":"1 = Satisfactory, 2 = Fair, 3 = Doubtful, 4 = Unsatisfactory, X = Insufficient Data","id":"allylidene-diacetate","url":"https://referencesource.org/chemical-elastomer-material-compatibility/allylidene-diacetate/","source":"https://mykin.com/rubber-chemical-resistance-chart","source_quote":"Allylidene Diacetate | 3 | 1 | 1 | 1 | 2 | 1 | 4 | 1 | 3 | 4 | 1 | X | 1 |","verified_fields":["aflas","butyl","chemical","epdm","fluorosilicone","hypalon","kalrez","neoprene","nitrile","polyacrylate","polyurethane","rating_scale","sbr","silicone","viton"]},{"chemical":"Alpha Picoline","nitrile":"3","epdm":"1","neoprene":"1","sbr":"1","silicone":"2","butyl":"1","polyacrylate":"4","hypalon":"1","viton":"3","polyurethane":"4","fluorosilicone":"1","aflas":"X","kalrez":"1","rating_scale":"1 = Satisfactory, 2 = Fair, 3 = Doubtful, 4 = Unsatisfactory, X = Insufficient Data","id":"alpha-picoline","url":"https://referencesource.org/chemical-elastomer-material-compatibility/alpha-picoline/","source":"https://mykin.com/rubber-chemical-resistance-chart","source_quote":"Alpha Picoline | 3 | 1 | 1 | 1 | 2 | 1 | 4 | 1 | 3 | 4 | 1 | X | 1 |","verified_fields":["aflas","butyl","chemical","epdm","fluorosilicone","hypalon","kalrez","neoprene","nitrile","polyacrylate","polyurethane","rating_scale","sbr","silicone","viton"]},{"chemical":"Aluminum Acetate","nitrile":"2","epdm":"1","neoprene":"2","sbr":"2","silicone":"4","butyl":"1","polyacrylate":"4","hypalon":"4","viton":"4","polyurethane":"4","fluorosilicone":"4","aflas":"2","kalrez":"1","rating_scale":"1 = Satisfactory, 2 = Fair, 3 = Doubtful, 4 = Unsatisfactory, X = Insufficient Data","id":"aluminum-acetate","url":"https://referencesource.org/chemical-elastomer-material-compatibility/aluminum-acetate/","source":"https://mykin.com/rubber-chemical-resistance-chart","source_quote":"Aluminum Acetate | 2 | 1 | 2 | 2 | 4 | 1 | 4 | 4 | 4 | 4 | 4 | 2 | 1 |","verified_fields":["aflas","butyl","chemical","epdm","fluorosilicone","hypalon","kalrez","neoprene","nitrile","polyacrylate","polyurethane","rating_scale","sbr","silicone","viton"]},{"chemical":"Aluminum Bromide","nitrile":"1","epdm":"1","neoprene":"1","sbr":"1","silicone":"1","butyl":"1","polyacrylate":"1","hypalon":"1","viton":"1","polyurethane":"3","fluorosilicone":"1","aflas":"1","kalrez":"1","rating_scale":"1 = Satisfactory, 2 = Fair, 3 = Doubtful, 4 = Unsatisfactory, X = Insufficient Data","id":"aluminum-bromide","url":"https://referencesource.org/chemical-elastomer-material-compatibility/aluminum-bromide/","source":"https://mykin.com/rubber-chemical-resistance-chart","source_quote":"Aluminum Bromide | 1 | 1 | 1 | 1 | 1 | 1 | 1 | 1 | 1 | 3 | 1 | 1 | 1 |","verified_fields":["aflas","butyl","chemical","epdm","fluorosilicone","hypalon","kalrez","neoprene","nitrile","polyacrylate","polyurethane","rating_scale","sbr","silicone","viton"]},{"chemical":"Aluminum Chlorate","nitrile":"3","epdm":"1","neoprene":"1","sbr":"1","silicone":"2","butyl":"1","polyacrylate":"4","hypalon":"1","viton":"3","polyurethane":"4","fluorosilicone":"1","aflas":"X","kalrez":"1","rating_scale":"1 = Satisfactory, 2 = Fair, 3 = Doubtful, 4 = Unsatisfactory, X = Insufficient Data","id":"aluminum-chlorate","url":"https://referencesource.org/chemical-elastomer-material-compatibility/aluminum-chlorate/","source":"https://mykin.com/rubber-chemical-resistance-chart","source_quote":"Aluminum Chlorate | 3 | 1 | 1 | 1 | 2 | 1 | 4 | 1 | 3 | 4 | 1 | X | 1 |","verified_fields":["aflas","butyl","chemical","epdm","fluorosilicone","hypalon","kalrez","neoprene","nitrile","polyacrylate","polyurethane","rating_scale","sbr","silicone","viton"]},{"chemical":"Aluminum Chloride","nitrile":"1","epdm":"1","neoprene":"1","sbr":"1","silicone":"2","butyl":"1","polyacrylate":"1","hypalon":"1","viton":"1","polyurethane":"3","fluorosilicone":"1","aflas":"1","kalrez":"1","rating_scale":"1 = Satisfactory, 2 = Fair, 3 = Doubtful, 4 = Unsatisfactory, X = Insufficient Data","id":"aluminum-chloride","url":"https://referencesource.org/chemical-elastomer-material-compatibility/aluminum-chloride/","source":"https://mykin.com/rubber-chemical-resistance-chart","source_quote":"Aluminum Chloride | 1 | 1 | 1 | 1 | 2 | 1 | 1 | 1 | 1 | 3 | 1 | 1 | 1 |","verified_fields":["aflas","butyl","chemical","epdm","fluorosilicone","hypalon","kalrez","neoprene","nitrile","polyacrylate","polyurethane","rating_scale","sbr","silicone","viton"]},{"chemical":"Aluminum Ethylate","nitrile":"X","epdm":"X","neoprene":"X","sbr":"X","silicone":"X","butyl":"X","polyacrylate":"X","hypalon":"X","viton":"X","polyurethane":"X","fluorosilicone":"X","aflas":"X","kalrez":"1","rating_scale":"1 = Satisfactory, 2 = Fair, 3 = Doubtful, 4 = Unsatisfactory, X = Insufficient Data","id":"aluminum-ethylate","url":"https://referencesource.org/chemical-elastomer-material-compatibility/aluminum-ethylate/","source":"https://mykin.com/rubber-chemical-resistance-chart","source_quote":"Aluminum Ethylate | X | X | X | X | X | X | X | X | X | X | X | X | 1 |","verified_fields":["aflas","butyl","chemical","epdm","fluorosilicone","hypalon","kalrez","neoprene","nitrile","polyacrylate","polyurethane","rating_scale","sbr","silicone","viton"]},{"chemical":"Aluminum Fluoride","nitrile":"1","epdm":"1","neoprene":"1","sbr":"1","silicone":"2","butyl":"1","polyacrylate":"X","hypalon":"1","viton":"1","polyurethane":"3","fluorosilicone":"1","aflas":"1","kalrez":"1","rating_scale":"1 = Satisfactory, 2 = Fair, 3 = Doubtful, 4 = Unsatisfactory, X = Insufficient Data","id":"aluminum-fluoride","url":"https://referencesource.org/chemical-elastomer-material-compatibility/aluminum-fluoride/","source":"https://mykin.com/rubber-chemical-resistance-chart","source_quote":"Aluminum Fluoride | 1 | 1 | 1 | 1 | 2 | 1 | X | 1 | 1 | 3 | 1 | 1 | 1 |","verified_fields":["aflas","butyl","chemical","epdm","fluorosilicone","hypalon","kalrez","neoprene","nitrile","polyacrylate","polyurethane","rating_scale","sbr","silicone","viton"]},{"chemical":"Aluminum Fluorosilicate","nitrile":"X","epdm":"X","neoprene":"X","sbr":"X","silicone":"X","butyl":"X","polyacrylate":"X","hypalon":"X","viton":"X","polyurethane":"X","fluorosilicone":"X","aflas":"X","kalrez":"1","rating_scale":"1 = Satisfactory, 2 = Fair, 3 = Doubtful, 4 = Unsatisfactory, X = Insufficient Data","id":"aluminum-fluorosilicate","url":"https://referencesource.org/chemical-elastomer-material-compatibility/aluminum-fluorosilicate/","source":"https://mykin.com/rubber-chemical-resistance-chart","source_quote":"Aluminum Fluorosilicate | X | X | X | X | X | X | X | X | X | X | X | X | 1 |","verified_fields":["aflas","butyl","chemical","epdm","fluorosilicone","hypalon","kalrez","neoprene","nitrile","polyacrylate","polyurethane","rating_scale","sbr","silicone","viton"]},{"chemical":"Aluminum Formate","nitrile":"3","epdm":"1","neoprene":"1","sbr":"1","silicone":"2","butyl":"1","polyacrylate":"4","hypalon":"1","viton":"3","polyurethane":"4","fluorosilicone":"1","aflas":"X","kalrez":"1","rating_scale":"1 = Satisfactory, 2 = Fair, 3 = Doubtful, 4 = Unsatisfactory, X = Insufficient Data","id":"aluminum-formate","url":"https://referencesource.org/chemical-elastomer-material-compatibility/aluminum-formate/","source":"https://mykin.com/rubber-chemical-resistance-chart","source_quote":"Aluminum Formate | 3 | 1 | 1 | 1 | 2 | 1 | 4 | 1 | 3 | 4 | 1 | X | 1 |","verified_fields":["aflas","butyl","chemical","epdm","fluorosilicone","hypalon","kalrez","neoprene","nitrile","polyacrylate","polyurethane","rating_scale","sbr","silicone","viton"]},{"chemical":"Aluminum Hydroxide","nitrile":"2","epdm":"1","neoprene":"X","sbr":"X","silicone":"2","butyl":"X","polyacrylate":"X","hypalon":"X","viton":"2","polyurethane":"X","fluorosilicone":"X","aflas":"1","kalrez":"1","rating_scale":"1 = Satisfactory, 2 = Fair, 3 = Doubtful, 4 = Unsatisfactory, X = Insufficient Data","id":"aluminum-hydroxide","url":"https://referencesource.org/chemical-elastomer-material-compatibility/aluminum-hydroxide/","source":"https://mykin.com/rubber-chemical-resistance-chart","source_quote":"Aluminum Hydroxide | 2 | 1 | X | X | 2 | X | X | X | 2 | X | X | 1 | 1 |","verified_fields":["aflas","butyl","chemical","epdm","fluorosilicone","hypalon","kalrez","neoprene","nitrile","polyacrylate","polyurethane","rating_scale","sbr","silicone","viton"]},{"chemical":"Aluminum Linoleate","nitrile":"1","epdm":"4","neoprene":"2","sbr":"4","silicone":"2","butyl":"4","polyacrylate":"1","hypalon":"2","viton":"1","polyurethane":"1","fluorosilicone":"1","aflas":"X","kalrez":"1","rating_scale":"1 = Satisfactory, 2 = Fair, 3 = Doubtful, 4 = Unsatisfactory, X = Insufficient Data","id":"aluminum-linoleate","url":"https://referencesource.org/chemical-elastomer-material-compatibility/aluminum-linoleate/","source":"https://mykin.com/rubber-chemical-resistance-chart","source_quote":"Aluminum Linoleate | 1 | 4 | 2 | 4 | 2 | 4 | 1 | 2 | 1 | 1 | 1 | X | 1 |","verified_fields":["aflas","butyl","chemical","epdm","fluorosilicone","hypalon","kalrez","neoprene","nitrile","polyacrylate","polyurethane","rating_scale","sbr","silicone","viton"]},{"chemical":"Aluminum Nitrate","nitrile":"1","epdm":"1","neoprene":"1","sbr":"1","silicone":"2","butyl":"1","polyacrylate":"X","hypalon":"1","viton":"1","polyurethane":"3","fluorosilicone":"X","aflas":"1","kalrez":"1","rating_scale":"1 = Satisfactory, 2 = Fair, 3 = Doubtful, 4 = Unsatisfactory, X = Insufficient Data","id":"aluminum-nitrate","url":"https://referencesource.org/chemical-elastomer-material-compatibility/aluminum-nitrate/","source":"https://mykin.com/rubber-chemical-resistance-chart","source_quote":"Aluminum Nitrate | 1 | 1 | 1 | 1 | 2 | 1 | X | 1 | 1 | 3 | X | 1 | 1 |","verified_fields":["aflas","butyl","chemical","epdm","fluorosilicone","hypalon","kalrez","neoprene","nitrile","polyacrylate","polyurethane","rating_scale","sbr","silicone","viton"]},{"chemical":"Aluminum Oxalate","nitrile":"3","epdm":"1","neoprene":"1","sbr":"1","silicone":"2","butyl":"1","polyacrylate":"4","hypalon":"1","viton":"3","polyurethane":"4","fluorosilicone":"1","aflas":"X","kalrez":"1","rating_scale":"1 = Satisfactory, 2 = Fair, 3 = Doubtful, 4 = Unsatisfactory, X = Insufficient Data","id":"aluminum-oxalate","url":"https://referencesource.org/chemical-elastomer-material-compatibility/aluminum-oxalate/","source":"https://mykin.com/rubber-chemical-resistance-chart","source_quote":"Aluminum Oxalate | 3 | 1 | 1 | 1 | 2 | 1 | 4 | 1 | 3 | 4 | 1 | X | 1 |","verified_fields":["aflas","butyl","chemical","epdm","fluorosilicone","hypalon","kalrez","neoprene","nitrile","polyacrylate","polyurethane","rating_scale","sbr","silicone","viton"]},{"chemical":"Aluminum Phosphate","nitrile":"1","epdm":"1","neoprene":"1","sbr":"X","silicone":"2","butyl":"X","polyacrylate":"X","hypalon":"X","viton":"1","polyurethane":"X","fluorosilicone":"X","aflas":"1","kalrez":"1","rating_scale":"1 = Satisfactory, 2 = Fair, 3 = Doubtful, 4 = Unsatisfactory, X = Insufficient Data","id":"aluminum-phosphate","url":"https://referencesource.org/chemical-elastomer-material-compatibility/aluminum-phosphate/","source":"https://mykin.com/rubber-chemical-resistance-chart","source_quote":"Aluminum Phosphate | 1 | 1 | 1 | X | 2 | X | X | X | 1 | X | X | 1 | 1 |","verified_fields":["aflas","butyl","chemical","epdm","fluorosilicone","hypalon","kalrez","neoprene","nitrile","polyacrylate","polyurethane","rating_scale","sbr","silicone","viton"]},{"chemical":"Aluminum Potassium Sulfate","nitrile":"3","epdm":"1","neoprene":"1","sbr":"1","silicone":"2","butyl":"1","polyacrylate":"4","hypalon":"1","viton":"3","polyurethane":"4","fluorosilicone":"1","aflas":"X","kalrez":"1","rating_scale":"1 = Satisfactory, 2 = Fair, 3 = Doubtful, 4 = Unsatisfactory, X = Insufficient Data","id":"aluminum-potassium-sulfate","url":"https://referencesource.org/chemical-elastomer-material-compatibility/aluminum-potassium-sulfate/","source":"https://mykin.com/rubber-chemical-resistance-chart","source_quote":"Aluminum Potassium Sulfate | 3 | 1 | 1 | 1 | 2 | 1 | 4 | 1 | 3 | 4 | 1 | X | 1 |","verified_fields":["aflas","butyl","chemical","epdm","fluorosilicone","hypalon","kalrez","neoprene","nitrile","polyacrylate","polyurethane","rating_scale","sbr","silicone","viton"]},{"chemical":"Aluminum Salts","nitrile":"1","epdm":"1","neoprene":"1","sbr":"1","silicone":"1","butyl":"1","polyacrylate":"1","hypalon":"1","viton":"1","polyurethane":"3","fluorosilicone":"1","aflas":"1","kalrez":"1","rating_scale":"1 = Satisfactory, 2 = Fair, 3 = Doubtful, 4 = Unsatisfactory, X = Insufficient Data","id":"aluminum-salts","url":"https://referencesource.org/chemical-elastomer-material-compatibility/aluminum-salts/","source":"https://mykin.com/rubber-chemical-resistance-chart","source_quote":"Aluminum Salts | 1 | 1 | 1 | 1 | 1 | 1 | 1 | 1 | 1 | 3 | 1 | 1 | 1 |","verified_fields":["aflas","butyl","chemical","epdm","fluorosilicone","hypalon","kalrez","neoprene","nitrile","polyacrylate","polyurethane","rating_scale","sbr","silicone","viton"]},{"chemical":"Aluminum Sodium Sulfate","nitrile":"3","epdm":"1","neoprene":"1","sbr":"1","silicone":"2","butyl":"1","polyacrylate":"4","hypalon":"1","viton":"3","polyurethane":"4","fluorosilicone":"1","aflas":"X","kalrez":"1","rating_scale":"1 = Satisfactory, 2 = Fair, 3 = Doubtful, 4 = Unsatisfactory, X = Insufficient Data","id":"aluminum-sodium-sulfate","url":"https://referencesource.org/chemical-elastomer-material-compatibility/aluminum-sodium-sulfate/","source":"https://mykin.com/rubber-chemical-resistance-chart","source_quote":"Aluminum Sodium Sulfate | 3 | 1 | 1 | 1 | 2 | 1 | 4 | 1 | 3 | 4 | 1 | X | 1 |","verified_fields":["aflas","butyl","chemical","epdm","fluorosilicone","hypalon","kalrez","neoprene","nitrile","polyacrylate","polyurethane","rating_scale","sbr","silicone","viton"]},{"chemical":"Aluminum Sulfate","nitrile":"1","epdm":"1","neoprene":"1","sbr":"2","silicone":"1","butyl":"1","polyacrylate":"4","hypalon":"1","viton":"1","polyurethane":"4","fluorosilicone":"1","aflas":"1","kalrez":"1","rating_scale":"1 = Satisfactory, 2 = Fair, 3 = Doubtful, 4 = Unsatisfactory, X = Insufficient Data","id":"aluminum-sulfate","url":"https://referencesource.org/chemical-elastomer-material-compatibility/aluminum-sulfate/","source":"https://mykin.com/rubber-chemical-resistance-chart","source_quote":"Aluminum Sulfate | 1 | 1 | 1 | 2 | 1 | 1 | 4 | 1 | 1 | 4 | 1 | 1 | 1 |","verified_fields":["aflas","butyl","chemical","epdm","fluorosilicone","hypalon","kalrez","neoprene","nitrile","polyacrylate","polyurethane","rating_scale","sbr","silicone","viton"]},{"chemical":"Alums-NH3 -Cr -K","nitrile":"1","epdm":"1","neoprene":"1","sbr":"1","silicone":"1","butyl":"1","polyacrylate":"4","hypalon":"1","viton":"4","polyurethane":"X","fluorosilicone":"4","aflas":"2","kalrez":"1","rating_scale":"1 = Satisfactory, 2 = Fair, 3 = Doubtful, 4 = Unsatisfactory, X = Insufficient Data","id":"alums-nh3-cr-k","url":"https://referencesource.org/chemical-elastomer-material-compatibility/alums-nh3-cr-k/","source":"https://mykin.com/rubber-chemical-resistance-chart","source_quote":"Alums-NH3 -Cr -K | 1 | 1 | 1 | 1 | 1 | 1 | 4 | 1 | 4 | X | 4 | 2 | 1 |","verified_fields":["aflas","butyl","chemical","epdm","fluorosilicone","hypalon","kalrez","neoprene","nitrile","polyacrylate","polyurethane","rating_scale","sbr","silicone","viton"]},{"chemical":"Ambrex 33 (Mobil)","nitrile":"1","epdm":"4","neoprene":"2","sbr":"4","silicone":"4","butyl":"4","polyacrylate":"1","hypalon":"3","viton":"1","polyurethane":"2","fluorosilicone":"3","aflas":"2","kalrez":"1","rating_scale":"1 = Satisfactory, 2 = Fair, 3 = Doubtful, 4 = Unsatisfactory, X = Insufficient Data","id":"ambrex-33-mobil","url":"https://referencesource.org/chemical-elastomer-material-compatibility/ambrex-33-mobil/","source":"https://mykin.com/rubber-chemical-resistance-chart","source_quote":"Ambrex 33 (Mobil) | 1 | 4 | 2 | 4 | 4 | 4 | 1 | 3 | 1 | 2 | 3 | 2 | 1 |","verified_fields":["aflas","butyl","chemical","epdm","fluorosilicone","hypalon","kalrez","neoprene","nitrile","polyacrylate","polyurethane","rating_scale","sbr","silicone","viton"]},{"chemical":"Ambrex 830 (Mobil)","nitrile":"1","epdm":"3","neoprene":"2","sbr":"4","silicone":"2","butyl":"3","polyacrylate":"1","hypalon":"2","viton":"1","polyurethane":"1","fluorosilicone":"1","aflas":"2","kalrez":"1","rating_scale":"1 = Satisfactory, 2 = Fair, 3 = Doubtful, 4 = Unsatisfactory, X = Insufficient Data","id":"ambrex-830-mobil","url":"https://referencesource.org/chemical-elastomer-material-compatibility/ambrex-830-mobil/","source":"https://mykin.com/rubber-chemical-resistance-chart","source_quote":"Ambrex 830 (Mobil) | 1 | 3 | 2 | 4 | 2 | 3 | 1 | 2 | 1 | 1 | 1 | 2 | 1 |","verified_fields":["aflas","butyl","chemical","epdm","fluorosilicone","hypalon","kalrez","neoprene","nitrile","polyacrylate","polyurethane","rating_scale","sbr","silicone","viton"]},{"chemical":"Amines-Mixed","nitrile":"4","epdm":"2","neoprene":"2","sbr":"2","silicone":"2","butyl":"2","polyacrylate":"4","hypalon":"4","viton":"4","polyurethane":"4","fluorosilicone":"4","aflas":"3","kalrez":"2","rating_scale":"1 = Satisfactory, 2 = Fair, 3 = Doubtful, 4 = Unsatisfactory, X = Insufficient Data","id":"amines-mixed","url":"https://referencesource.org/chemical-elastomer-material-compatibility/amines-mixed/","source":"https://mykin.com/rubber-chemical-resistance-chart","source_quote":"Amines-Mixed | 4 | 2 | 2 | 2 | 2 | 2 | 4 | 4 | 4 | 4 | 4 | 3 | 2 |","verified_fields":["aflas","butyl","chemical","epdm","fluorosilicone","hypalon","kalrez","neoprene","nitrile","polyacrylate","polyurethane","rating_scale","sbr","silicone","viton"]},{"chemical":"Aminoanthraquinone","nitrile":"X","epdm":"X","neoprene":"X","sbr":"X","silicone":"X","butyl":"X","polyacrylate":"X","hypalon":"X","viton":"X","polyurethane":"X","fluorosilicone":"X","aflas":"X","kalrez":"1","rating_scale":"1 = Satisfactory, 2 = Fair, 3 = Doubtful, 4 = Unsatisfactory, X = Insufficient Data","id":"aminoanthraquinone","url":"https://referencesource.org/chemical-elastomer-material-compatibility/aminoanthraquinone/","source":"https://mykin.com/rubber-chemical-resistance-chart","source_quote":"Aminoanthraquinone | X | X | X | X | X | X | X | X | X | X | X | X | 1 |","verified_fields":["aflas","butyl","chemical","epdm","fluorosilicone","hypalon","kalrez","neoprene","nitrile","polyacrylate","polyurethane","rating_scale","sbr","silicone","viton"]},{"chemical":"Aminoazobenzene","nitrile":"X","epdm":"X","neoprene":"X","sbr":"X","silicone":"X","butyl":"X","polyacrylate":"X","hypalon":"X","viton":"X","polyurethane":"X","fluorosilicone":"X","aflas":"X","kalrez":"1","rating_scale":"1 = Satisfactory, 2 = Fair, 3 = Doubtful, 4 = Unsatisfactory, X = Insufficient Data","id":"aminoazobenzene","url":"https://referencesource.org/chemical-elastomer-material-compatibility/aminoazobenzene/","source":"https://mykin.com/rubber-chemical-resistance-chart","source_quote":"Aminoazobenzene | X | X | X | X | X | X | X | X | X | X | X | X | 1 |","verified_fields":["aflas","butyl","chemical","epdm","fluorosilicone","hypalon","kalrez","neoprene","nitrile","polyacrylate","polyurethane","rating_scale","sbr","silicone","viton"]},{"chemical":"Aminobenzene Sulfonic Acid","nitrile":"X","epdm":"X","neoprene":"X","sbr":"X","silicone":"X","butyl":"X","polyacrylate":"X","hypalon":"X","viton":"X","polyurethane":"X","fluorosilicone":"X","aflas":"X","kalrez":"1","rating_scale":"1 = Satisfactory, 2 = Fair, 3 = Doubtful, 4 = Unsatisfactory, X = Insufficient Data","id":"aminobenzene-sulfonic-acid","url":"https://referencesource.org/chemical-elastomer-material-compatibility/aminobenzene-sulfonic-acid/","source":"https://mykin.com/rubber-chemical-resistance-chart","source_quote":"Aminobenzene Sulfonic Acid | X | X | X | X | X | X | X | X | X | X | X | X | 1 |","verified_fields":["aflas","butyl","chemical","epdm","fluorosilicone","hypalon","kalrez","neoprene","nitrile","polyacrylate","polyurethane","rating_scale","sbr","silicone","viton"]},{"chemical":"Aminobenzoic Acid","nitrile":"X","epdm":"X","neoprene":"X","sbr":"X","silicone":"X","butyl":"X","polyacrylate":"X","hypalon":"X","viton":"X","polyurethane":"X","fluorosilicone":"X","aflas":"X","kalrez":"1","rating_scale":"1 = Satisfactory, 2 = Fair, 3 = Doubtful, 4 = Unsatisfactory, X = Insufficient Data","id":"aminobenzoic-acid","url":"https://referencesource.org/chemical-elastomer-material-compatibility/aminobenzoic-acid/","source":"https://mykin.com/rubber-chemical-resistance-chart","source_quote":"Aminobenzoic Acid | X | X | X | X | X | X | X | X | X | X | X | X | 1 |","verified_fields":["aflas","butyl","chemical","epdm","fluorosilicone","hypalon","kalrez","neoprene","nitrile","polyacrylate","polyurethane","rating_scale","sbr","silicone","viton"]},{"chemical":"Aminopyridine","nitrile":"X","epdm":"X","neoprene":"X","sbr":"X","silicone":"X","butyl":"X","polyacrylate":"X","hypalon":"X","viton":"X","polyurethane":"X","fluorosilicone":"X","aflas":"X","kalrez":"1","rating_scale":"1 = Satisfactory, 2 = Fair, 3 = Doubtful, 4 = Unsatisfactory, X = Insufficient Data","id":"aminopyridine","url":"https://referencesource.org/chemical-elastomer-material-compatibility/aminopyridine/","source":"https://mykin.com/rubber-chemical-resistance-chart","source_quote":"Aminopyridine | X | X | X | X | X | X | X | X | X | X | X | X | 1 |","verified_fields":["aflas","butyl","chemical","epdm","fluorosilicone","hypalon","kalrez","neoprene","nitrile","polyacrylate","polyurethane","rating_scale","sbr","silicone","viton"]},{"chemical":"Aminosalicylic Acid","nitrile":"X","epdm":"X","neoprene":"X","sbr":"X","silicone":"X","butyl":"X","polyacrylate":"X","hypalon":"X","viton":"X","polyurethane":"X","fluorosilicone":"X","aflas":"X","kalrez":"1","rating_scale":"1 = Satisfactory, 2 = Fair, 3 = Doubtful, 4 = Unsatisfactory, X = Insufficient Data","id":"aminosalicylic-acid","url":"https://referencesource.org/chemical-elastomer-material-compatibility/aminosalicylic-acid/","source":"https://mykin.com/rubber-chemical-resistance-chart","source_quote":"Aminosalicylic Acid | X | X | X | X | X | X | X | X | X | X | X | X | 1 |","verified_fields":["aflas","butyl","chemical","epdm","fluorosilicone","hypalon","kalrez","neoprene","nitrile","polyacrylate","polyurethane","rating_scale","sbr","silicone","viton"]},{"chemical":"Ammonia and Lithium Metal in Solution","nitrile":"2","epdm":"2","neoprene":"X","sbr":"4","silicone":"4","butyl":"2","polyacrylate":"4","hypalon":"4","viton":"4","polyurethane":"4","fluorosilicone":"4","aflas":"3","kalrez":"4","rating_scale":"1 = Satisfactory, 2 = Fair, 3 = Doubtful, 4 = Unsatisfactory, X = Insufficient Data","id":"ammonia-and-lithium-metal-in-solution","url":"https://referencesource.org/chemical-elastomer-material-compatibility/ammonia-and-lithium-metal-in-solution/","source":"https://mykin.com/rubber-chemical-resistance-chart","source_quote":"Ammonia and Lithium Metal in Solution | 2 | 2 | X | 4 | 4 | 2 | 4 | 4 | 4 | 4 | 4 | 3 | 4 |","verified_fields":["aflas","butyl","chemical","epdm","fluorosilicone","hypalon","kalrez","neoprene","nitrile","polyacrylate","polyurethane","rating_scale","sbr","silicone","viton"]},{"chemical":"Ammonia (Anhydrous)","nitrile":"2","epdm":"1","neoprene":"1","sbr":"4","silicone":"2","butyl":"1","polyacrylate":"4","hypalon":"4","viton":"4","polyurethane":"4","fluorosilicone":"4","aflas":"2","kalrez":"2","rating_scale":"1 = Satisfactory, 2 = Fair, 3 = Doubtful, 4 = Unsatisfactory, X = Insufficient Data","id":"ammonia-anhydrous","url":"https://referencesource.org/chemical-elastomer-material-compatibility/ammonia-anhydrous/","source":"https://mykin.com/rubber-chemical-resistance-chart","source_quote":"Ammonia (Anhydrous) | 2 | 1 | 1 | 4 | 2 | 1 | 4 | 4 | 4 | 4 | 4 | 2 | 2 |","verified_fields":["aflas","butyl","chemical","epdm","fluorosilicone","hypalon","kalrez","neoprene","nitrile","polyacrylate","polyurethane","rating_scale","sbr","silicone","viton"]},{"chemical":"Ammonia, Gas, Cold","nitrile":"1","epdm":"1","neoprene":"1","sbr":"1","silicone":"1","butyl":"1","polyacrylate":"4","hypalon":"1","viton":"4","polyurethane":"X","fluorosilicone":"4","aflas":"2","kalrez":"1","rating_scale":"1 = Satisfactory, 2 = Fair, 3 = Doubtful, 4 = Unsatisfactory, X = Insufficient Data","id":"ammonia-gas-cold","url":"https://referencesource.org/chemical-elastomer-material-compatibility/ammonia-gas-cold/","source":"https://mykin.com/rubber-chemical-resistance-chart","source_quote":"Ammonia, Gas, Cold | 1 | 1 | 1 | 1 | 1 | 1 | 4 | 1 | 4 | X | 4 | 2 | 1 |","verified_fields":["aflas","butyl","chemical","epdm","fluorosilicone","hypalon","kalrez","neoprene","nitrile","polyacrylate","polyurethane","rating_scale","sbr","silicone","viton"]},{"chemical":"Ammonia, Gas, Hot","nitrile":"4","epdm":"2","neoprene":"2","sbr":"4","silicone":"X","butyl":"2","polyacrylate":"4","hypalon":"2","viton":"4","polyurethane":"X","fluorosilicone":"4","aflas":"2","kalrez":"2","rating_scale":"1 = Satisfactory, 2 = Fair, 3 = Doubtful, 4 = Unsatisfactory, X = Insufficient Data","id":"ammonia-gas-hot","url":"https://referencesource.org/chemical-elastomer-material-compatibility/ammonia-gas-hot/","source":"https://mykin.com/rubber-chemical-resistance-chart","source_quote":"Ammonia, Gas, Hot | 4 | 2 | 2 | 4 | X | 2 | 4 | 2 | 4 | X | 4 | 2 | 2 |","verified_fields":["aflas","butyl","chemical","epdm","fluorosilicone","hypalon","kalrez","neoprene","nitrile","polyacrylate","polyurethane","rating_scale","sbr","silicone","viton"]},{"chemical":"Ammonia, Liquid (Anhydrous)","nitrile":"2","epdm":"1","neoprene":"1","sbr":"4","silicone":"2","butyl":"1","polyacrylate":"4","hypalon":"2","viton":"4","polyurethane":"4","fluorosilicone":"4","aflas":"2","kalrez":"2","rating_scale":"1 = Satisfactory, 2 = Fair, 3 = Doubtful, 4 = Unsatisfactory, X = Insufficient Data","id":"ammonia-liquid-anhydrous","url":"https://referencesource.org/chemical-elastomer-material-compatibility/ammonia-liquid-anhydrous/","source":"https://mykin.com/rubber-chemical-resistance-chart","source_quote":"Ammonia, Liquid (Anhydrous) | 2 | 1 | 1 | 4 | 2 | 1 | 4 | 2 | 4 | 4 | 4 | 2 | 2 |","verified_fields":["aflas","butyl","chemical","epdm","fluorosilicone","hypalon","kalrez","neoprene","nitrile","polyacrylate","polyurethane","rating_scale","sbr","silicone","viton"]},{"chemical":"Ammonium Acetate","nitrile":"3","epdm":"1","neoprene":"1","sbr":"1","silicone":"2","butyl":"1","polyacrylate":"4","hypalon":"1","viton":"3","polyurethane":"4","fluorosilicone":"1","aflas":"X","kalrez":"1","rating_scale":"1 = Satisfactory, 2 = Fair, 3 = Doubtful, 4 = Unsatisfactory, X = Insufficient Data","id":"ammonium-acetate","url":"https://referencesource.org/chemical-elastomer-material-compatibility/ammonium-acetate/","source":"https://mykin.com/rubber-chemical-resistance-chart","source_quote":"Ammonium Acetate | 3 | 1 | 1 | 1 | 2 | 1 | 4 | 1 | 3 | 4 | 1 | X | 1 |","verified_fields":["aflas","butyl","chemical","epdm","fluorosilicone","hypalon","kalrez","neoprene","nitrile","polyacrylate","polyurethane","rating_scale","sbr","silicone","viton"]},{"chemical":"Ammonium Arsenate","nitrile":"3","epdm":"1","neoprene":"1","sbr":"1","silicone":"2","butyl":"1","polyacrylate":"4","hypalon":"1","viton":"3","polyurethane":"4","fluorosilicone":"1","aflas":"X","kalrez":"1","rating_scale":"1 = Satisfactory, 2 = Fair, 3 = Doubtful, 4 = Unsatisfactory, X = Insufficient Data","id":"ammonium-arsenate","url":"https://referencesource.org/chemical-elastomer-material-compatibility/ammonium-arsenate/","source":"https://mykin.com/rubber-chemical-resistance-chart","source_quote":"Ammonium Arsenate | 3 | 1 | 1 | 1 | 2 | 1 | 4 | 1 | 3 | 4 | 1 | X | 1 |","verified_fields":["aflas","butyl","chemical","epdm","fluorosilicone","hypalon","kalrez","neoprene","nitrile","polyacrylate","polyurethane","rating_scale","sbr","silicone","viton"]},{"chemical":"Ammonium Benzoate","nitrile":"3","epdm":"1","neoprene":"1","sbr":"1","silicone":"2","butyl":"1","polyacrylate":"4","hypalon":"1","viton":"3","polyurethane":"4","fluorosilicone":"1","aflas":"X","kalrez":"1","rating_scale":"1 = Satisfactory, 2 = Fair, 3 = Doubtful, 4 = Unsatisfactory, X = Insufficient Data","id":"ammonium-benzoate","url":"https://referencesource.org/chemical-elastomer-material-compatibility/ammonium-benzoate/","source":"https://mykin.com/rubber-chemical-resistance-chart","source_quote":"Ammonium Benzoate | 3 | 1 | 1 | 1 | 2 | 1 | 4 | 1 | 3 | 4 | 1 | X | 1 |","verified_fields":["aflas","butyl","chemical","epdm","fluorosilicone","hypalon","kalrez","neoprene","nitrile","polyacrylate","polyurethane","rating_scale","sbr","silicone","viton"]},{"chemical":"Ammonium Bicarbonate","nitrile":"3","epdm":"1","neoprene":"1","sbr":"1","silicone":"2","butyl":"1","polyacrylate":"4","hypalon":"1","viton":"3","polyurethane":"4","fluorosilicone":"1","aflas":"X","kalrez":"1","rating_scale":"1 = Satisfactory, 2 = Fair, 3 = Doubtful, 4 = Unsatisfactory, X = Insufficient Data","id":"ammonium-bicarbonate","url":"https://referencesource.org/chemical-elastomer-material-compatibility/ammonium-bicarbonate/","source":"https://mykin.com/rubber-chemical-resistance-chart","source_quote":"Ammonium Bicarbonate | 3 | 1 | 1 | 1 | 2 | 1 | 4 | 1 | 3 | 4 | 1 | X | 1 |","verified_fields":["aflas","butyl","chemical","epdm","fluorosilicone","hypalon","kalrez","neoprene","nitrile","polyacrylate","polyurethane","rating_scale","sbr","silicone","viton"]},{"chemical":"Ammonium Bisulfite","nitrile":"3","epdm":"1","neoprene":"1","sbr":"1","silicone":"2","butyl":"1","polyacrylate":"4","hypalon":"1","viton":"3","polyurethane":"4","fluorosilicone":"1","aflas":"X","kalrez":"1","rating_scale":"1 = Satisfactory, 2 = Fair, 3 = Doubtful, 4 = Unsatisfactory, X = Insufficient Data","id":"ammonium-bisulfite","url":"https://referencesource.org/chemical-elastomer-material-compatibility/ammonium-bisulfite/","source":"https://mykin.com/rubber-chemical-resistance-chart","source_quote":"Ammonium Bisulfite | 3 | 1 | 1 | 1 | 2 | 1 | 4 | 1 | 3 | 4 | 1 | X | 1 |","verified_fields":["aflas","butyl","chemical","epdm","fluorosilicone","hypalon","kalrez","neoprene","nitrile","polyacrylate","polyurethane","rating_scale","sbr","silicone","viton"]},{"chemical":"Ammonium Bromide","nitrile":"1","epdm":"1","neoprene":"1","sbr":"1","silicone":"X","butyl":"1","polyacrylate":"X","hypalon":"1","viton":"1","polyurethane":"1","fluorosilicone":"X","aflas":"1","kalrez":"1","rating_scale":"1 = Satisfactory, 2 = Fair, 3 = Doubtful, 4 = Unsatisfactory, X = Insufficient Data","id":"ammonium-bromide","url":"https://referencesource.org/chemical-elastomer-material-compatibility/ammonium-bromide/","source":"https://mykin.com/rubber-chemical-resistance-chart","source_quote":"Ammonium Bromide | 1 | 1 | 1 | 1 | X | 1 | X | 1 | 1 | 1 | X | 1 | 1 |","verified_fields":["aflas","butyl","chemical","epdm","fluorosilicone","hypalon","kalrez","neoprene","nitrile","polyacrylate","polyurethane","rating_scale","sbr","silicone","viton"]},{"chemical":"Ammonium Carbamate","nitrile":"3","epdm":"1","neoprene":"1","sbr":"1","silicone":"2","butyl":"1","polyacrylate":"4","hypalon":"1","viton":"3","polyurethane":"4","fluorosilicone":"1","aflas":"X","kalrez":"1","rating_scale":"1 = Satisfactory, 2 = Fair, 3 = Doubtful, 4 = Unsatisfactory, X = Insufficient Data","id":"ammonium-carbamate","url":"https://referencesource.org/chemical-elastomer-material-compatibility/ammonium-carbamate/","source":"https://mykin.com/rubber-chemical-resistance-chart","source_quote":"Ammonium Carbamate | 3 | 1 | 1 | 1 | 2 | 1 | 4 | 1 | 3 | 4 | 1 | X | 1 |","verified_fields":["aflas","butyl","chemical","epdm","fluorosilicone","hypalon","kalrez","neoprene","nitrile","polyacrylate","polyurethane","rating_scale","sbr","silicone","viton"]},{"chemical":"Ammonium Carbonate","nitrile":"4","epdm":"1","neoprene":"1","sbr":"1","silicone":"X","butyl":"1","polyacrylate":"4","hypalon":"1","viton":"1","polyurethane":"4","fluorosilicone":"X","aflas":"1","kalrez":"1","rating_scale":"1 = Satisfactory, 2 = Fair, 3 = Doubtful, 4 = Unsatisfactory, X = Insufficient Data","id":"ammonium-carbonate","url":"https://referencesource.org/chemical-elastomer-material-compatibility/ammonium-carbonate/","source":"https://mykin.com/rubber-chemical-resistance-chart","source_quote":"Ammonium Carbonate | 4 | 1 | 1 | 1 | X | 1 | 4 | 1 | 1 | 4 | X | 1 | 1 |","verified_fields":["aflas","butyl","chemical","epdm","fluorosilicone","hypalon","kalrez","neoprene","nitrile","polyacrylate","polyurethane","rating_scale","sbr","silicone","viton"]},{"chemical":"Ammonium Chloride, 2N","nitrile":"1","epdm":"1","neoprene":"1","sbr":"1","silicone":"X","butyl":"1","polyacrylate":"X","hypalon":"1","viton":"1","polyurethane":"1","fluorosilicone":"X","aflas":"1","kalrez":"1","rating_scale":"1 = Satisfactory, 2 = Fair, 3 = Doubtful, 4 = Unsatisfactory, X = Insufficient Data","id":"ammonium-chloride-2n","url":"https://referencesource.org/chemical-elastomer-material-compatibility/ammonium-chloride-2n/","source":"https://mykin.com/rubber-chemical-resistance-chart","source_quote":"Ammonium Chloride, 2N | 1 | 1 | 1 | 1 | X | 1 | X | 1 | 1 | 1 | X | 1 | 1 |","verified_fields":["aflas","butyl","chemical","epdm","fluorosilicone","hypalon","kalrez","neoprene","nitrile","polyacrylate","polyurethane","rating_scale","sbr","silicone","viton"]},{"chemical":"Ammonium Citrate","nitrile":"3","epdm":"1","neoprene":"1","sbr":"1","silicone":"2","butyl":"1","polyacrylate":"4","hypalon":"1","viton":"3","polyurethane":"4","fluorosilicone":"1","aflas":"X","kalrez":"1","rating_scale":"1 = Satisfactory, 2 =
