Repository: joelp22-maker/referencesource-data

# Chemical resistance ratings for common elastomers

The compatibility rating of a chemical against thirteen common elastomer families, as published in an industry chemical resistance chart. Each record is one chemical carrying its rating for Nitrile (NBR), EPDM, Neoprene (CR), SBR, Silicone (VMQ), Butyl (IIR), Polyacrylate (ACM), Hypalon (CSM), Viton (FKM), Polyurethane (AU/EU), Fluorosilicone (FVMQ), Aflas (TFE/P), and Kalrez (FFKM). Answers 'is Viton compatible with acetone', 'which elastomer resists sulfuric acid', 'can I use EPDM with gasoline', and 'Nitrile vs EPDM for sodium hydroxide'.

File: chemical-elastomer-material-compatibility/data.json (part 4 of 41)
"url":"https://referencesource.org/chemical-elastomer-material-compatibility/amyl-propionate/","source":"https://mykin.com/rubber-chemical-resistance-chart","source_quote":"Amyl Propionate | 1 | 4 | 2 | 4 | 2 | 4 | 1 | 2 | 1 | 1 | 1 | X | 1 |","verified_fields":["aflas","butyl","chemical","epdm","fluorosilicone","hypalon","kalrez","neoprene","nitrile","polyacrylate","polyurethane","rating_scale","sbr","silicone","viton"]},{"chemical":"AN-O-3 Grade M","nitrile":"1","epdm":"4","neoprene":"2","sbr":"4","silicone":"2","butyl":"4","polyacrylate":"1","hypalon":"2","viton":"1","polyurethane":"1","fluorosilicone":"1","aflas":"1","kalrez":"1","rating_scale":"1 = Satisfactory, 2 = Fair, 3 = Doubtful, 4 = Unsatisfactory, X = Insufficient Data","id":"an-o-3-grade-m","url":"https://referencesource.org/chemical-elastomer-material-compatibility/an-o-3-grade-m/","source":"https://mykin.com/rubber-chemical-resistance-chart","source_quote":"AN-O-3 Grade M | 1 | 4 | 2 | 4 | 2 | 4 | 1 | 2 | 1 | 1 | 1 | 1 | 1 |","verified_fields":["aflas","butyl","chemical","epdm","fluorosilicone","hypalon","kalrez","neoprene","nitrile","polyacrylate","polyurethane","rating_scale","sbr","silicone","viton"]},{"chemical":"AN-O-6","nitrile":"1","epdm":"4","neoprene":"2","sbr":"4","silicone":"4","butyl":"4","polyacrylate":"1","hypalon":"2","viton":"1","polyurethane":"1","fluorosilicone":"1","aflas":"1","kalrez":"1","rating_scale":"1 = Satisfactory, 2 = Fair, 3 = Doubtful, 4 = Unsatisfactory, X = Insufficient Data","id":"an-o-6","url":"https://referencesource.org/chemical-elastomer-material-compatibility/an-o-6/","source":"https://mykin.com/rubber-chemical-resistance-chart","source_quote":"AN-O-6 | 1 | 4 | 2 | 4 | 4 | 4 | 1 | 2 | 1 | 1 | 1 | 1 | 1 |","verified_fields":["aflas","butyl","chemical","epdm","fluorosilicone","hypalon","kalrez","neoprene","nitrile","polyacrylate","polyurethane","rating_scale","sbr","silicone","viton"]},{"chemical":"AN-O-366","nitrile":"1","epdm":"4","neoprene":"2","sbr":"4","silicone":"4","butyl":"4","polyacrylate":"1","hypalon":"2","viton":"1","polyurethane":"1","fluorosilicone":"1","aflas":"2","kalrez":"1","rating_scale":"1 = Satisfactory, 2 = Fair, 3 = Doubtful, 4 = Unsatisfactory, X = Insufficient Data","id":"an-o-366","url":"https://referencesource.org/chemical-elastomer-material-compatibility/an-o-366/","source":"https://mykin.com/rubber-chemical-resistance-chart","source_quote":"AN-O-366 | 1 | 4 | 2 | 4 | 4 | 4 | 1 | 2 | 1 | 1 | 1 | 2 | 1 |","verified_fields":["aflas","butyl","chemical","epdm","fluorosilicone","hypalon","kalrez","neoprene","nitrile","polyacrylate","polyurethane","rating_scale","sbr","silicone","viton"]},{"chemical":"AN-VV-O-366b Hydr. Fluid","nitrile":"1","epdm":"4","neoprene":"2","sbr":"4","silicone":"4","butyl":"4","polyacrylate":"2","hypalon":"2","viton":"1","polyurethane":"2","fluorosilicone":"1","aflas":"1","kalrez":"1","rating_scale":"1 = Satisfactory, 2 = Fair, 3 = Doubtful, 4 = Unsatisfactory, X = Insufficient Data","id":"an-vv-o-366b-hydr-fluid","url":"https://referencesource.org/chemical-elastomer-material-compatibility/an-vv-o-366b-hydr-fluid/","source":"https://mykin.com/rubber-chemical-resistance-chart","source_quote":"AN-VV-O-366b Hydr. Fluid | 1 | 4 | 2 | 4 | 4 | 4 | 2 | 2 | 1 | 2 | 1 | 1 | 1 |","verified_fields":["aflas","butyl","chemical","epdm","fluorosilicone","hypalon","kalrez","neoprene","nitrile","polyacrylate","polyurethane","rating_scale","sbr","silicone","viton"]},{"chemical":"Anderol, L-774 (di-ester)","nitrile":"2","epdm":"4","neoprene":"4","sbr":"4","silicone":"4","butyl":"4","polyacrylate":"2","hypalon":"4","viton":"1","polyurethane":"4","fluorosilicone":"2","aflas":"2","kalrez":"1","rating_scale":"1 = Satisfactory, 2 = Fair, 3 = Doubtful, 4 = Unsatisfactory, X = Insufficient Data","id":"anderol-l-774-di-ester","url":"https://referencesource.org/chemical-elastomer-material-compatibility/anderol-l-774-di-ester/","source":"https://mykin.com/rubber-chemical-resistance-chart","source_quote":"Anderol, L-774 (di-ester) | 2 | 4 | 4 | 4 | 4 | 4 | 2 | 4 | 1 | 4 | 2 | 2 | 1 |","verified_fields":["aflas","butyl","chemical","epdm","fluorosilicone","hypalon","kalrez","neoprene","nitrile","polyacrylate","polyurethane","rating_scale","sbr","silicone","viton"]},{"chemical":"Anderol, L- 826 (di-ester)","nitrile":"2","epdm":"4","neoprene":"4","sbr":"4","silicone":"4","butyl":"4","polyacrylate":"2","hypalon":"4","viton":"1","polyurethane":"4","fluorosilicone":"2","aflas":"2","kalrez":"1","rating_scale":"1 = Satisfactory, 2 = Fair, 3 = Doubtful, 4 = Unsatisfactory, X = Insufficient Data","id":"anderol-l-826-di-ester","url":"https://referencesource.org/chemical-elastomer-material-compatibility/anderol-l-826-di-ester/","source":"https://mykin.com/rubber-chemical-resistance-chart","source_quote":"Anderol, L- 826 (di-ester) | 2 | 4 | 4 | 4 | 4 | 4 | 2 | 4 | 1 | 4 | 2 | 2 | 1 |","verified_fields":["aflas","butyl","chemical","epdm","fluorosilicone","hypalon","kalrez","neoprene","nitrile","polyacrylate","polyurethane","rating_scale","sbr","silicone","viton"]},{"chemical":"Anderol, L- 829 (di-ester)","nitrile":"2","epdm":"4","neoprene":"4","sbr":"4","silicone":"4","butyl":"4","polyacrylate":"2","hypalon":"4","viton":"1","polyurethane":"4","fluorosilicone":"2","aflas":"2","kalrez":"1","rating_scale":"1 = Satisfactory, 2 = Fair, 3 = Doubtful, 4 = Unsatisfactory, X = Insufficient Data","id":"anderol-l-829-di-ester","url":"https://referencesource.org/chemical-elastomer-material-compatibility/anderol-l-829-di-ester/","source":"https://mykin.com/rubber-chemical-resistance-chart","source_quote":"Anderol, L- 829 (di-ester) | 2 | 4 | 4 | 4 | 4 | 4 | 2 | 4 | 1 | 4 | 2 | 2 | 1 |","verified_fields":["aflas","butyl","chemical","epdm","fluorosilicone","hypalon","kalrez","neoprene","nitrile","polyacrylate","polyurethane","rating_scale","sbr","silicone","viton"]},{"chemical":"ANG-25 (Di-ester Base) (TG749)","nitrile":"2","epdm":"4","neoprene":"4","sbr":"4","silicone":"2","butyl":"4","polyacrylate":"2","hypalon":"4","viton":"1","polyurethane":"4","fluorosilicone":"2","aflas":"2","kalrez":"1","rating_scale":"1 = Satisfactory, 2 = Fair, 3 = Doubtful, 4 = Unsatisfactory, X = Insufficient Data","id":"ang-25-di-ester-base-tg749","url":"https://referencesource.org/chemical-elastomer-material-compatibility/ang-25-di-ester-base-tg749/","source":"https://mykin.com/rubber-chemical-resistance-chart","source_quote":"ANG-25 (Di-ester Base) (TG749) | 2 | 4 | 4 | 4 | 2 | 4 | 2 | 4 | 1 | 4 | 2 | 2 | 1 |","verified_fields":["aflas","butyl","chemical","epdm","fluorosilicone","hypalon","kalrez","neoprene","nitrile","polyacrylate","polyurethane","rating_scale","sbr","silicone","viton"]},{"chemical":"ANG-25 (Glyceral Ester)","nitrile":"2","epdm":"1","neoprene":"2","sbr":"2","silicone":"2","butyl":"2","polyacrylate":"4","hypalon":"2","viton":"1","polyurethane":"4","fluorosilicone":"2","aflas":"1","kalrez":"1","rating_scale":"1 = Satisfactory, 2 = Fair, 3 = Doubtful, 4 = Unsatisfactory, X = Insufficient Data","id":"ang-25-glyceral-ester","url":"https://referencesource.org/chemical-elastomer-material-compatibility/ang-25-glyceral-ester/","source":"https://mykin.com/rubber-chemical-resistance-chart","source_quote":"ANG-25 (Glyceral Ester) | 2 | 1 | 2 | 2 | 2 | 2 | 4 | 2 | 1 | 4 | 2 | 1 | 1 |","verified_fields":["aflas","butyl","chemical","epdm","fluorosilicone","hypalon","kalrez","neoprene","nitrile","polyacrylate","polyurethane","rating_scale","sbr","silicone","viton"]},{"chemical":"Aniline","nitrile":"4","epdm":"2","neoprene":"4","sbr":"4","silicone":"4","butyl":"2","polyacrylate":"4","hypalon":"4","viton":"3","polyurethane":"4","fluorosilicone":"3","aflas":"2","kalrez":"1","rating_scale":"1 = Satisfactory, 2 = Fair, 3 = Doubtful, 4 = Unsatisfactory, X = Insufficient Data","id":"aniline","url":"https://referencesource.org/chemical-elastomer-material-compatibility/aniline/","source":"https://mykin.com/rubber-chemical-resistance-chart","source_quote":"Aniline | 4 | 2 | 4 | 4 | 4 | 2 | 4 | 4 | 3 | 4 | 3 | 2 | 1 |","verified_fields":["aflas","butyl","chemical","epdm","fluorosilicone","hypalon","kalrez","neoprene","nitrile","polyacrylate","polyurethane","rating_scale","sbr","silicone","viton"]},{"chemical":"Aniline Dyes","nitrile":"4","epdm":"2","neoprene":"2","sbr":"2","silicone":"3","butyl":"2","polyacrylate":"4","hypalon":"2","viton":"2","polyurethane":"4","fluorosilicone":"2","aflas":"2","kalrez":"1","rating_scale":"1 = Satisfactory, 2 = Fair, 3 = Doubtful, 4 = Unsatisfactory, X = Insufficient Data","id":"aniline-dyes","url":"https://referencesource.org/chemical-elastomer-material-compatibility/aniline-dyes/","source":"https://mykin.com/rubber-chemical-resistance-chart","source_quote":"Aniline Dyes | 4 | 2 | 2 | 2 | 3 | 2 | 4 | 2 | 2 | 4 | 2 | 2 | 1 |","verified_fields":["aflas","butyl","chemical","epdm","fluorosilicone","hypalon","kalrez","neoprene","nitrile","polyacrylate","polyurethane","rating_scale","sbr","silicone","viton"]},{"chemical":"Aniline Hydrochloride","nitrile":"2","epdm":"2","neoprene":"4","sbr":"3","silicone":"3","butyl":"2","polyacrylate":"4","hypalon":"4","viton":"2","polyurethane":"4","fluorosilicone":"2","aflas":"2","kalrez":"1","rating_scale":"1 = Satisfactory, 2 = Fair, 3 = Doubtful, 4 = Unsatisfactory, X = Insufficient Data","id":"aniline-hydrochloride","url":"https://referencesource.org/chemical-elastomer-material-compatibility/aniline-hydrochloride/","source":"https://mykin.com/rubber-chemical-resistance-chart","source_quote":"Aniline Hydrochloride | 2 | 2 | 4 | 3 | 3 | 2 | 4 | 4 | 2 | 4 | 2 | 2 | 1 |","verified_fields":["aflas","butyl","chemical","epdm","fluorosilicone","hypalon","kalrez","neoprene","nitrile","polyacrylate","polyurethane","rating_scale","sbr","silicone","viton"]},{"chemical":"Aniline Oil","nitrile":"4","epdm":"2","neoprene":"4","sbr":"4","silicone":"4","butyl":"2","polyacrylate":"4","hypalon":"4","viton":"3","polyurethane":"4","fluorosilicone":"3","aflas":"2","kalrez":"2","rating_scale":"1 = Satisfactory, 2 = Fair, 3 = Doubtful, 4 = Unsatisfactory, X = Insufficient Data","id":"aniline-oil","url":"https://referencesource.org/chemical-elastomer-material-compatibility/aniline-oil/","source":"https://mykin.com/rubber-chemical-resistance-chart","source_quote":"Aniline Oil | 4 | 2 | 4 | 4 | 4 | 2 | 4 | 4 | 3 | 4 | 3 | 2 | 2 |","verified_fields":["aflas","butyl","chemical","epdm","fluorosilicone","hypalon","kalrez","neoprene","nitrile","polyacrylate","polyurethane","rating_scale","sbr","silicone","viton"]},{"chemical":"Aniline Sulfate","nitrile":"3","epdm":"1","neoprene":"1","sbr":"1","silicone":"2","butyl":"1","polyacrylate":"4","hypalon":"1","viton":"3","polyurethane":"4","fluorosilicone":"1","aflas":"X","kalrez":"1","rating_scale":"1 = Satisfactory, 2 = Fair, 3 = Doubtful, 4 = Unsatisfactory, X = Insufficient Data","id":"aniline-sulfate","url":"https://referencesource.org/chemical-elastomer-material-compatibility/aniline-sulfate/","source":"https://mykin.com/rubber-chemical-resistance-chart","source_quote":"Aniline Sulfate | 3 | 1 | 1 | 1 | 2 | 1 | 4 | 1 | 3 | 4 | 1 | X | 1 |","verified_fields":["aflas","butyl","chemical","epdm","fluorosilicone","hypalon","kalrez","neoprene","nitrile","polyacrylate","polyurethane","rating_scale","sbr","silicone","viton"]},{"chemical":"Aniline Sulfite","nitrile":"3","epdm":"1","neoprene":"1","sbr":"1","silicone":"2","butyl":"1","polyacrylate":"4","hypalon":"1","viton":"3","polyurethane":"4","fluorosilicone":"1","aflas":"X","kalrez":"1","rating_scale":"1 = Satisfactory, 2 = Fair, 3 = Doubtful, 4 = Unsatisfactory, X = Insufficient Data","id":"aniline-sulfite","url":"https://referencesource.org/chemical-elastomer-material-compatibility/aniline-sulfite/","source":"https://mykin.com/rubber-chemical-resistance-chart","source_quote":"Aniline Sulfite | 3 | 1 | 1 | 1 | 2 | 1 | 4 | 1 | 3 | 4 | 1 | X | 1 |","verified_fields":["aflas","butyl","chemical","epdm","fluorosilicone","hypalon","kalrez","neoprene","nitrile","polyacrylate","polyurethane","rating_scale","sbr","silicone","viton"]},{"chemical":"Animal Fats","nitrile":"1","epdm":"2","neoprene":"2","sbr":"X","silicone":"X","butyl":"X","polyacrylate":"X","hypalon":"X","viton":"1","polyurethane":"X","fluorosilicone":"X","aflas":"1","kalrez":"1","rating_scale":"1 = Satisfactory, 2 = Fair, 3 = Doubtful, 4 = Unsatisfactory, X = Insufficient Data","id":"animal-fats","url":"https://referencesource.org/chemical-elastomer-material-compatibility/animal-fats/","source":"https://mykin.com/rubber-chemical-resistance-chart","source_quote":"Animal Fats | 1 | 2 | 2 | X | X | X | X | X | 1 | X | X | 1 | 1 |","verified_fields":["aflas","butyl","chemical","epdm","fluorosilicone","hypalon","kalrez","neoprene","nitrile","polyacrylate","polyurethane","rating_scale","sbr","silicone","viton"]},{"chemical":"Animal Oil (Lard Oil)","nitrile":"1","epdm":"2","neoprene":"2","sbr":"4","silicone":"2","butyl":"2","polyacrylate":"1","hypalon":"2","viton":"1","polyurethane":"2","fluorosilicone":"1","aflas":"2","kalrez":"1","rating_scale":"1 = Satisfactory, 2 = Fair, 3 = Doubtful, 4 = Unsatisfactory, X = Insufficient Data","id":"animal-oil-lard-oil","url":"https://referencesource.org/chemical-elastomer-material-compatibility/animal-oil-lard-oil/","source":"https://mykin.com/rubber-chemical-resistance-chart","source_quote":"Animal Oil (Lard Oil) | 1 | 2 | 2 | 4 | 2 | 2 | 1 | 2 | 1 | 2 | 1 | 2 | 1 |","verified_fields":["aflas","butyl","chemical","epdm","fluorosilicone","hypalon","kalrez","neoprene","nitrile","polyacrylate","polyurethane","rating_scale","sbr","silicone","viton"]},{"chemical":"Anisole","nitrile":"X","epdm":"X","neoprene":"X","sbr":"X","silicone":"X","butyl":"X","polyacrylate":"X","hypalon":"X","viton":"X","polyurethane":"X","fluorosilicone":"X","aflas":"X","kalrez":"1","rating_scale":"1 = Satisfactory, 2 = Fair, 3 = Doubtful, 4 = Unsatisfactory, X = Insufficient Data","id":"anisole","url":"https://referencesource.org/chemical-elastomer-material-compatibility/anisole/","source":"https://mykin.com/rubber-chemical-resistance-chart","source_quote":"Anisole | X | X | X | X | X | X | X | X | X | X | X | X | 1 |","verified_fields":["aflas","butyl","chemical","epdm","fluorosilicone","hypalon","kalrez","neoprene","nitrile","polyacrylate","polyurethane","rating_scale","sbr","silicone","viton"]},{"chemical":"Anisoyl Chloride","nitrile":"X","epdm":"X","neoprene":"X","sbr":"X","silicone":"X","butyl":"X","polyacrylate":"X","hypalon":"X","viton":"X","polyurethane":"X","fluorosilicone":"X","aflas":"X","kalrez":"1","rating_scale":"1 = Satisfactory, 2 = Fair, 3 = Doubtful, 4 = Unsatisfactory, X = Insufficient Data","id":"anisoyl-chloride","url":"https://referencesource.org/chemical-elastomer-material-compatibility/anisoyl-chloride/","source":"https://mykin.com/rubber-chemical-resistance-chart","source_quote":"Anisoyl Chloride | X | X | X | X | X | X | X | X | X | X | X | X | 1 |","verified_fields":["aflas","butyl","chemical","epdm","fluorosilicone","hypalon","kalrez","neoprene","nitrile","polyacrylate","polyurethane","rating_scale","sbr","silicone","viton"]},{"chemical":"Ansul Ether 161 or 181","nitrile":"3","epdm":"3","neoprene":"4","sbr":"4","silicone":"4","butyl":"3","polyacrylate":"4","hypalon":"4","viton":"4","polyurethane":"2","fluorosilicone":"3","aflas":"3","kalrez":"1","rating_scale":"1 = Satisfactory, 2 = Fair, 3 = Doubtful, 4 = Unsatisfactory, X = Insufficient Data","id":"ansul-ether-161-or-181","url":"https://referencesource.org/chemical-elastomer-material-compatibility/ansul-ether-161-or-181/","source":"https://mykin.com/rubber-chemical-resistance-chart","source_quote":"Ansul Ether 161 or 181 | 3 | 3 | 4 | 4 | 4 | 3 | 4 | 4 | 4 | 2 | 3 | 3 | 1 |","verified_fields":["aflas","butyl","chemical","epdm","fluorosilicone","hypalon","kalrez","neoprene","nitrile","polyacrylate","polyurethane","rating_scale","sbr","silicone","viton"]},{"chemical":"Anthracene","nitrile":"2","epdm":"4","neoprene":"4","sbr":"4","silicone":"X","butyl":"4","polyacrylate":"4","hypalon":"4","viton":"1","polyurethane":"3","fluorosilicone":"2","aflas":"X","kalrez":"1","rating_scale":"1 = Satisfactory, 2 = Fair, 3 = Doubtful, 4 = Unsatisfactory, X = Insufficient Data","id":"anthracene","url":"https://referencesource.org/chemical-elastomer-material-compatibility/anthracene/","source":"https://mykin.com/rubber-chemical-resistance-chart","source_quote":"Anthracene | 2 | 4 | 4 | 4 | X | 4 | 4 | 4 | 1 | 3 | 2 | X | 1 |","verified_fields":["aflas","butyl","chemical","epdm","fluorosilicone","hypalon","kalrez","neoprene","nitrile","polyacrylate","polyurethane","rating_scale","sbr","silicone","viton"]},{"chemical":"Anthranilic Acid","nitrile":"X","epdm":"X","neoprene":"X","sbr":"X","silicone":"X","butyl":"X","polyacrylate":"X","hypalon":"X","viton":"X","polyurethane":"X","fluorosilicone":"X","aflas":"X","kalrez":"1","rating_scale":"1 = Satisfactory, 2 = Fair, 3 = Doubtful, 4 = Unsatisfactory, X = Insufficient Data","id":"anthranilic-acid","url":"https://referencesource.org/chemical-elastomer-material-compatibility/anthranilic-acid/","source":"https://mykin.com/rubber-chemical-resistance-chart","source_quote":"Anthranilic Acid | X | X | X | X | X | X | X | X | X | X | X | X | 1 |","verified_fields":["aflas","butyl","chemical","epdm","fluorosilicone","hypalon","kalrez","neoprene","nitrile","polyacrylate","polyurethane","rating_scale","sbr","silicone","viton"]},{"chemical":"Anthraquinone","nitrile":"X","epdm":"X","neoprene":"X","sbr":"X","silicone":"X","butyl":"X","polyacrylate":"X","hypalon":"X","viton":"X","polyurethane":"X","fluorosilicone":"X","aflas":"X","kalrez":"1","rating_scale":"1 = Satisfactory, 2 = Fair, 3 = Doubtful, 4 = Unsatisfactory, X = Insufficient Data","id":"anthraquinone","url":"https://referencesource.org/chemical-elastomer-material-compatibility/anthraquinone/","source":"https://mykin.com/rubber-chemical-resistance-chart","source_quote":"Anthraquinone | X | X | X | X | X | X | X | X | X | X | X | X | 1 |","verified_fields":["aflas","butyl","chemical","epdm","fluorosilicone","hypalon","kalrez","neoprene","nitrile","polyacrylate","polyurethane","rating_scale","sbr","silicone","viton"]},{"chemical":"Anti-freeze Solutions","nitrile":"3","epdm":"1","neoprene":"1","sbr":"1","silicone":"2","butyl":"1","polyacrylate":"4","hypalon":"1","viton":"3","polyurethane":"4","fluorosilicone":"1","aflas":"X","kalrez":"1","rating_scale":"1 = Satisfactory, 2 = Fair, 3 = Doubtful, 4 = Unsatisfactory, X = Insufficient Data","id":"anti-freeze-solutions","url":"https://referencesource.org/chemical-elastomer-material-compatibility/anti-freeze-solutions/","source":"https://mykin.com/rubber-chemical-resistance-chart","source_quote":"Anti-freeze Solutions | 3 | 1 | 1 | 1 | 2 | 1 | 4 | 1 | 3 | 4 | 1 | X | 1 |","verified_fields":["aflas","butyl","chemical","epdm","fluorosilicone","hypalon","kalrez","neoprene","nitrile","polyacrylate","polyurethane","rating_scale","sbr","silicone","viton"]},{"chemical":"Antimony Chloride","nitrile":"1","epdm":"4","neoprene":"2","sbr":"4","silicone":"4","butyl":"4","polyacrylate":"1","hypalon":"2","viton":"1","polyurethane":"1","fluorosilicone":"1","aflas":"1","kalrez":"1","rating_scale":"1 = Satisfactory, 2 = Fair, 3 = Doubtful, 4 = Unsatisfactory, X = Insufficient Data","id":"antimony-chloride","url":"https://referencesource.org/chemical-elastomer-material-compatibility/antimony-chloride/","source":"https://mykin.com/rubber-chemical-resistance-chart","source_quote":"Antimony Chloride | 1 | 4 | 2 | 4 | 4 | 4 | 1 | 2 | 1 | 1 | 1 | 1 | 1 |","verified_fields":["aflas","butyl","chemical","epdm","fluorosilicone","hypalon","kalrez","neoprene","nitrile","polyacrylate","polyurethane","rating_scale","sbr","silicone","viton"]},{"chemical":"Antimony Pentachloride","nitrile":"1","epdm":"4","neoprene":"2","sbr":"4","silicone":"4","butyl":"4","polyacrylate":"1","hypalon":"2","viton":"1","polyurethane":"1","fluorosilicone":"1","aflas":"1","kalrez":"1","rating_scale":"1 = Satisfactory, 2 = Fair, 3 = Doubtful, 4 = Unsatisfactory, X = Insufficient Data","id":"antimony-pentachloride","url":"https://referencesource.org/chemical-elastomer-material-compatibility/antimony-pentachloride/","source":"https://mykin.com/rubber-chemical-resistance-chart","source_quote":"Antimony Pentachloride | 1 | 4 | 2 | 4 | 4 | 4 | 1 | 2 | 1 | 1 | 1 | 1 | 1 |","verified_fields":["aflas","butyl","chemical","epdm","fluorosilicone","hypalon","kalrez","neoprene","nitrile","polyacrylate","polyurethane","rating_scale","sbr","silicone","viton"]},{"chemical":"Antimony Pentafluoride","nitrile":"X","epdm":"X","neoprene":"X","sbr":"X","silicone":"X","butyl":"X","polyacrylate":"X","hypalon":"X","viton":"X","polyurethane":"X","fluorosilicone":"X","aflas":"X","kalrez":"2","rating_scale":"1 = Satisfactory, 2 = Fair, 3 = Doubtful, 4 = Unsatisfactory, X = Insufficient Data","id":"antimony-pentafluoride","url":"https://referencesource.org/chemical-elastomer-material-compatibility/antimony-pentafluoride/","source":"https://mykin.com/rubber-chemical-resistance-chart","source_quote":"Antimony Pentafluoride | X | X | X | X | X | X | X | X | X | X | X | X | 2 |","verified_fields":["aflas","butyl","chemical","epdm","fluorosilicone","hypalon","kalrez","neoprene","nitrile","polyacrylate","polyurethane","rating_scale","sbr","silicone","viton"]},{"chemical":"Antimony Sulfate","nitrile":"X","epdm":"X","neoprene":"X","sbr":"X","silicone":"X","butyl":"X","polyacrylate":"X","hypalon":"X","viton":"X","polyurethane":"X","fluorosilicone":"X","aflas":"X","kalrez":"1","rating_scale":"1 = Satisfactory, 2 = Fair, 3 = Doubtful, 4 = Unsatisfactory, X = Insufficient Data","id":"antimony-sulfate","url":"https://referencesource.org/chemical-elastomer-material-compatibility/antimony-sulfate/","source":"https://mykin.com/rubber-chemical-resistance-chart","source_quote":"Antimony Sulfate | X | X | X | X | X | X | X | X | X | X | X | X | 1 |","verified_fields":["aflas","butyl","chemical","epdm","fluorosilicone","hypalon","kalrez","neoprene","nitrile","polyacrylate","polyurethane","rating_scale","sbr","silicone","viton"]},{"chemical":"Antimony Tribromide","nitrile":"1","epdm":"4","neoprene":"2","sbr":"4","silicone":"4","butyl":"4","polyacrylate":"1","hypalon":"2","viton":"1","polyurethane":"1","fluorosilicone":"1","aflas":"1","kalrez":"1","rating_scale":"1 = Satisfactory, 2 = Fair, 3 = Doubtful, 4 = Unsatisfactory, X = Insufficient Data","id":"antimony-tribromide","url":"https://referencesource.org/chemical-elastomer-material-compatibility/antimony-tribromide/","source":"https://mykin.com/rubber-chemical-resistance-chart","source_quote":"Antimony Tribromide | 1 | 4 | 2 | 4 | 4 | 4 | 1 | 2 | 1 | 1 | 1 | 1 | 1 |","verified_fields":["aflas","butyl","chemical","epdm","fluorosilicone","hypalon","kalrez","neoprene","nitrile","polyacrylate","polyurethane","rating_scale","sbr","silicone","viton"]},{"chemical":"Antimony Trichloride","nitrile":"1","epdm":"4","neoprene":"2","sbr":"4","silicone":"4","butyl":"4","polyacrylate":"1","hypalon":"2","viton":"1","polyurethane":"1","fluorosilicone":"1","aflas":"1","kalrez":"1","rating_scale":"1 = Satisfactory, 2 = Fair, 3 = Doubtful, 4 = Unsatisfactory, X = Insufficient Data","id":"antimony-trichloride","url":"https://referencesource.org/chemical-elastomer-material-compatibility/antimony-trichloride/","source":"https://mykin.com/rubber-chemical-resistance-chart","source_quote":"Antimony Trichloride | 1 | 4 | 2 | 4 | 4 | 4 | 1 | 2 | 1 | 1 | 1 | 1 | 1 |","verified_fields":["aflas","butyl","chemical","epdm","fluorosilicone","hypalon","kalrez","neoprene","nitrile","polyacrylate","polyurethane","rating_scale","sbr","silicone","viton"]},{"chemical":"Antimony Trifluoride","nitrile":"1","epdm":"4","neoprene":"2","sbr":"4","silicone":"4","butyl":"4","polyacrylate":"1","hypalon":"2","viton":"1","polyurethane":"1","fluorosilicone":"1","aflas":"1","kalrez":"1","rating_scale":"1 = Satisfactory, 2 = Fair, 3 = Doubtful, 4 = Unsatisfactory, X = Insufficient Data","id":"antimony-trifluoride","url":"https://referencesource.org/chemical-elastomer-material-compatibility/antimony-trifluoride/","source":"https://mykin.com/rubber-chemical-resistance-chart","source_quote":"Antimony Trifluoride | 1 | 4 | 2 | 4 | 4 | 4 | 1 | 2 | 1 | 1 | 1 | 1 | 1 |","verified_fields":["aflas","butyl","chemical","epdm","fluorosilicone","hypalon","kalrez","neoprene","nitrile","polyacrylate","polyurethane","rating_scale","sbr","silicone","viton"]},{"chemical":"Antimony Trioxide","nitrile":"1","epdm":"4","neoprene":"2","sbr":"4","silicone":"4","butyl":"4","polyacrylate":"1","hypalon":"2","viton":"1","polyurethane":"1","fluorosilicone":"1","aflas":"1","kalrez":"1","rating_scale":"1 = Satisfactory, 2 = Fair, 3 = Doubtful, 4 = Unsatisfactory, X = Insufficient Data","id":"antimony-trioxide","url":"https://referencesource.org/chemical-elastomer-material-compatibility/antimony-trioxide/","source":"https://mykin.com/rubber-chemical-resistance-chart","source_quote":"Antimony Trioxide | 1 | 4 | 2 | 4 | 4 | 4 | 1 | 2 | 1 | 1 | 1 | 1 | 1 |","verified_fields":["aflas","butyl","chemical","epdm","fluorosilicone","hypalon","kalrez","neoprene","nitrile","polyacrylate","polyurethane","rating_scale","sbr","silicone","viton"]},{"chemical":"Aqua Regia","nitrile":"4","epdm":"3","neoprene":"4","sbr":"X","silicone":"X","butyl":"X","polyacrylate":"X","hypalon":"X","viton":"2","polyurethane":"X","fluorosilicone":"X","aflas":"3","kalrez":"2","rating_scale":"1 = Satisfactory, 2 = Fair, 3 = Doubtful, 4 = Unsatisfactory, X = Insufficient Data","id":"aqua-regia","url":"https://referencesource.org/chemical-elastomer-material-compatibility/aqua-regia/","source":"https://mykin.com/rubber-chemical-resistance-chart","source_quote":"Aqua Regia | 4 | 3 | 4 | X | X | X | X | X | 2 | X | X | 3 | 2 |","verified_fields":["aflas","butyl","chemical","epdm","fluorosilicone","hypalon","kalrez","neoprene","nitrile","polyacrylate","polyurethane","rating_scale","sbr","silicone","viton"]},{"chemical":"Arachidic Acid","nitrile":"X","epdm":"X","neoprene":"X","sbr":"X","silicone":"X","butyl":"X","polyacrylate":"X","hypalon":"X","viton":"X","polyurethane":"X","fluorosilicone":"X","aflas":"X","kalrez":"1","rating_scale":"1 = Satisfactory, 2 = Fair, 3 = Doubtful, 4 = Unsatisfactory, X = Insufficient Data","id":"arachidic-acid","url":"https://referencesource.org/chemical-elastomer-material-compatibility/arachidic-acid/","source":"https://mykin.com/rubber-chemical-resistance-chart","source_quote":"Arachidic Acid | X | X | X | X | X | X | X | X | X | X | X | X | 1 |","verified_fields":["aflas","butyl","chemical","epdm","fluorosilicone","hypalon","kalrez","neoprene","nitrile","polyacrylate","polyurethane","rating_scale","sbr","silicone","viton"]},{"chemical":"Argon","nitrile":"1","epdm":"1","neoprene":"1","sbr":"1","silicone":"1","butyl":"1","polyacrylate":"1","hypalon":"1","viton":"1","polyurethane":"1","fluorosilicone":"1","aflas":"1","kalrez":"1","rating_scale":"1 = Satisfactory, 2 = Fair, 3 = Doubtful, 4 = Unsatisfactory, X = Insufficient Data","id":"argon","url":"https://referencesource.org/chemical-elastomer-material-compatibility/argon/","source":"https://mykin.com/rubber-chemical-resistance-chart","source_quote":"Argon | 1 | 1 | 1 | 1 | 1 | 1 | 1 | 1 | 1 | 1 | 1 | 1 | 1 |","verified_fields":["aflas","butyl","chemical","epdm","fluorosilicone","hypalon","kalrez","neoprene","nitrile","polyacrylate","polyurethane","rating_scale","sbr","silicone","viton"]},{"chemical":"Aroclor, 1248","nitrile":"3","epdm":"2","neoprene":"4","sbr":"4","silicone":"2","butyl":"2","polyacrylate":"4","hypalon":"4","viton":"1","polyurethane":"4","fluorosilicone":"2","aflas":"1","kalrez":"1","rating_scale":"1 = Satisfactory, 2 = Fair, 3 = Doubtful, 4 = Unsatisfactory, X = Insufficient Data","id":"aroclor-1248","url":"https://referencesource.org/chemical-elastomer-material-compatibility/aroclor-1248/","source":"https://mykin.com/rubber-chemical-resistance-chart","source_quote":"Aroclor, 1248 | 3 | 2 | 4 | 4 | 2 | 2 | 4 | 4 | 1 | 4 | 2 | 1 | 1 |","verified_fields":["aflas","butyl","chemical","epdm","fluorosilicone","hypalon","kalrez","neoprene","nitrile","polyacrylate","polyurethane","rating_scale","sbr","silicone","viton"]},{"chemical":"Aroclor, 1254","nitrile":"4","epdm":"2","neoprene":"4","sbr":"4","silicone":"3","butyl":"4","polyacrylate":"4","hypalon":"4","viton":"1","polyurethane":"4","fluorosilicone":"2","aflas":"1","kalrez":"1","rating_scale":"1 = Satisfactory, 2 = Fair, 3 = Doubtful, 4 = Unsatisfactory, X = Insufficient Data","id":"aroclor-1254","url":"https://referencesource.org/chemical-elastomer-material-compatibility/aroclor-1254/","source":"https://mykin.com/rubber-chemical-resistance-chart","source_quote":"Aroclor, 1254 | 4 | 2 | 4 | 4 | 3 | 4 | 4 | 4 | 1 | 4 | 2 | 1 | 1 |","verified_fields":["aflas","butyl","chemical","epdm","fluorosilicone","hypalon","kalrez","neoprene","nitrile","polyacrylate","polyurethane","rating_scale","sbr","silicone","viton"]},{"chemical":"Aroclor, 1260","nitrile":"1","epdm":"X","neoprene":"1","sbr":"1","silicone":"1","butyl":"1","polyacrylate":"4","hypalon":"1","viton":"1","polyurethane":"4","fluorosilicone":"1","aflas":"1","kalrez":"1","rating_scale":"1 = Satisfactory, 2 = Fair, 3 = Doubtful, 4 = Unsatisfactory, X = Insufficient Data","id":"aroclor-1260","url":"https://referencesource.org/chemical-elastomer-material-compatibility/aroclor-1260/","source":"https://mykin.com/rubber-chemical-resistance-chart","source_quote":"Aroclor, 1260 | 1 | X | 1 | 1 | 1 | 1 | 4 | 1 | 1 | 4 | 1 | 1 | 1 |","verified_fields":["aflas","butyl","chemical","epdm","fluorosilicone","hypalon","kalrez","neoprene","nitrile","polyacrylate","polyurethane","rating_scale","sbr","silicone","viton"]},{"chemical":"Aromatic Fuel -50%","nitrile":"2","epdm":"4","neoprene":"4","sbr":"4","silicone":"4","butyl":"4","polyacrylate":"4","hypalon":"4","viton":"1","polyurethane":"4","fluorosilicone":"2","aflas":"2","kalrez":"1","rating_scale":"1 = Satisfactory, 2 = Fair, 3 = Doubtful, 4 = Unsatisfactory, X = Insufficient Data","id":"aromatic-fuel-50","url":"https://referencesource.org/chemical-elastomer-material-compatibility/aromatic-fuel-50/","source":"https://mykin.com/rubber-chemical-resistance-chart","source_quote":"Aromatic Fuel -50% | 2 | 4 | 4 | 4 | 4 | 4 | 4 | 4 | 1 | 4 | 2 | 2 | 1 |","verified_fields":["aflas","butyl","chemical","epdm","fluorosilicone","hypalon","kalrez","neoprene","nitrile","polyacrylate","polyurethane","rating_scale","sbr","silicone","viton"]},{"chemical":"Arsenic Acid","nitrile":"1","epdm":"1","neoprene":"1","sbr":"1","silicone":"1","butyl":"1","polyacrylate":"3","hypalon":"1","viton":"1","polyurethane":"3","fluorosilicone":"1","aflas":"1","kalrez":"1","rating_scale":"1 = Satisfactory, 2 = Fair, 3 = Doubtful, 4 = Unsatisfactory, X = Insufficient Data","id":"arsenic-acid","url":"https://referencesource.org/chemical-elastomer-material-compatibility/arsenic-acid/","source":"https://mykin.com/rubber-chemical-resistance-chart","source_quote":"Arsenic Acid | 1 | 1 | 1 | 1 | 1 | 1 | 3 | 1 | 1 | 3 | 1 | 1 | 1 |","verified_fields":["aflas","butyl","chemical","epdm","fluorosilicone","hypalon","kalrez","neoprene","nitrile","polyacrylate","polyurethane","rating_scale","sbr","silicone","viton"]},{"chemical":"Arsenic Oxide","nitrile":"X","epdm":"X","neoprene":"X","sbr":"X","silicone":"X","butyl":"X","polyacrylate":"X","hypalon":"X","viton":"X","polyurethane":"X","fluorosilicone":"X","aflas":"X","kalrez":"1","rating_scale":"1 = Satisfactory, 2 = Fair, 3 = Doubtful, 4 = Unsatisfactory, X = Insufficient Data","id":"arsenic-oxide","url":"https://referencesource.org/chemical-elastomer-material-compatibility/arsenic-oxide/","source":"https://mykin.com/rubber-chemical-resistance-chart","source_quote":"Arsenic Oxide | X | X | X | X | X | X | X | X | X | X | X | X | 1 |","verified_fields":["aflas","butyl","chemical","epdm","fluorosilicone","hypalon","kalrez","neoprene","nitrile","polyacrylate","polyurethane","rating_scale","sbr","silicone","viton"]},{"chemical":"Arsenic Trichloride","nitrile":"1","epdm":"4","neoprene":"1","sbr":"X","silicone":"X","butyl":"X","polyacrylate":"X","hypalon":"X","viton":"4","polyurethane":"X","fluorosilicone":"X","aflas":"X","kalrez":"1","rating_scale":"1 = Satisfactory, 2 = Fair, 3 = Doubtful, 4 = Unsatisfactory, X = Insufficient Data","id":"arsenic-trichloride","url":"https://referencesource.org/chemical-elastomer-material-compatibility/arsenic-trichloride/","source":"https://mykin.com/rubber-chemical-resistance-chart","source_quote":"Arsenic Trichloride | 1 | 4 | 1 | X | X | X | X | X | 4 | X | X | X | 1 |","verified_fields":["aflas","butyl","chemical","epdm","fluorosilicone","hypalon","kalrez","neoprene","nitrile","polyacrylate","polyurethane","rating_scale","sbr","silicone","viton"]},{"chemical":"Arsenic Trioxide","nitrile":"1","epdm":"4","neoprene":"1","sbr":"X","silicone":"X","butyl":"X","polyacrylate":"X","hypalon":"X","viton":"4","polyurethane":"X","fluorosilicone":"X","aflas":"X","kalrez":"1","rating_scale":"1 = Satisfactory, 2 = Fair, 3 = Doubtful, 4 = Unsatisfactory, X = Insufficient Data","id":"arsenic-trioxide","url":"https://referencesource.org/chemical-elastomer-material-compatibility/arsenic-trioxide/","source":"https://mykin.com/rubber-chemical-resistance-chart","source_quote":"Arsenic Trioxide | 1 | 4 | 1 | X | X | X | X | X | 4 | X | X | X | 1 |","verified_fields":["aflas","butyl","chemical","epdm","fluorosilicone","hypalon","kalrez","neoprene","nitrile","polyacrylate","polyurethane","rating_scale","sbr","silicone","viton"]},{"chemical":"Arsenic Trisulfide","nitrile":"1","epdm":"4","neoprene":"1","sbr":"X","silicone":"X","butyl":"X","polyacrylate":"X","hypalon":"X","viton":"4","polyurethane":"X","fluorosilicone":"X","aflas":"X","kalrez":"1","rating_scale":"1 = Satisfactory, 2 = Fair, 3 = Doubtful, 4 = Unsatisfactory, X = Insufficient Data","id":"arsenic-trisulfide","url":"https://referencesource.org/chemical-elastomer-material-compatibility/arsenic-trisulfide/","source":"https://mykin.com/rubber-chemical-resistance-chart","source_quote":"Arsenic Trisulfide | 1 | 4 | 1 | X | X | X | X | X | 4 | X | X | X | 1 |","verified_fields":["aflas","butyl","chemical","epdm","fluorosilicone","hypalon","kalrez","neoprene","nitrile","polyacrylate","polyurethane","rating_scale","sbr","silicone","viton"]},{"chemical":"Arsenites","nitrile":"X","epdm":"X","neoprene":"X","sbr":"X","silicone":"X","butyl":"X","polyacrylate":"X","hypalon":"X","viton":"X","polyurethane":"X","fluorosilicone":"X","aflas":"X","kalrez":"1","rating_scale":"1 = Satisfactory, 2 = Fair, 3 = Doubtful, 4 = Unsatisfactory, X = Insufficient Data","id":"arsenites","url":"https://referencesource.org/chemical-elastomer-material-compatibility/arsenites/","source":"https://mykin.com/rubber-chemical-resistance-chart","source_quote":"Arsenites | X | X | X | X | X | X | X | X | X | X | X | X | 1 |","verified_fields":["aflas","butyl","chemical","epdm","fluorosilicone","hypalon","kalrez","neoprene","nitrile","polyacrylate","polyurethane","rating_scale","sbr","silicone","viton"]},{"chemical":"Arsine","nitrile":"X","epdm":"X","neoprene":"X","sbr":"X","silicone":"X","butyl":"X","polyacrylate":"X","hypalon":"X","viton":"X","polyurethane":"X","fluorosilicone":"X","aflas":"X","kalrez":"1","rating_scale":"1 = Satisfactory, 2 = Fair, 3 = Doubtful, 4 = Unsatisfactory, X = Insufficient Data","id":"arsine","url":"https://referencesource.org/chemical-elastomer-material-compatibility/arsine/","source":"https://mykin.com/rubber-chemical-resistance-chart","source_quote":"Arsine | X | X | X | X | X | X | X | X | X | X | X | X | 1 |","verified_fields":["aflas","butyl","chemical","epdm","fluorosilicone","hypalon","kalrez","neoprene","nitrile","polyacrylate","polyurethane","rating_scale","sbr","silicone","viton"]},{"chemical":"Aryl Orthosilicate","nitrile":"X","epdm":"X","neoprene":"X","sbr":"X","silicone":"X","butyl":"X","polyacrylate":"X","hypalon":"X","viton":"X","polyurethane":"X","fluorosilicone":"X","aflas":"X","kalrez":"1","rating_scale":"1 = Satisfactory, 2 = Fair, 3 = Doubtful, 4 = Unsatisfactory, X = Insufficient Data","id":"aryl-orthosilicate","url":"https://referencesource.org/chemical-elastomer-material-compatibility/aryl-orthosilicate/","source":"https://mykin.com/rubber-chemical-resistance-chart","source_quote":"Aryl Orthosilicate | X | X | X | X | X | X | X | X | X | X | X | X | 1 |","verified_fields":["aflas","butyl","chemical","epdm","fluorosilicone","hypalon","kalrez","neoprene","nitrile","polyacrylate","polyurethane","rating_scale","sbr","silicone","viton"]},{"chemical":"Ascorbic Acid","nitrile":"3","epdm":"1","neoprene":"1","sbr":"1","silicone":"2","butyl":"1","polyacrylate":"4","hypalon":"1","viton":"3","polyurethane":"4","fluorosilicone":"1","aflas":"X","kalrez":"1","rating_scale":"1 = Satisfactory, 2 = Fair, 3 = Doubtful, 4 = Unsatisfactory, X = Insufficient Data","id":"ascorbic-acid","url":"https://referencesource.org/chemical-elastomer-material-compatibility/ascorbic-acid/","source":"https://mykin.com/rubber-chemical-resistance-chart","source_quote":"Ascorbic Acid | 3 | 1 | 1 | 1 | 2 | 1 | 4 | 1 | 3 | 4 | 1 | X | 1 |","verified_fields":["aflas","butyl","chemical","epdm","fluorosilicone","hypalon","kalrez","neoprene","nitrile","polyacrylate","polyurethane","rating_scale","sbr","silicone","viton"]},{"chemical":"Askarel Transformer Oil","nitrile":"2","epdm":"4","neoprene":"4","sbr":"4","silicone":"4","butyl":"4","polyacrylate":"4","hypalon":"4","viton":"1","polyurethane":"4","fluorosilicone":"2","aflas":"2","kalrez":"1","rating_scale":"1 = Satisfactory, 2 = Fair, 3 = Doubtful, 4 = Unsatisfactory, X = Insufficient Data","id":"askarel-transformer-oil","url":"https://referencesource.org/chemical-elastomer-material-compatibility/askarel-transformer-oil/","source":"https://mykin.com/rubber-chemical-resistance-chart","source_quote":"Askarel Transformer Oil | 2 | 4 | 4 | 4 | 4 | 4 | 4 | 4 | 1 | 4 | 2 | 2 | 1 |","verified_fields":["aflas","butyl","chemical","epdm","fluorosilicone","hypalon","kalrez","neoprene","nitrile","polyacrylate","polyurethane","rating_scale","sbr","silicone","viton"]},{"chemical":"Aspartic Acid","nitrile":"3","epdm":"1","neoprene":"1","sbr":"1","silicone":"2","butyl":"1","polyacrylate":"4","hypalon":"1","viton":"3","polyurethane":"4","fluorosilicone":"1","aflas":"X","kalrez":"1","rating_scale":"1 = Satisfactory, 2 = Fair, 3 = Doubtful, 4 = Unsatisfactory, X = Insufficient Data","id":"aspartic-acid","url":"https://referencesource.org/chemical-elastomer-material-compatibility/aspartic-acid/","source":"https://mykin.com/rubber-chemical-resistance-chart","source_quote":"Aspartic Acid | 3 | 1 | 1 | 1 | 2 | 1 | 4 | 1 | 3 | 4 | 1 | X | 1 |","verified_fields":["aflas","butyl","chemical","epdm","fluorosilicone","hypalon","kalrez","neoprene","nitrile","polyacrylate","polyurethane","rating_scale","sbr","silicone","viton"]},{"chemical":"Asphalt","nitrile":"2","epdm":"4","neoprene":"2","sbr":"4","silicone":"4","butyl":"4","polyacrylate":"2","hypalon":"2","viton":"1","polyurethane":"2","fluorosilicone":"2","aflas":"2","kalrez":"1","rating_scale":"1 = Satisfactory, 2 = Fair, 3 = Doubtful, 4 = Unsatisfactory, X = Insufficient Data","id":"asphalt","url":"https://referencesource.org/chemical-elastomer-material-compatibility/asphalt/","source":"https://mykin.com/rubber-chemical-resistance-chart","source_quote":"Asphalt | 2 | 4 | 2 | 4 | 4 | 4 | 2 | 2 | 1 | 2 | 2 | 2 | 1 |","verified_fields":["aflas","butyl","chemical","epdm","fluorosilicone","hypalon","kalrez","neoprene","nitrile","polyacrylate","polyurethane","rating_scale","sbr","silicone","viton"]},{"chemical":"ASTM Oil, No. 1","nitrile":"1","epdm":"4","neoprene":"1","sbr":"4","silicone":"1","butyl":"4","polyacrylate":"1","hypalon":"2","viton":"1","polyurethane":"1","fluorosilicone":"1","aflas":"1","kalrez":"1","rating_scale":"1 = Satisfactory, 2 = Fair, 3 = Doubtful, 4 = Unsatisfactory, X = Insufficient Data","id":"astm-oil-no-1",
