Repository: joelp22-maker/referencesource-data

# Chemical resistance ratings for common elastomers

The compatibility rating of a chemical against thirteen common elastomer families, as published in an industry chemical resistance chart. Each record is one chemical carrying its rating for Nitrile (NBR), EPDM, Neoprene (CR), SBR, Silicone (VMQ), Butyl (IIR), Polyacrylate (ACM), Hypalon (CSM), Viton (FKM), Polyurethane (AU/EU), Fluorosilicone (FVMQ), Aflas (TFE/P), and Kalrez (FFKM). Answers 'is Viton compatible with acetone', 'which elastomer resists sulfuric acid', 'can I use EPDM with gasoline', and 'Nitrile vs EPDM for sodium hydroxide'.

File: chemical-elastomer-material-compatibility/data.json (part 5 of 41)
"url":"https://referencesource.org/chemical-elastomer-material-compatibility/astm-oil-no-1/","source":"https://mykin.com/rubber-chemical-resistance-chart","source_quote":"ASTM Oil, No. 1 | 1 | 4 | 1 | 4 | 1 | 4 | 1 | 2 | 1 | 1 | 1 | 1 | 1 |","verified_fields":["aflas","butyl","chemical","epdm","fluorosilicone","hypalon","kalrez","neoprene","nitrile","polyacrylate","polyurethane","rating_scale","sbr","silicone","viton"]},{"chemical":"ASTM Oil, No. 2","nitrile":"1","epdm":"4","neoprene":"2","sbr":"4","silicone":"4","butyl":"4","polyacrylate":"1","hypalon":"4","viton":"1","polyurethane":"2","fluorosilicone":"1","aflas":"1","kalrez":"1","rating_scale":"1 = Satisfactory, 2 = Fair, 3 = Doubtful, 4 = Unsatisfactory, X = Insufficient Data","id":"astm-oil-no-2","url":"https://referencesource.org/chemical-elastomer-material-compatibility/astm-oil-no-2/","source":"https://mykin.com/rubber-chemical-resistance-chart","source_quote":"ASTM Oil, No. 2 | 1 | 4 | 2 | 4 | 4 | 4 | 1 | 4 | 1 | 2 | 1 | 1 | 1 |","verified_fields":["aflas","butyl","chemical","epdm","fluorosilicone","hypalon","kalrez","neoprene","nitrile","polyacrylate","polyurethane","rating_scale","sbr","silicone","viton"]},{"chemical":"ASTM Oil, No. 3","nitrile":"1","epdm":"4","neoprene":"4","sbr":"4","silicone":"3","butyl":"4","polyacrylate":"1","hypalon":"4","viton":"1","polyurethane":"2","fluorosilicone":"1","aflas":"1","kalrez":"1","rating_scale":"1 = Satisfactory, 2 = Fair, 3 = Doubtful, 4 = Unsatisfactory, X = Insufficient Data","id":"astm-oil-no-3","url":"https://referencesource.org/chemical-elastomer-material-compatibility/astm-oil-no-3/","source":"https://mykin.com/rubber-chemical-resistance-chart","source_quote":"ASTM Oil, No. 3 | 1 | 4 | 4 | 4 | 3 | 4 | 1 | 4 | 1 | 2 | 1 | 1 | 1 |","verified_fields":["aflas","butyl","chemical","epdm","fluorosilicone","hypalon","kalrez","neoprene","nitrile","polyacrylate","polyurethane","rating_scale","sbr","silicone","viton"]},{"chemical":"ASTM Oil, No. 4","nitrile":"2","epdm":"4","neoprene":"4","sbr":"4","silicone":"4","butyl":"4","polyacrylate":"2","hypalon":"4","viton":"1","polyurethane":"4","fluorosilicone":"2","aflas":"1","kalrez":"1","rating_scale":"1 = Satisfactory, 2 = Fair, 3 = Doubtful, 4 = Unsatisfactory, X = Insufficient Data","id":"astm-oil-no-4","url":"https://referencesource.org/chemical-elastomer-material-compatibility/astm-oil-no-4/","source":"https://mykin.com/rubber-chemical-resistance-chart","source_quote":"ASTM Oil, No. 4 | 2 | 4 | 4 | 4 | 4 | 4 | 2 | 4 | 1 | 4 | 2 | 1 | 1 |","verified_fields":["aflas","butyl","chemical","epdm","fluorosilicone","hypalon","kalrez","neoprene","nitrile","polyacrylate","polyurethane","rating_scale","sbr","silicone","viton"]},{"chemical":"ASTM Oil, No. 5","nitrile":"1","epdm":"4","neoprene":"2","sbr":"X","silicone":"X","butyl":"X","polyacrylate":"X","hypalon":"X","viton":"1","polyurethane":"X","fluorosilicone":"X","aflas":"1","kalrez":"1","rating_scale":"1 = Satisfactory, 2 = Fair, 3 = Doubtful, 4 = Unsatisfactory, X = Insufficient Data","id":"astm-oil-no-5","url":"https://referencesource.org/chemical-elastomer-material-compatibility/astm-oil-no-5/","source":"https://mykin.com/rubber-chemical-resistance-chart","source_quote":"ASTM Oil, No. 5 | 1 | 4 | 2 | X | X | X | X | X | 1 | X | X | 1 | 1 |","verified_fields":["aflas","butyl","chemical","epdm","fluorosilicone","hypalon","kalrez","neoprene","nitrile","polyacrylate","polyurethane","rating_scale","sbr","silicone","viton"]},{"chemical":"ASTM Reference Fuel A","nitrile":"1","epdm":"4","neoprene":"2","sbr":"4","silicone":"4","butyl":"4","polyacrylate":"2","hypalon":"2","viton":"1","polyurethane":"1","fluorosilicone":"1","aflas":"1","kalrez":"1","rating_scale":"1 = Satisfactory, 2 = Fair, 3 = Doubtful, 4 = Unsatisfactory, X = Insufficient Data","id":"astm-reference-fuel-a","url":"https://referencesource.org/chemical-elastomer-material-compatibility/astm-reference-fuel-a/","source":"https://mykin.com/rubber-chemical-resistance-chart","source_quote":"ASTM Reference Fuel A | 1 | 4 | 2 | 4 | 4 | 4 | 2 | 2 | 1 | 1 | 1 | 1 | 1 |","verified_fields":["aflas","butyl","chemical","epdm","fluorosilicone","hypalon","kalrez","neoprene","nitrile","polyacrylate","polyurethane","rating_scale","sbr","silicone","viton"]},{"chemical":"ASTM Reference Fuel B","nitrile":"1","epdm":"4","neoprene":"4","sbr":"4","silicone":"4","butyl":"4","polyacrylate":"4","hypalon":"4","viton":"1","polyurethane":"2","fluorosilicone":"1","aflas":"1","kalrez":"1","rating_scale":"1 = Satisfactory, 2 = Fair, 3 = Doubtful, 4 = Unsatisfactory, X = Insufficient Data","id":"astm-reference-fuel-b","url":"https://referencesource.org/chemical-elastomer-material-compatibility/astm-reference-fuel-b/","source":"https://mykin.com/rubber-chemical-resistance-chart","source_quote":"ASTM Reference Fuel B | 1 | 4 | 4 | 4 | 4 | 4 | 4 | 4 | 1 | 2 | 1 | 1 | 1 |","verified_fields":["aflas","butyl","chemical","epdm","fluorosilicone","hypalon","kalrez","neoprene","nitrile","polyacrylate","polyurethane","rating_scale","sbr","silicone","viton"]},{"chemical":"ASTM Reference Fuel C","nitrile":"2","epdm":"4","neoprene":"4","sbr":"4","silicone":"4","butyl":"4","polyacrylate":"4","hypalon":"4","viton":"1","polyurethane":"4","fluorosilicone":"2","aflas":"1","kalrez":"1","rating_scale":"1 = Satisfactory, 2 = Fair, 3 = Doubtful, 4 = Unsatisfactory, X = Insufficient Data","id":"astm-reference-fuel-c","url":"https://referencesource.org/chemical-elastomer-material-compatibility/astm-reference-fuel-c/","source":"https://mykin.com/rubber-chemical-resistance-chart","source_quote":"ASTM Reference Fuel C | 2 | 4 | 4 | 4 | 4 | 4 | 4 | 4 | 1 | 4 | 2 | 1 | 1 |","verified_fields":["aflas","butyl","chemical","epdm","fluorosilicone","hypalon","kalrez","neoprene","nitrile","polyacrylate","polyurethane","rating_scale","sbr","silicone","viton"]},{"chemical":"ASTM Reference Fuel D","nitrile":"2","epdm":"4","neoprene":"4","sbr":"X","silicone":"X","butyl":"X","polyacrylate":"X","hypalon":"X","viton":"1","polyurethane":"X","fluorosilicone":"X","aflas":"4","kalrez":"1","rating_scale":"1 = Satisfactory, 2 = Fair, 3 = Doubtful, 4 = Unsatisfactory, X = Insufficient Data","id":"astm-reference-fuel-d","url":"https://referencesource.org/chemical-elastomer-material-compatibility/astm-reference-fuel-d/","source":"https://mykin.com/rubber-chemical-resistance-chart","source_quote":"ASTM Reference Fuel D | 2 | 4 | 4 | X | X | X | X | X | 1 | X | X | 4 | 1 |","verified_fields":["aflas","butyl","chemical","epdm","fluorosilicone","hypalon","kalrez","neoprene","nitrile","polyacrylate","polyurethane","rating_scale","sbr","silicone","viton"]},{"chemical":"ATL-857","nitrile":"2","epdm":"4","neoprene":"4","sbr":"4","silicone":"4","butyl":"4","polyacrylate":"2","hypalon":"4","viton":"1","polyurethane":"4","fluorosilicone":"2","aflas":"1","kalrez":"1","rating_scale":"1 = Satisfactory, 2 = Fair, 3 = Doubtful, 4 = Unsatisfactory, X = Insufficient Data","id":"atl-857","url":"https://referencesource.org/chemical-elastomer-material-compatibility/atl-857/","source":"https://mykin.com/rubber-chemical-resistance-chart","source_quote":"ATL-857 | 2 | 4 | 4 | 4 | 4 | 4 | 2 | 4 | 1 | 4 | 2 | 1 | 1 |","verified_fields":["aflas","butyl","chemical","epdm","fluorosilicone","hypalon","kalrez","neoprene","nitrile","polyacrylate","polyurethane","rating_scale","sbr","silicone","viton"]},{"chemical":"Atlantic Dominion F","nitrile":"1","epdm":"4","neoprene":"2","sbr":"4","silicone":"4","butyl":"4","polyacrylate":"1","hypalon":"4","viton":"1","polyurethane":"2","fluorosilicone":"1","aflas":"2","kalrez":"1","rating_scale":"1 = Satisfactory, 2 = Fair, 3 = Doubtful, 4 = Unsatisfactory, X = Insufficient Data","id":"atlantic-dominion-f","url":"https://referencesource.org/chemical-elastomer-material-compatibility/atlantic-dominion-f/","source":"https://mykin.com/rubber-chemical-resistance-chart","source_quote":"Atlantic Dominion F | 1 | 4 | 2 | 4 | 4 | 4 | 1 | 4 | 1 | 2 | 1 | 2 | 1 |","verified_fields":["aflas","butyl","chemical","epdm","fluorosilicone","hypalon","kalrez","neoprene","nitrile","polyacrylate","polyurethane","rating_scale","sbr","silicone","viton"]},{"chemical":"Atlantic Utro Gear-e","nitrile":"1","epdm":"4","neoprene":"2","sbr":"X","silicone":"X","butyl":"X","polyacrylate":"X","hypalon":"X","viton":"1","polyurethane":"X","fluorosilicone":"X","aflas":"1","kalrez":"1","rating_scale":"1 = Satisfactory, 2 = Fair, 3 = Doubtful, 4 = Unsatisfactory, X = Insufficient Data","id":"atlantic-utro-gear-e","url":"https://referencesource.org/chemical-elastomer-material-compatibility/atlantic-utro-gear-e/","source":"https://mykin.com/rubber-chemical-resistance-chart","source_quote":"Atlantic Utro Gear-e | 1 | 4 | 2 | X | X | X | X | X | 1 | X | X | 1 | 1 |","verified_fields":["aflas","butyl","chemical","epdm","fluorosilicone","hypalon","kalrez","neoprene","nitrile","polyacrylate","polyurethane","rating_scale","sbr","silicone","viton"]},{"chemical":"Atlantic Utro Gear-EP Lube","nitrile":"1","epdm":"4","neoprene":"2","sbr":"4","silicone":"4","butyl":"4","polyacrylate":"1","hypalon":"4","viton":"1","polyurethane":"1","fluorosilicone":"1","aflas":"2","kalrez":"1","rating_scale":"1 = Satisfactory, 2 = Fair, 3 = Doubtful, 4 = Unsatisfactory, X = Insufficient Data","id":"atlantic-utro-gear-ep-lube","url":"https://referencesource.org/chemical-elastomer-material-compatibility/atlantic-utro-gear-ep-lube/","source":"https://mykin.com/rubber-chemical-resistance-chart","source_quote":"Atlantic Utro Gear-EP Lube | 1 | 4 | 2 | 4 | 4 | 4 | 1 | 4 | 1 | 1 | 1 | 2 | 1 |","verified_fields":["aflas","butyl","chemical","epdm","fluorosilicone","hypalon","kalrez","neoprene","nitrile","polyacrylate","polyurethane","rating_scale","sbr","silicone","viton"]},{"chemical":"Aure 903R (Mobil)","nitrile":"1","epdm":"4","neoprene":"2","sbr":"4","silicone":"4","butyl":"4","polyacrylate":"1","hypalon":"4","viton":"1","polyurethane":"1","fluorosilicone":"4","aflas":"2","kalrez":"1","rating_scale":"1 = Satisfactory, 2 = Fair, 3 = Doubtful, 4 = Unsatisfactory, X = Insufficient Data","id":"aure-903r-mobil","url":"https://referencesource.org/chemical-elastomer-material-compatibility/aure-903r-mobil/","source":"https://mykin.com/rubber-chemical-resistance-chart","source_quote":"Aure 903R (Mobil) | 1 | 4 | 2 | 4 | 4 | 4 | 1 | 4 | 1 | 1 | 4 | 2 | 1 |","verified_fields":["aflas","butyl","chemical","epdm","fluorosilicone","hypalon","kalrez","neoprene","nitrile","polyacrylate","polyurethane","rating_scale","sbr","silicone","viton"]},{"chemical":"AUREX 256","nitrile":"X","epdm":"X","neoprene":"X","sbr":"X","silicone":"X","butyl":"X","polyacrylate":"X","hypalon":"X","viton":"X","polyurethane":"X","fluorosilicone":"X","aflas":"X","kalrez":"1","rating_scale":"1 = Satisfactory, 2 = Fair, 3 = Doubtful, 4 = Unsatisfactory, X = Insufficient Data","id":"aurex-256","url":"https://referencesource.org/chemical-elastomer-material-compatibility/aurex-256/","source":"https://mykin.com/rubber-chemical-resistance-chart","source_quote":"AUREX 256 | X | X | X | X | X | X | X | X | X | X | X | X | 1 |","verified_fields":["aflas","butyl","chemical","epdm","fluorosilicone","hypalon","kalrez","neoprene","nitrile","polyacrylate","polyurethane","rating_scale","sbr","silicone","viton"]},{"chemical":"Automatic Transmission Fluid","nitrile":"1","epdm":"4","neoprene":"2","sbr":"4","silicone":"4","butyl":"4","polyacrylate":"1","hypalon":"3","viton":"1","polyurethane":"2","fluorosilicone":"X","aflas":"2","kalrez":"1","rating_scale":"1 = Satisfactory, 2 = Fair, 3 = Doubtful, 4 = Unsatisfactory, X = Insufficient Data","id":"automatic-transmission-fluid","url":"https://referencesource.org/chemical-elastomer-material-compatibility/automatic-transmission-fluid/","source":"https://mykin.com/rubber-chemical-resistance-chart","source_quote":"Automatic Transmission Fluid | 1 | 4 | 2 | 4 | 4 | 4 | 1 | 3 | 1 | 2 | X | 2 | 1 |","verified_fields":["aflas","butyl","chemical","epdm","fluorosilicone","hypalon","kalrez","neoprene","nitrile","polyacrylate","polyurethane","rating_scale","sbr","silicone","viton"]},{"chemical":"Automotive Brake Fluid","nitrile":"3","epdm":"1","neoprene":"2","sbr":"1","silicone":"3","butyl":"2","polyacrylate":"4","hypalon":"2","viton":"4","polyurethane":"4","fluorosilicone":"4","aflas":"2","kalrez":"1","rating_scale":"1 = Satisfactory, 2 = Fair, 3 = Doubtful, 4 = Unsatisfactory, X = Insufficient Data","id":"automotive-brake-fluid","url":"https://referencesource.org/chemical-elastomer-material-compatibility/automotive-brake-fluid/","source":"https://mykin.com/rubber-chemical-resistance-chart","source_quote":"Automotive Brake Fluid | 3 | 1 | 2 | 1 | 3 | 2 | 4 | 2 | 4 | 4 | 4 | 2 | 1 |","verified_fields":["aflas","butyl","chemical","epdm","fluorosilicone","hypalon","kalrez","neoprene","nitrile","polyacrylate","polyurethane","rating_scale","sbr","silicone","viton"]},{"chemical":"AXAREL 9100","nitrile":"X","epdm":"X","neoprene":"X","sbr":"X","silicone":"X","butyl":"X","polyacrylate":"X","hypalon":"X","viton":"X","polyurethane":"X","fluorosilicone":"X","aflas":"X","kalrez":"1","rating_scale":"1 = Satisfactory, 2 = Fair, 3 = Doubtful, 4 = Unsatisfactory, X = Insufficient Data","id":"axarel-9100","url":"https://referencesource.org/chemical-elastomer-material-compatibility/axarel-9100/","source":"https://mykin.com/rubber-chemical-resistance-chart","source_quote":"AXAREL 9100 | X | X | X | X | X | X | X | X | X | X | X | X | 1 |","verified_fields":["aflas","butyl","chemical","epdm","fluorosilicone","hypalon","kalrez","neoprene","nitrile","polyacrylate","polyurethane","rating_scale","sbr","silicone","viton"]},{"chemical":"Azobenzene","nitrile":"X","epdm":"X","neoprene":"X","sbr":"X","silicone":"X","butyl":"X","polyacrylate":"X","hypalon":"X","viton":"X","polyurethane":"X","fluorosilicone":"X","aflas":"X","kalrez":"1","rating_scale":"1 = Satisfactory, 2 = Fair, 3 = Doubtful, 4 = Unsatisfactory, X = Insufficient Data","id":"azobenzene","url":"https://referencesource.org/chemical-elastomer-material-compatibility/azobenzene/","source":"https://mykin.com/rubber-chemical-resistance-chart","source_quote":"Azobenzene | X | X | X | X | X | X | X | X | X | X | X | X | 1 |","verified_fields":["aflas","butyl","chemical","epdm","fluorosilicone","hypalon","kalrez","neoprene","nitrile","polyacrylate","polyurethane","rating_scale","sbr","silicone","viton"]},{"chemical":"Bardol B","nitrile":"4","epdm":"4","neoprene":"4","sbr":"4","silicone":"4","butyl":"4","polyacrylate":"4","hypalon":"4","viton":"1","polyurethane":"4","fluorosilicone":"2","aflas":"2","kalrez":"1","rating_scale":"1 = Satisfactory, 2 = Fair, 3 = Doubtful, 4 = Unsatisfactory, X = Insufficient Data","id":"bardol-b","url":"https://referencesource.org/chemical-elastomer-material-compatibility/bardol-b/","source":"https://mykin.com/rubber-chemical-resistance-chart","source_quote":"Bardol B | 4 | 4 | 4 | 4 | 4 | 4 | 4 | 4 | 1 | 4 | 2 | 2 | 1 |","verified_fields":["aflas","butyl","chemical","epdm","fluorosilicone","hypalon","kalrez","neoprene","nitrile","polyacrylate","polyurethane","rating_scale","sbr","silicone","viton"]},{"chemical":"Barium Carbonate","nitrile":"3","epdm":"1","neoprene":"1","sbr":"1","silicone":"2","butyl":"1","polyacrylate":"4","hypalon":"1","viton":"3","polyurethane":"4","fluorosilicone":"1","aflas":"X","kalrez":"1","rating_scale":"1 = Satisfactory, 2 = Fair, 3 = Doubtful, 4 = Unsatisfactory, X = Insufficient Data","id":"barium-carbonate","url":"https://referencesource.org/chemical-elastomer-material-compatibility/barium-carbonate/","source":"https://mykin.com/rubber-chemical-resistance-chart","source_quote":"Barium Carbonate | 3 | 1 | 1 | 1 | 2 | 1 | 4 | 1 | 3 | 4 | 1 | X | 1 |","verified_fields":["aflas","butyl","chemical","epdm","fluorosilicone","hypalon","kalrez","neoprene","nitrile","polyacrylate","polyurethane","rating_scale","sbr","silicone","viton"]},{"chemical":"Barium Chlorate","nitrile":"3","epdm":"1","neoprene":"1","sbr":"1","silicone":"2","butyl":"1","polyacrylate":"4","hypalon":"1","viton":"3","polyurethane":"4","fluorosilicone":"1","aflas":"X","kalrez":"1","rating_scale":"1 = Satisfactory, 2 = Fair, 3 = Doubtful, 4 = Unsatisfactory, X = Insufficient Data","id":"barium-chlorate","url":"https://referencesource.org/chemical-elastomer-material-compatibility/barium-chlorate/","source":"https://mykin.com/rubber-chemical-resistance-chart","source_quote":"Barium Chlorate | 3 | 1 | 1 | 1 | 2 | 1 | 4 | 1 | 3 | 4 | 1 | X | 1 |","verified_fields":["aflas","butyl","chemical","epdm","fluorosilicone","hypalon","kalrez","neoprene","nitrile","polyacrylate","polyurethane","rating_scale","sbr","silicone","viton"]},{"chemical":"Barium Chloride","nitrile":"1","epdm":"1","neoprene":"1","sbr":"1","silicone":"1","butyl":"1","polyacrylate":"1","hypalon":"1","viton":"1","polyurethane":"1","fluorosilicone":"1","aflas":"1","kalrez":"1","rating_scale":"1 = Satisfactory, 2 = Fair, 3 = Doubtful, 4 = Unsatisfactory, X = Insufficient Data","id":"barium-chloride","url":"https://referencesource.org/chemical-elastomer-material-compatibility/barium-chloride/","source":"https://mykin.com/rubber-chemical-resistance-chart","source_quote":"Barium Chloride | 1 | 1 | 1 | 1 | 1 | 1 | 1 | 1 | 1 | 1 | 1 | 1 | 1 |","verified_fields":["aflas","butyl","chemical","epdm","fluorosilicone","hypalon","kalrez","neoprene","nitrile","polyacrylate","polyurethane","rating_scale","sbr","silicone","viton"]},{"chemical":"Barium Cyanide","nitrile":"1","epdm":"1","neoprene":"1","sbr":"1","silicone":"1","butyl":"1","polyacrylate":"1","hypalon":"1","viton":"1","polyurethane":"1","fluorosilicone":"1","aflas":"1","kalrez":"1","rating_scale":"1 = Satisfactory, 2 = Fair, 3 = Doubtful, 4 = Unsatisfactory, X = Insufficient Data","id":"barium-cyanide","url":"https://referencesource.org/chemical-elastomer-material-compatibility/barium-cyanide/","source":"https://mykin.com/rubber-chemical-resistance-chart","source_quote":"Barium Cyanide | 1 | 1 | 1 | 1 | 1 | 1 | 1 | 1 | 1 | 1 | 1 | 1 | 1 |","verified_fields":["aflas","butyl","chemical","epdm","fluorosilicone","hypalon","kalrez","neoprene","nitrile","polyacrylate","polyurethane","rating_scale","sbr","silicone","viton"]},{"chemical":"Barium Hydroxide","nitrile":"1","epdm":"1","neoprene":"1","sbr":"1","silicone":"1","butyl":"1","polyacrylate":"4","hypalon":"1","viton":"1","polyurethane":"4","fluorosilicone":"1","aflas":"1","kalrez":"1","rating_scale":"1 = Satisfactory, 2 = Fair, 3 = Doubtful, 4 = Unsatisfactory, X = Insufficient Data","id":"barium-hydroxide","url":"https://referencesource.org/chemical-elastomer-material-compatibility/barium-hydroxide/","source":"https://mykin.com/rubber-chemical-resistance-chart","source_quote":"Barium Hydroxide | 1 | 1 | 1 | 1 | 1 | 1 | 4 | 1 | 1 | 4 | 1 | 1 | 1 |","verified_fields":["aflas","butyl","chemical","epdm","fluorosilicone","hypalon","kalrez","neoprene","nitrile","polyacrylate","polyurethane","rating_scale","sbr","silicone","viton"]},{"chemical":"Barium Iodide","nitrile":"1","epdm":"1","neoprene":"1","sbr":"1","silicone":"1","butyl":"1","polyacrylate":"1","hypalon":"1","viton":"1","polyurethane":"1","fluorosilicone":"1","aflas":"1","kalrez":"1","rating_scale":"1 = Satisfactory, 2 = Fair, 3 = Doubtful, 4 = Unsatisfactory, X = Insufficient Data","id":"barium-iodide","url":"https://referencesource.org/chemical-elastomer-material-compatibility/barium-iodide/","source":"https://mykin.com/rubber-chemical-resistance-chart","source_quote":"Barium Iodide | 1 | 1 | 1 | 1 | 1 | 1 | 1 | 1 | 1 | 1 | 1 | 1 | 1 |","verified_fields":["aflas","butyl","chemical","epdm","fluorosilicone","hypalon","kalrez","neoprene","nitrile","polyacrylate","polyurethane","rating_scale","sbr","silicone","viton"]},{"chemical":"Barium Nitrate","nitrile":"3","epdm":"1","neoprene":"1","sbr":"1","silicone":"2","butyl":"1","polyacrylate":"4","hypalon":"1","viton":"3","polyurethane":"4","fluorosilicone":"1","aflas":"X","kalrez":"1","rating_scale":"1 = Satisfactory, 2 = Fair, 3 = Doubtful, 4 = Unsatisfactory, X = Insufficient Data","id":"barium-nitrate","url":"https://referencesource.org/chemical-elastomer-material-compatibility/barium-nitrate/","source":"https://mykin.com/rubber-chemical-resistance-chart","source_quote":"Barium Nitrate | 3 | 1 | 1 | 1 | 2 | 1 | 4 | 1 | 3 | 4 | 1 | X | 1 |","verified_fields":["aflas","butyl","chemical","epdm","fluorosilicone","hypalon","kalrez","neoprene","nitrile","polyacrylate","polyurethane","rating_scale","sbr","silicone","viton"]},{"chemical":"Barium Oxide","nitrile":"1","epdm":"1","neoprene":"1","sbr":"1","silicone":"1","butyl":"1","polyacrylate":"4","hypalon":"1","viton":"1","polyurethane":"4","fluorosilicone":"1","aflas":"1","kalrez":"1","rating_scale":"1 = Satisfactory, 2 = Fair, 3 = Doubtful, 4 = Unsatisfactory, X = Insufficient Data","id":"barium-oxide","url":"https://referencesource.org/chemical-elastomer-material-compatibility/barium-oxide/","source":"https://mykin.com/rubber-chemical-resistance-chart","source_quote":"Barium Oxide | 1 | 1 | 1 | 1 | 1 | 1 | 4 | 1 | 1 | 4 | 1 | 1 | 1 |","verified_fields":["aflas","butyl","chemical","epdm","fluorosilicone","hypalon","kalrez","neoprene","nitrile","polyacrylate","polyurethane","rating_scale","sbr","silicone","viton"]},{"chemical":"Barium Peroxide","nitrile":"3","epdm":"1","neoprene":"1","sbr":"1","silicone":"2","butyl":"1","polyacrylate":"4","hypalon":"1","viton":"3","polyurethane":"4","fluorosilicone":"1","aflas":"X","kalrez":"1","rating_scale":"1 = Satisfactory, 2 = Fair, 3 = Doubtful, 4 = Unsatisfactory, X = Insufficient Data","id":"barium-peroxide","url":"https://referencesource.org/chemical-elastomer-material-compatibility/barium-peroxide/","source":"https://mykin.com/rubber-chemical-resistance-chart","source_quote":"Barium Peroxide | 3 | 1 | 1 | 1 | 2 | 1 | 4 | 1 | 3 | 4 | 1 | X | 1 |","verified_fields":["aflas","butyl","chemical","epdm","fluorosilicone","hypalon","kalrez","neoprene","nitrile","polyacrylate","polyurethane","rating_scale","sbr","silicone","viton"]},{"chemical":"Barium Polysulfide","nitrile":"3","epdm":"1","neoprene":"1","sbr":"1","silicone":"2","butyl":"1","polyacrylate":"4","hypalon":"1","viton":"3","polyurethane":"4","fluorosilicone":"1","aflas":"X","kalrez":"1","rating_scale":"1 = Satisfactory, 2 = Fair, 3 = Doubtful, 4 = Unsatisfactory, X = Insufficient Data","id":"barium-polysulfide","url":"https://referencesource.org/chemical-elastomer-material-compatibility/barium-polysulfide/","source":"https://mykin.com/rubber-chemical-resistance-chart","source_quote":"Barium Polysulfide | 3 | 1 | 1 | 1 | 2 | 1 | 4 | 1 | 3 | 4 | 1 | X | 1 |","verified_fields":["aflas","butyl","chemical","epdm","fluorosilicone","hypalon","kalrez","neoprene","nitrile","polyacrylate","polyurethane","rating_scale","sbr","silicone","viton"]},{"chemical":"Barium Salts","nitrile":"1","epdm":"1","neoprene":"1","sbr":"1","silicone":"1","butyl":"1","polyacrylate":"1","hypalon":"1","viton":"1","polyurethane":"1","fluorosilicone":"1","aflas":"1","kalrez":"1","rating_scale":"1 = Satisfactory, 2 = Fair, 3 = Doubtful, 4 = Unsatisfactory, X = Insufficient Data","id":"barium-salts","url":"https://referencesource.org/chemical-elastomer-material-compatibility/barium-salts/","source":"https://mykin.com/rubber-chemical-resistance-chart","source_quote":"Barium Salts | 1 | 1 | 1 | 1 | 1 | 1 | 1 | 1 | 1 | 1 | 1 | 1 | 1 |","verified_fields":["aflas","butyl","chemical","epdm","fluorosilicone","hypalon","kalrez","neoprene","nitrile","polyacrylate","polyurethane","rating_scale","sbr","silicone","viton"]},{"chemical":"Barium Sulfate","nitrile":"1","epdm":"1","neoprene":"1","sbr":"X","silicone":"X","butyl":"X","polyacrylate":"X","hypalon":"X","viton":"1","polyurethane":"X","fluorosilicone":"X","aflas":"1","kalrez":"1","rating_scale":"1 = Satisfactory, 2 = Fair, 3 = Doubtful, 4 = Unsatisfactory, X = Insufficient Data","id":"barium-sulfate","url":"https://referencesource.org/chemical-elastomer-material-compatibility/barium-sulfate/","source":"https://mykin.com/rubber-chemical-resistance-chart","source_quote":"Barium Sulfate | 1 | 1 | 1 | X | X | X | X | X | 1 | X | X | 1 | 1 |","verified_fields":["aflas","butyl","chemical","epdm","fluorosilicone","hypalon","kalrez","neoprene","nitrile","polyacrylate","polyurethane","rating_scale","sbr","silicone","viton"]},{"chemical":"Barium Sulfide","nitrile":"1","epdm":"1","neoprene":"1","sbr":"2","silicone":"1","butyl":"1","polyacrylate":"4","hypalon":"1","viton":"1","polyurethane":"1","fluorosilicone":"1","aflas":"1","kalrez":"1","rating_scale":"1 = Satisfactory, 2 = Fair, 3 = Doubtful, 4 = Unsatisfactory, X = Insufficient Data","id":"barium-sulfide","url":"https://referencesource.org/chemical-elastomer-material-compatibility/barium-sulfide/","source":"https://mykin.com/rubber-chemical-resistance-chart","source_quote":"Barium Sulfide | 1 | 1 | 1 | 2 | 1 | 1 | 4 | 1 | 1 | 1 | 1 | 1 | 1 |","verified_fields":["aflas","butyl","chemical","epdm","fluorosilicone","hypalon","kalrez","neoprene","nitrile","polyacrylate","polyurethane","rating_scale","sbr","silicone","viton"]},{"chemical":"Bayol 35","nitrile":"1","epdm":"4","neoprene":"2","sbr":"4","silicone":"4","butyl":"4","polyacrylate":"1","hypalon":"4","viton":"1","polyurethane":"2","fluorosilicone":"1","aflas":"2","kalrez":"1","rating_scale":"1 = Satisfactory, 2 = Fair, 3 = Doubtful, 4 = Unsatisfactory, X = Insufficient Data","id":"bayol-35","url":"https://referencesource.org/chemical-elastomer-material-compatibility/bayol-35/","source":"https://mykin.com/rubber-chemical-resistance-chart","source_quote":"Bayol 35 | 1 | 4 | 2 | 4 | 4 | 4 | 1 | 4 | 1 | 2 | 1 | 2 | 1 |","verified_fields":["aflas","butyl","chemical","epdm","fluorosilicone","hypalon","kalrez","neoprene","nitrile","polyacrylate","polyurethane","rating_scale","sbr","silicone","viton"]},{"chemical":"Bayol D","nitrile":"1","epdm":"4","neoprene":"2","sbr":"4","silicone":"4","butyl":"4","polyacrylate":"1","hypalon":"4","viton":"1","polyurethane":"4","fluorosilicone":"1","aflas":"2","kalrez":"1","rating_scale":"1 = Satisfactory, 2 = Fair, 3 = Doubtful, 4 = Unsatisfactory, X = Insufficient Data","id":"bayol-d","url":"https://referencesource.org/chemical-elastomer-material-compatibility/bayol-d/","source":"https://mykin.com/rubber-chemical-resistance-chart","source_quote":"Bayol D | 1 | 4 | 2 | 4 | 4 | 4 | 1 | 4 | 1 | 4 | 1 | 2 | 1 |","verified_fields":["aflas","butyl","chemical","epdm","fluorosilicone","hypalon","kalrez","neoprene","nitrile","polyacrylate","polyurethane","rating_scale","sbr","silicone","viton"]},{"chemical":"Beer","nitrile":"1","epdm":"1","neoprene":"1","sbr":"1","silicone":"1","butyl":"1","polyacrylate":"4","hypalon":"1","viton":"1","polyurethane":"2","fluorosilicone":"1","aflas":"1","kalrez":"1","rating_scale":"1 = Satisfactory, 2 = Fair, 3 = Doubtful, 4 = Unsatisfactory, X = Insufficient Data","id":"beer","url":"https://referencesource.org/chemical-elastomer-material-compatibility/beer/","source":"https://mykin.com/rubber-chemical-resistance-chart","source_quote":"Beer | 1 | 1 | 1 | 1 | 1 | 1 | 4 | 1 | 1 | 2 | 1 | 1 | 1 |","verified_fields":["aflas","butyl","chemical","epdm","fluorosilicone","hypalon","kalrez","neoprene","nitrile","polyacrylate","polyurethane","rating_scale","sbr","silicone","viton"]},{"chemical":"Beet Sugar Liquids","nitrile":"1","epdm":"1","neoprene":"1","sbr":"X","silicone":"X","butyl":"X","polyacrylate":"X","hypalon":"X","viton":"1","polyurethane":"X","fluorosilicone":"X","aflas":"1","kalrez":"1","rating_scale":"1 = Satisfactory, 2 = Fair, 3 = Doubtful, 4 = Unsatisfactory, X = Insufficient Data","id":"beet-sugar-liquids","url":"https://referencesource.org/chemical-elastomer-material-compatibility/beet-sugar-liquids/","source":"https://mykin.com/rubber-chemical-resistance-chart","source_quote":"Beet Sugar Liquids | 1 | 1 | 1 | X | X | X | X | X | 1 | X | X | 1 | 1 |","verified_fields":["aflas","butyl","chemical","epdm","fluorosilicone","hypalon","kalrez","neoprene","nitrile","polyacrylate","polyurethane","rating_scale","sbr","silicone","viton"]},{"chemical":"Beet Sugar Liquors","nitrile":"1","epdm":"1","neoprene":"2","sbr":"1","silicone":"1","butyl":"1","polyacrylate":"4","hypalon":"1","viton":"1","polyurethane":"4","fluorosilicone":"1","aflas":"1","kalrez":"1","rating_scale":"1 = Satisfactory, 2 = Fair, 3 = Doubtful, 4 = Unsatisfactory, X = Insufficient Data","id":"beet-sugar-liquors","url":"https://referencesource.org/chemical-elastomer-material-compatibility/beet-sugar-liquors/","source":"https://mykin.com/rubber-chemical-resistance-chart","source_quote":"Beet Sugar Liquors | 1 | 1 | 2 | 1 | 1 | 1 | 4 | 1 | 1 | 4 | 1 | 1 | 1 |","verified_fields":["aflas","butyl","chemical","epdm","fluorosilicone","hypalon","kalrez","neoprene","nitrile","polyacrylate","polyurethane","rating_scale","sbr","silicone","viton"]},{"chemical":"Benzaldehyde","nitrile":"4","epdm":"1","neoprene":"4","sbr":"4","silicone":"2","butyl":"1","polyacrylate":"4","hypalon":"1","viton":"4","polyurethane":"4","fluorosilicone":"4","aflas":"2","kalrez":"1","rating_scale":"1 = Satisfactory, 2 = Fair, 3 = Doubtful, 4 = Unsatisfactory, X = Insufficient Data","id":"benzaldehyde","url":"https://referencesource.org/chemical-elastomer-material-compatibility/benzaldehyde/","source":"https://mykin.com/rubber-chemical-resistance-chart","source_quote":"Benzaldehyde | 4 | 1 | 4 | 4 | 2 | 1 | 4 | 1 | 4 | 4 | 4 | 2 | 1 |","verified_fields":["aflas","butyl","chemical","epdm","fluorosilicone","hypalon","kalrez","neoprene","nitrile","polyacrylate","polyurethane","rating_scale","sbr","silicone","viton"]},{"chemical":"Benzaldehyde Disulfonic Acid","nitrile":"X","epdm":"X","neoprene":"X","sbr":"X","silicone":"X","butyl":"X","polyacrylate":"X","hypalon":"X","viton":"X","polyurethane":"X","fluorosilicone":"X","aflas":"X","kalrez":"1","rating_scale":"1 = Satisfactory, 2 = Fair, 3 = Doubtful, 4 = Unsatisfactory, X = Insufficient Data","id":"benzaldehyde-disulfonic-acid","url":"https://referencesource.org/chemical-elastomer-material-compatibility/benzaldehyde-disulfonic-acid/","source":"https://mykin.com/rubber-chemical-resistance-chart","source_quote":"Benzaldehyde Disulfonic Acid | X | X | X | X | X | X | X | X | X | X | X | X | 1 |","verified_fields":["aflas","butyl","chemical","epdm","fluorosilicone","hypalon","kalrez","neoprene","nitrile","polyacrylate","polyurethane","rating_scale","sbr","silicone","viton"]},{"chemical":"Benzamide","nitrile":"2","epdm":"4","neoprene":"4","sbr":"4","silicone":"X","butyl":"4","polyacrylate":"4","hypalon":"4","viton":"1","polyurethane":"3","fluorosilicone":"2","aflas":"X","kalrez":"1","rating_scale":"1 = Satisfactory, 2 = Fair, 3 = Doubtful, 4 = Unsatisfactory, X = Insufficient Data","id":"benzamide","url":"https://referencesource.org/chemical-elastomer-material-compatibility/benzamide/","source":"https://mykin.com/rubber-chemical-resistance-chart","source_quote":"Benzamide | 2 | 4 | 4 | 4 | X | 4 | 4 | 4 | 1 | 3 | 2 | X | 1 |","verified_fields":["aflas","butyl","chemical","epdm","fluorosilicone","hypalon","kalrez","neoprene","nitrile","polyacrylate","polyurethane","rating_scale","sbr","silicone","viton"]},{"chemical":"Benzanthrone","nitrile":"2","epdm":"4","neoprene":"4","sbr":"4","silicone":"X","butyl":"4","polyacrylate":"4","hypalon":"4","viton":"1","polyurethane":"3","fluorosilicone":"2","aflas":"X","kalrez":"1","rating_scale":"1 = Satisfactory, 2 = Fair, 3 = Doubtful, 4 = Unsatisfactory, X = Insufficient Data","id":"benzanthrone","url":"https://referencesource.org/chemical-elastomer-material-compatibility/benzanthrone/","source":"https://mykin.com/rubber-chemical-resistance-chart","source_quote":"Benzanthrone | 2 | 4 | 4 | 4 | X | 4 | 4 | 4 | 1 | 3 | 2 | X | 1 |","verified_fields":["aflas","butyl","chemical","epdm","fluorosilicone","hypalon","kalrez","neoprene","nitrile","polyacrylate","polyurethane","rating_scale","sbr","silicone","viton"]},{"chemical":"Benzene","nitrile":"4","epdm":"4","neoprene":"4","sbr":"4","silicone":"4","butyl":"4","polyacrylate":"4","hypalon":"4","viton":"1","polyurethane":"4","fluorosilicone":"3","aflas":"2","kalrez":"1","rating_scale":"1 = Satisfactory, 2 = Fair, 3 = Doubtful, 4 = Unsatisfactory, X = Insufficient Data","id":"benzene","url":"https://referencesource.org/chemical-elastomer-material-compatibility/benzene/","source":"https://mykin.com/rubber-chemical-resistance-chart","source_quote":"Benzene | 4 | 4 | 4 | 4 | 4 | 4 | 4 | 4 | 1 | 4 | 3 | 2 | 1 |","verified_fields":["aflas","butyl","chemical","epdm","fluorosilicone","hypalon","kalrez","neoprene","nitrile","polyacrylate","polyurethane","rating_scale","sbr","silicone","viton"]},{"chemical":"Benzene Hexachloride","nitrile":"X","epdm":"X","neoprene":"X","sbr":"X","silicone":"X","butyl":"X","polyacrylate":"X","hypalon":"X","viton":"X","polyurethane":"X","fluorosilicone":"X","aflas":"X","kalrez":"1","rating_scale":"1 = Satisfactory, 2 = Fair, 3 = Doubtful, 4 = Unsatisfactory, X = Insufficient Data","id":"benzene-hexachloride","url":"https://referencesource.org/chemical-elastomer-material-compatibility/benzene-hexachloride/","source":"https://mykin.com/rubber-chemical-resistance-chart","source_quote":"Benzene Hexachloride | X | X | X | X | X | X | X | X | X | X | X | X | 1 |","verified_fields":["aflas","butyl","chemical","epdm","fluorosilicone","hypalon","kalrez","neoprene","nitrile","polyacrylate","polyurethane","rating_scale","sbr","silicone","viton"]},{"chemical":"Benzenesulfonic Acid 10%","nitrile":"4","epdm":"4","neoprene":"2","sbr":"4","silicone":"4","butyl":"4","polyacrylate":"4","hypalon":"1","viton":"1","polyurethane":"4","fluorosilicone":"2","aflas":"2","kalrez":"1","rating_scale":"1 = Satisfactory, 2 = Fair, 3 = Doubtful, 4 = Unsatisfactory, X = Insufficient Data","id":"benzenesulfonic-acid-10","url":"https://referencesource.org/chemical-elastomer-material-compatibility/benzenesulfonic-acid-10/","source":"https://mykin.com/rubber-chemical-resistance-chart","source_quote":"Benzenesulfonic Acid 10% | 4 | 4 | 2 | 4 | 4 | 4 | 4 | 1 | 1 | 4 | 2 | 2 | 1 |","verified_fields":["aflas","butyl","chemical","epdm","fluorosilicone","hypalon","kalrez","neoprene","nitrile","polyacrylate","polyurethane","rating_scale","sbr","silicone","viton"]},{"chemical":"Benzidine","nitrile":"2","epdm":"4","neoprene":"4","sbr":"4","silicone":"X","butyl":"4","polyacrylate":"4","hypalon":"4","viton":"1","polyurethane":"3","fluorosilicone":"2","aflas":"X","kalrez":"1","rating_scale":"1 = Satisfactory, 2 = Fair, 3 = Doubtful, 4 = Unsatisfactory, X = Insufficient Data","id":"benzidine","url":"https://referencesource.org/chemical-elastomer-material-compatibility/benzidine/","source":"https://mykin.com/rubber-chemical-resistance-chart","source_quote":"Benzidine | 2 | 4 | 4 | 4 | X | 4 | 4 | 4 | 1 | 3 | 2 | X | 1 |","verified_fields":["aflas","butyl","chemical","epdm","fluorosilicone","hypalon","kalrez","neoprene","nitrile","polyacrylate","polyurethane","rating_scale","sbr","silicone","viton"]},{"chemical":"Benzidine 3 Sulfonic Acid","nitrile":"2","epdm":"4","neoprene":"4","sbr":"4","silicone":"X","butyl":"4","polyacrylate":"4","hypalon":"4","viton":"1","polyurethane":"3","fluorosilicone":"2","aflas":"X","kalrez":"1","rating_scale":"1 = Satisfactory, 2 = Fair, 3 = Doubtful, 4 = Unsatisfactory, X = Insufficient Data","id":"benzidine-3-sulfonic-acid","url":"https://referencesource.org/chemical-elastomer-material-compatibility/benzidine-3-sulfonic-acid/","source":"https://mykin.com/rubber-chemical-resistance-chart","source_quote":"Benzidine 3 Sulfonic Acid | 2 | 4 | 4 | 4 | X | 4 | 4 | 4 | 1 | 3 | 2 | X | 1 |","verified_fields":["aflas","butyl","chemical","epdm","fluorosilicone","hypalon","kalrez","neoprene","nitrile","polyacrylate","polyurethane","rating_scale","sbr","silicone","viton"]},{"chemical":"Benzil","nitrile":"2","epdm":"4","neoprene":"4","sbr":"4","silicone":"X","butyl":"4","polyacrylate":"4","hypalon":"4","viton":"1","polyurethane":"3","fluorosilicone":"2","aflas":"X","kalrez":"1","rating_scale":"1 = Satisfactory, 2 = Fair, 3 = Doubtful, 4 = Unsatisfactory, X = Insufficient Data","id":"benzil","url":"https://referencesource.org/chemical-elastomer-material-compatibility/benzil/","source":"https://mykin.com/rubber-chemical-resistance-chart","source_quote":"Benzil | 2 | 4 | 4 | 4 | X | 4 | 4 | 4 | 1 | 3 | 2 | X | 1 |","verified_fields":["aflas","butyl","chemical","epdm","fluorosilicone","hypalon","kalrez","neoprene","nitrile","polyacrylate","polyurethane","rating_scale","sbr","silicone","viton"]},{"chemical":"Benzilic Acid","nitrile":"2","epdm":"4","neoprene":"4","sbr":"4","silicone":"X","butyl":"4","polyacrylate":"4","hypalon":"4","viton":"1","polyurethane":"3","fluorosilicone":"2","aflas":"X","kalrez":"1","rating_scale":"1 = Satisfactory, 2 = Fair, 3 = Doubtful, 4 = Unsatisfactory, X = Insufficient Data","id":"benzilic-acid","url":"https://referencesource.org/chemical-elastomer-material-compatibility/benzilic-acid/","source":"https://mykin.com/rubber-chemical-resistance-chart","source_quote":"Benzilic Acid | 2 | 4 | 4 | 4 | X | 4 | 4 | 4 | 1 | 3 | 2 | X | 1 |","verified_fields":["aflas","butyl","chemical","epdm","fluorosilicone","hypalon","kalrez","neoprene","nitrile","polyacrylate","polyurethane","rating_scale","sbr","silicone","viton"]},{"chemical":"Benzine (Ligroin)","nitrile":"1","epdm":"4","neoprene":"2","sbr":"4","silicone":"4","butyl":"4","polyacrylate":"1","hypalon":"3","viton":"1","polyurethane":"2","fluorosilicone":"1","aflas":"2","kalrez":"1","rating_scale":"1 = Satisfactory, 2 = Fair, 3 = Doubtful, 4 = Unsatisfactory, X = Insufficient Data","id":"benzine-ligroin","url":"https://referencesource.org/chemical-elastomer-material-compatibility/benzine-ligroin/","source":"https://mykin.com/rubber-chemical-resistance-chart","source_quote":"Benzine (Ligroin) | 1 | 4 | 2 | 4 | 4 | 4 | 1 | 3 | 1 | 2 | 1 | 2 | 1 |","verified_fields":["aflas","butyl","chemical","epdm","fluorosilicone","hypalon","kalrez","neoprene","nitrile","polyacrylate","polyurethane","rating_scale","sbr","silicone","viton"]},{"chemical":"Benzocatechol","nitrile":"2","epdm":"4","neoprene":"4","sbr":"4","silicone":"X","butyl":"4","polyacrylate":"4","hypalon":"4","viton":"1","polyurethane":"3","fluorosilicone":"2","aflas":"X","kalrez":"1","rating_scale":"1 = Satisfactory, 2 = Fair, 3 = Doubtful, 4 = Unsatisfactory, X = Insufficient Data","id":"benzocatechol","url":"https://referencesource.org/chemical-elastomer-material-compatibility/benzocatechol/","source":"https://mykin.com/rubber-chemical-resistance-chart","source_quote":"Benzocatechol | 2 | 4 | 4 | 4 | X | 4 | 4 | 4 | 1 | 3 | 2 | X | 1 |","verified_fields":["aflas","butyl","chemical","epdm","fluorosilicone","hypalon","kalrez","neoprene","nitrile","polyacrylate","polyurethane","rating_scale","sbr","silicone","viton"]},{"chemical":"Benzochloride","nitrile":"4","epdm":"1","neoprene":"4","sbr":"4","silicone":"X","butyl":"2","polyacrylate":"4","hypalon":"4","viton":"1","polyurethane":"X","fluorosilicone":"1","aflas":"1","kalrez":"1","rating_scale":"1 = Satisfactory, 2 = Fair, 3 = Doubtful, 4 = Unsatisfactory, X = Insufficient Data","id":"benzochloride","url":"https://referencesource.org/chemical-elastomer-material-compatibility/benzochloride/","source":"https://mykin.com/rubber-chemical-resistance-chart","source_quote":"Benzochloride | 4 | 1 | 4 | 4 | X | 2 | 4 | 4 | 1 | X | 1 | 1 | 1 |","verified_fields":["aflas","butyl","chemical","epdm","fluorosilicone","hypalon","kalrez","neoprene","nitrile","polyacrylate","polyurethane","rating_scale","sbr","silicone","viton"]},{"chemical":"Benzoic Acid","nitrile":"4","epdm":"4","neoprene":"4","sbr":"4","silicone":"4","butyl":"4","polyacrylate":"4","hypalon":"4","viton":"1","polyurethane":"4","fluorosilicone":"2","aflas":"2","kalrez":"1","rating_scale":"1 = Satisfactory, 2 = Fair, 3 = Doubtful, 4 = Unsatisfactory, X = Insufficient Data","id":"benzoic-acid","url":"https://referencesource.org/chemical-elastomer-material-compatibility/benzoic-acid/",
