Repository: joelp22-maker/referencesource-data

# Chemical resistance ratings for common elastomers

The compatibility rating of a chemical against thirteen common elastomer families, as published in an industry chemical resistance chart. Each record is one chemical carrying its rating for Nitrile (NBR), EPDM, Neoprene (CR), SBR, Silicone (VMQ), Butyl (IIR), Polyacrylate (ACM), Hypalon (CSM), Viton (FKM), Polyurethane (AU/EU), Fluorosilicone (FVMQ), Aflas (TFE/P), and Kalrez (FFKM). Answers 'is Viton compatible with acetone', 'which elastomer resists sulfuric acid', 'can I use EPDM with gasoline', and 'Nitrile vs EPDM for sodium hydroxide'.

File: chemical-elastomer-material-compatibility/data.json (part 6 of 41)
"source":"https://mykin.com/rubber-chemical-resistance-chart","source_quote":"Benzoic Acid | 4 | 4 | 4 | 4 | 4 | 4 | 4 | 4 | 1 | 4 | 2 | 2 | 1 |","verified_fields":["aflas","butyl","chemical","epdm","fluorosilicone","hypalon","kalrez","neoprene","nitrile","polyacrylate","polyurethane","rating_scale","sbr","silicone","viton"]},{"chemical":"Benzoin","nitrile":"2","epdm":"4","neoprene":"4","sbr":"4","silicone":"X","butyl":"4","polyacrylate":"4","hypalon":"4","viton":"1","polyurethane":"3","fluorosilicone":"2","aflas":"X","kalrez":"1","rating_scale":"1 = Satisfactory, 2 = Fair, 3 = Doubtful, 4 = Unsatisfactory, X = Insufficient Data","id":"benzoin","url":"https://referencesource.org/chemical-elastomer-material-compatibility/benzoin/","source":"https://mykin.com/rubber-chemical-resistance-chart","source_quote":"Benzoin | 2 | 4 | 4 | 4 | X | 4 | 4 | 4 | 1 | 3 | 2 | X | 1 |","verified_fields":["aflas","butyl","chemical","epdm","fluorosilicone","hypalon","kalrez","neoprene","nitrile","polyacrylate","polyurethane","rating_scale","sbr","silicone","viton"]},{"chemical":"Benzonitrile","nitrile":"3","epdm":"1","neoprene":"1","sbr":"1","silicone":"2","butyl":"1","polyacrylate":"4","hypalon":"1","viton":"3","polyurethane":"4","fluorosilicone":"1","aflas":"X","kalrez":"1","rating_scale":"1 = Satisfactory, 2 = Fair, 3 = Doubtful, 4 = Unsatisfactory, X = Insufficient Data","id":"benzonitrile","url":"https://referencesource.org/chemical-elastomer-material-compatibility/benzonitrile/","source":"https://mykin.com/rubber-chemical-resistance-chart","source_quote":"Benzonitrile | 3 | 1 | 1 | 1 | 2 | 1 | 4 | 1 | 3 | 4 | 1 | X | 1 |","verified_fields":["aflas","butyl","chemical","epdm","fluorosilicone","hypalon","kalrez","neoprene","nitrile","polyacrylate","polyurethane","rating_scale","sbr","silicone","viton"]},{"chemical":"Benzophenone","nitrile":"X","epdm":"2","neoprene":"X","sbr":"4","silicone":"X","butyl":"2","polyacrylate":"4","hypalon":"X","viton":"1","polyurethane":"4","fluorosilicone":"1","aflas":"2","kalrez":"1","rating_scale":"1 = Satisfactory, 2 = Fair, 3 = Doubtful, 4 = Unsatisfactory, X = Insufficient Data","id":"benzophenone","url":"https://referencesource.org/chemical-elastomer-material-compatibility/benzophenone/","source":"https://mykin.com/rubber-chemical-resistance-chart","source_quote":"Benzophenone | X | 2 | X | 4 | X | 2 | 4 | X | 1 | 4 | 1 | 2 | 1 |","verified_fields":["aflas","butyl","chemical","epdm","fluorosilicone","hypalon","kalrez","neoprene","nitrile","polyacrylate","polyurethane","rating_scale","sbr","silicone","viton"]},{"chemical":"Benzoquinone","nitrile":"X","epdm":"2","neoprene":"X","sbr":"4","silicone":"X","butyl":"2","polyacrylate":"4","hypalon":"X","viton":"1","polyurethane":"4","fluorosilicone":"X","aflas":"2","kalrez":"1","rating_scale":"1 = Satisfactory, 2 = Fair, 3 = Doubtful, 4 = Unsatisfactory, X = Insufficient Data","id":"benzoquinone","url":"https://referencesource.org/chemical-elastomer-material-compatibility/benzoquinone/","source":"https://mykin.com/rubber-chemical-resistance-chart","source_quote":"Benzoquinone | X | 2 | X | 4 | X | 2 | 4 | X | 1 | 4 | X | 2 | 1 |","verified_fields":["aflas","butyl","chemical","epdm","fluorosilicone","hypalon","kalrez","neoprene","nitrile","polyacrylate","polyurethane","rating_scale","sbr","silicone","viton"]},{"chemical":"Benzotrichloride","nitrile":"4","epdm":"1","neoprene":"4","sbr":"X","silicone":"X","butyl":"X","polyacrylate":"X","hypalon":"X","viton":"1","polyurethane":"X","fluorosilicone":"X","aflas":"1","kalrez":"1","rating_scale":"1 = Satisfactory, 2 = Fair, 3 = Doubtful, 4 = Unsatisfactory, X = Insufficient Data","id":"benzotrichloride","url":"https://referencesource.org/chemical-elastomer-material-compatibility/benzotrichloride/","source":"https://mykin.com/rubber-chemical-resistance-chart","source_quote":"Benzotrichloride | 4 | 1 | 4 | X | X | X | X | X | 1 | X | X | 1 | 1 |","verified_fields":["aflas","butyl","chemical","epdm","fluorosilicone","hypalon","kalrez","neoprene","nitrile","polyacrylate","polyurethane","rating_scale","sbr","silicone","viton"]},{"chemical":"Benzotrifluoride","nitrile":"4","epdm":"1","neoprene":"4","sbr":"X","silicone":"X","butyl":"X","polyacrylate":"X","hypalon":"X","viton":"1","polyurethane":"X","fluorosilicone":"X","aflas":"1","kalrez":"1","rating_scale":"1 = Satisfactory, 2 = Fair, 3 = Doubtful, 4 = Unsatisfactory, X = Insufficient Data","id":"benzotrifluoride","url":"https://referencesource.org/chemical-elastomer-material-compatibility/benzotrifluoride/","source":"https://mykin.com/rubber-chemical-resistance-chart","source_quote":"Benzotrifluoride | 4 | 1 | 4 | X | X | X | X | X | 1 | X | X | 1 | 1 |","verified_fields":["aflas","butyl","chemical","epdm","fluorosilicone","hypalon","kalrez","neoprene","nitrile","polyacrylate","polyurethane","rating_scale","sbr","silicone","viton"]},{"chemical":"Benzoyl Chloride","nitrile":"X","epdm":"X","neoprene":"4","sbr":"4","silicone":"X","butyl":"4","polyacrylate":"4","hypalon":"4","viton":"1","polyurethane":"3","fluorosilicone":"2","aflas":"X","kalrez":"1","rating_scale":"1 = Satisfactory, 2 = Fair, 3 = Doubtful, 4 = Unsatisfactory, X = Insufficient Data","id":"benzoyl-chloride","url":"https://referencesource.org/chemical-elastomer-material-compatibility/benzoyl-chloride/","source":"https://mykin.com/rubber-chemical-resistance-chart","source_quote":"Benzoyl Chloride | X | X | 4 | 4 | X | 4 | 4 | 4 | 1 | 3 | 2 | X | 1 |","verified_fields":["aflas","butyl","chemical","epdm","fluorosilicone","hypalon","kalrez","neoprene","nitrile","polyacrylate","polyurethane","rating_scale","sbr","silicone","viton"]},{"chemical":"Benzoyl Peroxide","nitrile":"X","epdm":"X","neoprene":"X","sbr":"X","silicone":"X","butyl":"X","polyacrylate":"X","hypalon":"X","viton":"X","polyurethane":"X","fluorosilicone":"X","aflas":"X","kalrez":"1","rating_scale":"1 = Satisfactory, 2 = Fair, 3 = Doubtful, 4 = Unsatisfactory, X = Insufficient Data","id":"benzoyl-peroxide","url":"https://referencesource.org/chemical-elastomer-material-compatibility/benzoyl-peroxide/","source":"https://mykin.com/rubber-chemical-resistance-chart","source_quote":"Benzoyl Peroxide | X | X | X | X | X | X | X | X | X | X | X | X | 1 |","verified_fields":["aflas","butyl","chemical","epdm","fluorosilicone","hypalon","kalrez","neoprene","nitrile","polyacrylate","polyurethane","rating_scale","sbr","silicone","viton"]},{"chemical":"Benzoylsulfonilic Acid","nitrile":"2","epdm":"4","neoprene":"4","sbr":"4","silicone":"X","butyl":"4","polyacrylate":"4","hypalon":"4","viton":"1","polyurethane":"3","fluorosilicone":"2","aflas":"X","kalrez":"1","rating_scale":"1 = Satisfactory, 2 = Fair, 3 = Doubtful, 4 = Unsatisfactory, X = Insufficient Data","id":"benzoylsulfonilic-acid","url":"https://referencesource.org/chemical-elastomer-material-compatibility/benzoylsulfonilic-acid/","source":"https://mykin.com/rubber-chemical-resistance-chart","source_quote":"Benzoylsulfonilic Acid | 2 | 4 | 4 | 4 | X | 4 | 4 | 4 | 1 | 3 | 2 | X | 1 |","verified_fields":["aflas","butyl","chemical","epdm","fluorosilicone","hypalon","kalrez","neoprene","nitrile","polyacrylate","polyurethane","rating_scale","sbr","silicone","viton"]},{"chemical":"Benzyl Acetate","nitrile":"3","epdm":"1","neoprene":"1","sbr":"1","silicone":"2","butyl":"1","polyacrylate":"4","hypalon":"1","viton":"3","polyurethane":"4","fluorosilicone":"1","aflas":"X","kalrez":"1","rating_scale":"1 = Satisfactory, 2 = Fair, 3 = Doubtful, 4 = Unsatisfactory, X = Insufficient Data","id":"benzyl-acetate","url":"https://referencesource.org/chemical-elastomer-material-compatibility/benzyl-acetate/","source":"https://mykin.com/rubber-chemical-resistance-chart","source_quote":"Benzyl Acetate | 3 | 1 | 1 | 1 | 2 | 1 | 4 | 1 | 3 | 4 | 1 | X | 1 |","verified_fields":["aflas","butyl","chemical","epdm","fluorosilicone","hypalon","kalrez","neoprene","nitrile","polyacrylate","polyurethane","rating_scale","sbr","silicone","viton"]},{"chemical":"Benzyl Alcohol","nitrile":"4","epdm":"2","neoprene":"2","sbr":"4","silicone":"2","butyl":"2","polyacrylate":"4","hypalon":"2","viton":"1","polyurethane":"4","fluorosilicone":"2","aflas":"2","kalrez":"1","rating_scale":"1 = Satisfactory, 2 = Fair, 3 = Doubtful, 4 = Unsatisfactory, X = Insufficient Data","id":"benzyl-alcohol","url":"https://referencesource.org/chemical-elastomer-material-compatibility/benzyl-alcohol/","source":"https://mykin.com/rubber-chemical-resistance-chart","source_quote":"Benzyl Alcohol | 4 | 2 | 2 | 4 | 2 | 2 | 4 | 2 | 1 | 4 | 2 | 2 | 1 |","verified_fields":["aflas","butyl","chemical","epdm","fluorosilicone","hypalon","kalrez","neoprene","nitrile","polyacrylate","polyurethane","rating_scale","sbr","silicone","viton"]},{"chemical":"Benzyl Amine","nitrile":"X","epdm":"X","neoprene":"X","sbr":"X","silicone":"X","butyl":"X","polyacrylate":"X","hypalon":"X","viton":"X","polyurethane":"X","fluorosilicone":"X","aflas":"X","kalrez":"1","rating_scale":"1 = Satisfactory, 2 = Fair, 3 = Doubtful, 4 = Unsatisfactory, X = Insufficient Data","id":"benzyl-amine","url":"https://referencesource.org/chemical-elastomer-material-compatibility/benzyl-amine/","source":"https://mykin.com/rubber-chemical-resistance-chart","source_quote":"Benzyl Amine | X | X | X | X | X | X | X | X | X | X | X | X | 1 |","verified_fields":["aflas","butyl","chemical","epdm","fluorosilicone","hypalon","kalrez","neoprene","nitrile","polyacrylate","polyurethane","rating_scale","sbr","silicone","viton"]},{"chemical":"Benzyl Benzoate","nitrile":"4","epdm":"4","neoprene":"4","sbr":"4","silicone":"4","butyl":"2","polyacrylate":"4","hypalon":"4","viton":"1","polyurethane":"4","fluorosilicone":"1","aflas":"2","kalrez":"1","rating_scale":"1 = Satisfactory, 2 = Fair, 3 = Doubtful, 4 = Unsatisfactory, X = Insufficient Data","id":"benzyl-benzoate","url":"https://referencesource.org/chemical-elastomer-material-compatibility/benzyl-benzoate/","source":"https://mykin.com/rubber-chemical-resistance-chart","source_quote":"Benzyl Benzoate | 4 | 4 | 4 | 4 | 4 | 2 | 4 | 4 | 1 | 4 | 1 | 2 | 1 |","verified_fields":["aflas","butyl","chemical","epdm","fluorosilicone","hypalon","kalrez","neoprene","nitrile","polyacrylate","polyurethane","rating_scale","sbr","silicone","viton"]},{"chemical":"Benzyl Bromide","nitrile":"4","epdm":"4","neoprene":"4","sbr":"4","silicone":"4","butyl":"4","polyacrylate":"4","hypalon":"4","viton":"1","polyurethane":"4","fluorosilicone":"1","aflas":"2","kalrez":"1","rating_scale":"1 = Satisfactory, 2 = Fair, 3 = Doubtful, 4 = Unsatisfactory, X = Insufficient Data","id":"benzyl-bromide","url":"https://referencesource.org/chemical-elastomer-material-compatibility/benzyl-bromide/","source":"https://mykin.com/rubber-chemical-resistance-chart","source_quote":"Benzyl Bromide | 4 | 4 | 4 | 4 | 4 | 4 | 4 | 4 | 1 | 4 | 1 | 2 | 1 |","verified_fields":["aflas","butyl","chemical","epdm","fluorosilicone","hypalon","kalrez","neoprene","nitrile","polyacrylate","polyurethane","rating_scale","sbr","silicone","viton"]},{"chemical":"Benzyl Butyl Phthalate","nitrile":"3","epdm":"1","neoprene":"1","sbr":"1","silicone":"2","butyl":"1","polyacrylate":"4","hypalon":"1","viton":"3","polyurethane":"4","fluorosilicone":"1","aflas":"X","kalrez":"1","rating_scale":"1 = Satisfactory, 2 = Fair, 3 = Doubtful, 4 = Unsatisfactory, X = Insufficient Data","id":"benzyl-butyl-phthalate","url":"https://referencesource.org/chemical-elastomer-material-compatibility/benzyl-butyl-phthalate/","source":"https://mykin.com/rubber-chemical-resistance-chart","source_quote":"Benzyl Butyl Phthalate | 3 | 1 | 1 | 1 | 2 | 1 | 4 | 1 | 3 | 4 | 1 | X | 1 |","verified_fields":["aflas","butyl","chemical","epdm","fluorosilicone","hypalon","kalrez","neoprene","nitrile","polyacrylate","polyurethane","rating_scale","sbr","silicone","viton"]},{"chemical":"Benzyl Chloride","nitrile":"4","epdm":"4","neoprene":"4","sbr":"4","silicone":"4","butyl":"4","polyacrylate":"4","hypalon":"4","viton":"1","polyurethane":"4","fluorosilicone":"1","aflas":"2","kalrez":"1","rating_scale":"1 = Satisfactory, 2 = Fair, 3 = Doubtful, 4 = Unsatisfactory, X = Insufficient Data","id":"benzyl-chloride","url":"https://referencesource.org/chemical-elastomer-material-compatibility/benzyl-chloride/","source":"https://mykin.com/rubber-chemical-resistance-chart","source_quote":"Benzyl Chloride | 4 | 4 | 4 | 4 | 4 | 4 | 4 | 4 | 1 | 4 | 1 | 2 | 1 |","verified_fields":["aflas","butyl","chemical","epdm","fluorosilicone","hypalon","kalrez","neoprene","nitrile","polyacrylate","polyurethane","rating_scale","sbr","silicone","viton"]},{"chemical":"Benzyl Phenol","nitrile":"2","epdm":"4","neoprene":"4","sbr":"4","silicone":"X","butyl":"4","polyacrylate":"4","hypalon":"4","viton":"1","polyurethane":"3","fluorosilicone":"2","aflas":"X","kalrez":"1","rating_scale":"1 = Satisfactory, 2 = Fair, 3 = Doubtful, 4 = Unsatisfactory, X = Insufficient Data","id":"benzyl-phenol","url":"https://referencesource.org/chemical-elastomer-material-compatibility/benzyl-phenol/","source":"https://mykin.com/rubber-chemical-resistance-chart","source_quote":"Benzyl Phenol | 2 | 4 | 4 | 4 | X | 4 | 4 | 4 | 1 | 3 | 2 | X | 1 |","verified_fields":["aflas","butyl","chemical","epdm","fluorosilicone","hypalon","kalrez","neoprene","nitrile","polyacrylate","polyurethane","rating_scale","sbr","silicone","viton"]},{"chemical":"Benzyl Salicylate","nitrile":"2","epdm":"4","neoprene":"4","sbr":"4","silicone":"X","butyl":"4","polyacrylate":"4","hypalon":"4","viton":"1","polyurethane":"3","fluorosilicone":"2","aflas":"X","kalrez":"1","rating_scale":"1 = Satisfactory, 2 = Fair, 3 = Doubtful, 4 = Unsatisfactory, X = Insufficient Data","id":"benzyl-salicylate","url":"https://referencesource.org/chemical-elastomer-material-compatibility/benzyl-salicylate/","source":"https://mykin.com/rubber-chemical-resistance-chart","source_quote":"Benzyl Salicylate | 2 | 4 | 4 | 4 | X | 4 | 4 | 4 | 1 | 3 | 2 | X | 1 |","verified_fields":["aflas","butyl","chemical","epdm","fluorosilicone","hypalon","kalrez","neoprene","nitrile","polyacrylate","polyurethane","rating_scale","sbr","silicone","viton"]},{"chemical":"Beryllium Chloride","nitrile":"1","epdm":"1","neoprene":"3","sbr":"3","silicone":"3","butyl":"1","polyacrylate":"3","hypalon":"3","viton":"1","polyurethane":"3","fluorosilicone":"3","aflas":"1","kalrez":"1","rating_scale":"1 = Satisfactory, 2 = Fair, 3 = Doubtful, 4 = Unsatisfactory, X = Insufficient Data","id":"beryllium-chloride","url":"https://referencesource.org/chemical-elastomer-material-compatibility/beryllium-chloride/","source":"https://mykin.com/rubber-chemical-resistance-chart","source_quote":"Beryllium Chloride | 1 | 1 | 3 | 3 | 3 | 1 | 3 | 3 | 1 | 3 | 3 | 1 | 1 |","verified_fields":["aflas","butyl","chemical","epdm","fluorosilicone","hypalon","kalrez","neoprene","nitrile","polyacrylate","polyurethane","rating_scale","sbr","silicone","viton"]},{"chemical":"Beryllium Fluoride","nitrile":"1","epdm":"1","neoprene":"3","sbr":"3","silicone":"3","butyl":"1","polyacrylate":"3","hypalon":"3","viton":"1","polyurethane":"3","fluorosilicone":"3","aflas":"1","kalrez":"1","rating_scale":"1 = Satisfactory, 2 = Fair, 3 = Doubtful, 4 = Unsatisfactory, X = Insufficient Data","id":"beryllium-fluoride","url":"https://referencesource.org/chemical-elastomer-material-compatibility/beryllium-fluoride/","source":"https://mykin.com/rubber-chemical-resistance-chart","source_quote":"Beryllium Fluoride | 1 | 1 | 3 | 3 | 3 | 1 | 3 | 3 | 1 | 3 | 3 | 1 | 1 |","verified_fields":["aflas","butyl","chemical","epdm","fluorosilicone","hypalon","kalrez","neoprene","nitrile","polyacrylate","polyurethane","rating_scale","sbr","silicone","viton"]},{"chemical":"Beryllium Oxide","nitrile":"1","epdm":"1","neoprene":"3","sbr":"3","silicone":"3","butyl":"1","polyacrylate":"3","hypalon":"3","viton":"1","polyurethane":"3","fluorosilicone":"3","aflas":"1","kalrez":"1","rating_scale":"1 = Satisfactory, 2 = Fair, 3 = Doubtful, 4 = Unsatisfactory, X = Insufficient Data","id":"beryllium-oxide","url":"https://referencesource.org/chemical-elastomer-material-compatibility/beryllium-oxide/","source":"https://mykin.com/rubber-chemical-resistance-chart","source_quote":"Beryllium Oxide | 1 | 1 | 3 | 3 | 3 | 1 | 3 | 3 | 1 | 3 | 3 | 1 | 1 |","verified_fields":["aflas","butyl","chemical","epdm","fluorosilicone","hypalon","kalrez","neoprene","nitrile","polyacrylate","polyurethane","rating_scale","sbr","silicone","viton"]},{"chemical":"Beryllium Sulfate","nitrile":"3","epdm":"1","neoprene":"1","sbr":"1","silicone":"2","butyl":"1","polyacrylate":"4","hypalon":"1","viton":"3","polyurethane":"4","fluorosilicone":"1","aflas":"X","kalrez":"1","rating_scale":"1 = Satisfactory, 2 = Fair, 3 = Doubtful, 4 = Unsatisfactory, X = Insufficient Data","id":"beryllium-sulfate","url":"https://referencesource.org/chemical-elastomer-material-compatibility/beryllium-sulfate/","source":"https://mykin.com/rubber-chemical-resistance-chart","source_quote":"Beryllium Sulfate | 3 | 1 | 1 | 1 | 2 | 1 | 4 | 1 | 3 | 4 | 1 | X | 1 |","verified_fields":["aflas","butyl","chemical","epdm","fluorosilicone","hypalon","kalrez","neoprene","nitrile","polyacrylate","polyurethane","rating_scale","sbr","silicone","viton"]},{"chemical":"Bismuth Carbonate","nitrile":"3","epdm":"1","neoprene":"1","sbr":"1","silicone":"2","butyl":"1","polyacrylate":"4","hypalon":"1","viton":"3","polyurethane":"4","fluorosilicone":"1","aflas":"X","kalrez":"1","rating_scale":"1 = Satisfactory, 2 = Fair, 3 = Doubtful, 4 = Unsatisfactory, X = Insufficient Data","id":"bismuth-carbonate","url":"https://referencesource.org/chemical-elastomer-material-compatibility/bismuth-carbonate/","source":"https://mykin.com/rubber-chemical-resistance-chart","source_quote":"Bismuth Carbonate | 3 | 1 | 1 | 1 | 2 | 1 | 4 | 1 | 3 | 4 | 1 | X | 1 |","verified_fields":["aflas","butyl","chemical","epdm","fluorosilicone","hypalon","kalrez","neoprene","nitrile","polyacrylate","polyurethane","rating_scale","sbr","silicone","viton"]},{"chemical":"Bismuth Nitrate","nitrile":"3","epdm":"1","neoprene":"1","sbr":"1","silicone":"2","butyl":"1","polyacrylate":"4","hypalon":"1","viton":"3","polyurethane":"4","fluorosilicone":"1","aflas":"X","kalrez":"1","rating_scale":"1 = Satisfactory, 2 = Fair, 3 = Doubtful, 4 = Unsatisfactory, X = Insufficient Data","id":"bismuth-nitrate","url":"https://referencesource.org/chemical-elastomer-material-compatibility/bismuth-nitrate/","source":"https://mykin.com/rubber-chemical-resistance-chart","source_quote":"Bismuth Nitrate | 3 | 1 | 1 | 1 | 2 | 1 | 4 | 1 | 3 | 4 | 1 | X | 1 |","verified_fields":["aflas","butyl","chemical","epdm","fluorosilicone","hypalon","kalrez","neoprene","nitrile","polyacrylate","polyurethane","rating_scale","sbr","silicone","viton"]},{"chemical":"Bismuth Oxychloride","nitrile":"3","epdm":"1","neoprene":"1","sbr":"1","silicone":"2","butyl":"1","polyacrylate":"4","hypalon":"1","viton":"3","polyurethane":"4","fluorosilicone":"1","aflas":"X","kalrez":"1","rating_scale":"1 = Satisfactory, 2 = Fair, 3 = Doubtful, 4 = Unsatisfactory, X = Insufficient Data","id":"bismuth-oxychloride","url":"https://referencesource.org/chemical-elastomer-material-compatibility/bismuth-oxychloride/","source":"https://mykin.com/rubber-chemical-resistance-chart","source_quote":"Bismuth Oxychloride | 3 | 1 | 1 | 1 | 2 | 1 | 4 | 1 | 3 | 4 | 1 | X | 1 |","verified_fields":["aflas","butyl","chemical","epdm","fluorosilicone","hypalon","kalrez","neoprene","nitrile","polyacrylate","polyurethane","rating_scale","sbr","silicone","viton"]},{"chemical":"Bittern","nitrile":"X","epdm":"X","neoprene":"X","sbr":"X","silicone":"X","butyl":"X","polyacrylate":"X","hypalon":"X","viton":"X","polyurethane":"X","fluorosilicone":"X","aflas":"X","kalrez":"1","rating_scale":"1 = Satisfactory, 2 = Fair, 3 = Doubtful, 4 = Unsatisfactory, X = Insufficient Data","id":"bittern","url":"https://referencesource.org/chemical-elastomer-material-compatibility/bittern/","source":"https://mykin.com/rubber-chemical-resistance-chart","source_quote":"Bittern | X | X | X | X | X | X | X | X | X | X | X | X | 1 |","verified_fields":["aflas","butyl","chemical","epdm","fluorosilicone","hypalon","kalrez","neoprene","nitrile","polyacrylate","polyurethane","rating_scale","sbr","silicone","viton"]},{"chemical":"Black Liquor","nitrile":"2","epdm":"1","neoprene":"1","sbr":"X","silicone":"X","butyl":"X","polyacrylate":"X","hypalon":"X","viton":"1","polyurethane":"X","fluorosilicone":"X","aflas":"1","kalrez":"3","rating_scale":"1 = Satisfactory, 2 = Fair, 3 = Doubtful, 4 = Unsatisfactory, X = Insufficient Data","id":"black-liquor","url":"https://referencesource.org/chemical-elastomer-material-compatibility/black-liquor/","source":"https://mykin.com/rubber-chemical-resistance-chart","source_quote":"Black Liquor | 2 | 1 | 1 | X | X | X | X | X | 1 | X | X | 1 | 3 |","verified_fields":["aflas","butyl","chemical","epdm","fluorosilicone","hypalon","kalrez","neoprene","nitrile","polyacrylate","polyurethane","rating_scale","sbr","silicone","viton"]},{"chemical":"Black Point 77","nitrile":"1","epdm":"1","neoprene":"3","sbr":"3","silicone":"3","butyl":"1","polyacrylate":"3","hypalon":"3","viton":"1","polyurethane":"3","fluorosilicone":"3","aflas":"1","kalrez":"1","rating_scale":"1 = Satisfactory, 2 = Fair, 3 = Doubtful, 4 = Unsatisfactory, X = Insufficient Data","id":"black-point-77","url":"https://referencesource.org/chemical-elastomer-material-compatibility/black-point-77/","source":"https://mykin.com/rubber-chemical-resistance-chart","source_quote":"Black Point 77 | 1 | 1 | 3 | 3 | 3 | 1 | 3 | 3 | 1 | 3 | 3 | 1 | 1 |","verified_fields":["aflas","butyl","chemical","epdm","fluorosilicone","hypalon","kalrez","neoprene","nitrile","polyacrylate","polyurethane","rating_scale","sbr","silicone","viton"]},{"chemical":"Blast Furnace Gas","nitrile":"4","epdm":"4","neoprene":"4","sbr":"4","silicone":"1","butyl":"4","polyacrylate":"4","hypalon":"4","viton":"1","polyurethane":"4","fluorosilicone":"2","aflas":"2","kalrez":"1","rating_scale":"1 = Satisfactory, 2 = Fair, 3 = Doubtful, 4 = Unsatisfactory, X = Insufficient Data","id":"blast-furnace-gas","url":"https://referencesource.org/chemical-elastomer-material-compatibility/blast-furnace-gas/","source":"https://mykin.com/rubber-chemical-resistance-chart","source_quote":"Blast Furnace Gas | 4 | 4 | 4 | 4 | 1 | 4 | 4 | 4 | 1 | 4 | 2 | 2 | 1 |","verified_fields":["aflas","butyl","chemical","epdm","fluorosilicone","hypalon","kalrez","neoprene","nitrile","polyacrylate","polyurethane","rating_scale","sbr","silicone","viton"]},{"chemical":"Bleach Liquor","nitrile":"3","epdm":"1","neoprene":"2","sbr":"3","silicone":"2","butyl":"1","polyacrylate":"4","hypalon":"1","viton":"1","polyurethane":"4","fluorosilicone":"2","aflas":"1","kalrez":"1","rating_scale":"1 = Satisfactory, 2 = Fair, 3 = Doubtful, 4 = Unsatisfactory, X = Insufficient Data","id":"bleach-liquor","url":"https://referencesource.org/chemical-elastomer-material-compatibility/bleach-liquor/","source":"https://mykin.com/rubber-chemical-resistance-chart","source_quote":"Bleach Liquor | 3 | 1 | 2 | 3 | 2 | 1 | 4 | 1 | 1 | 4 | 2 | 1 | 1 |","verified_fields":["aflas","butyl","chemical","epdm","fluorosilicone","hypalon","kalrez","neoprene","nitrile","polyacrylate","polyurethane","rating_scale","sbr","silicone","viton"]},{"chemical":"Bleach Solutions","nitrile":"X","epdm":"1","neoprene":"X","sbr":"X","silicone":"X","butyl":"X","polyacrylate":"X","hypalon":"X","viton":"1","polyurethane":"X","fluorosilicone":"X","aflas":"X","kalrez":"1","rating_scale":"1 = Satisfactory, 2 = Fair, 3 = Doubtful, 4 = Unsatisfactory, X = Insufficient Data","id":"bleach-solutions","url":"https://referencesource.org/chemical-elastomer-material-compatibility/bleach-solutions/","source":"https://mykin.com/rubber-chemical-resistance-chart","source_quote":"Bleach Solutions | X | 1 | X | X | X | X | X | X | 1 | X | X | X | 1 |","verified_fields":["aflas","butyl","chemical","epdm","fluorosilicone","hypalon","kalrez","neoprene","nitrile","polyacrylate","polyurethane","rating_scale","sbr","silicone","viton"]},{"chemical":"Borax","nitrile":"2","epdm":"1","neoprene":"4","sbr":"2","silicone":"2","butyl":"1","polyacrylate":"2","hypalon":"4","viton":"1","polyurethane":"1","fluorosilicone":"2","aflas":"1","kalrez":"1","rating_scale":"1 = Satisfactory, 2 = Fair, 3 = Doubtful, 4 = Unsatisfactory, X = Insufficient Data","id":"borax","url":"https://referencesource.org/chemical-elastomer-material-compatibility/borax/","source":"https://mykin.com/rubber-chemical-resistance-chart","source_quote":"Borax | 2 | 1 | 4 | 2 | 2 | 1 | 2 | 4 | 1 | 1 | 2 | 1 | 1 |","verified_fields":["aflas","butyl","chemical","epdm","fluorosilicone","hypalon","kalrez","neoprene","nitrile","polyacrylate","polyurethane","rating_scale","sbr","silicone","viton"]},{"chemical":"Borax Solutions","nitrile":"X","epdm":"1","neoprene":"X","sbr":"X","silicone":"X","butyl":"X","polyacrylate":"X","hypalon":"X","viton":"1","polyurethane":"X","fluorosilicone":"X","aflas":"X","kalrez":"1","rating_scale":"1 = Satisfactory, 2 = Fair, 3 = Doubtful, 4 = Unsatisfactory, X = Insufficient Data","id":"borax-solutions","url":"https://referencesource.org/chemical-elastomer-material-compatibility/borax-solutions/","source":"https://mykin.com/rubber-chemical-resistance-chart","source_quote":"Borax Solutions | X | 1 | X | X | X | X | X | X | 1 | X | X | X | 1 |","verified_fields":["aflas","butyl","chemical","epdm","fluorosilicone","hypalon","kalrez","neoprene","nitrile","polyacrylate","polyurethane","rating_scale","sbr","silicone","viton"]},{"chemical":"Bordeaux Mixture","nitrile":"2","epdm":"1","neoprene":"2","sbr":"2","silicone":"2","butyl":"1","polyacrylate":"4","hypalon":"1","viton":"1","polyurethane":"4","fluorosilicone":"2","aflas":"1","kalrez":"1","rating_scale":"1 = Satisfactory, 2 = Fair, 3 = Doubtful, 4 = Unsatisfactory, X = Insufficient Data","id":"bordeaux-mixture","url":"https://referencesource.org/chemical-elastomer-material-compatibility/bordeaux-mixture/","source":"https://mykin.com/rubber-chemical-resistance-chart","source_quote":"Bordeaux Mixture | 2 | 1 | 2 | 2 | 2 | 1 | 4 | 1 | 1 | 4 | 2 | 1 | 1 |","verified_fields":["aflas","butyl","chemical","epdm","fluorosilicone","hypalon","kalrez","neoprene","nitrile","polyacrylate","polyurethane","rating_scale","sbr","silicone","viton"]},{"chemical":"Boric Acid","nitrile":"1","epdm":"1","neoprene":"1","sbr":"1","silicone":"1","butyl":"1","polyacrylate":"4","hypalon":"1","viton":"1","polyurethane":"1","fluorosilicone":"1","aflas":"1","kalrez":"1","rating_scale":"1 = Satisfactory, 2 = Fair, 3 = Doubtful, 4 = Unsatisfactory, X = Insufficient Data","id":"boric-acid","url":"https://referencesource.org/chemical-elastomer-material-compatibility/boric-acid/","source":"https://mykin.com/rubber-chemical-resistance-chart","source_quote":"Boric Acid | 1 | 1 | 1 | 1 | 1 | 1 | 4 | 1 | 1 | 1 | 1 | 1 | 1 |","verified_fields":["aflas","butyl","chemical","epdm","fluorosilicone","hypalon","kalrez","neoprene","nitrile","polyacrylate","polyurethane","rating_scale","sbr","silicone","viton"]},{"chemical":"Boric Oxide","nitrile":"3","epdm":"1","neoprene":"1","sbr":"1","silicone":"2","butyl":"1","polyacrylate":"4","hypalon":"1","viton":"3","polyurethane":"4","fluorosilicone":"1","aflas":"X","kalrez":"1","rating_scale":"1 = Satisfactory, 2 = Fair, 3 = Doubtful, 4 = Unsatisfactory, X = Insufficient Data","id":"boric-oxide","url":"https://referencesource.org/chemical-elastomer-material-compatibility/boric-oxide/","source":"https://mykin.com/rubber-chemical-resistance-chart","source_quote":"Boric Oxide | 3 | 1 | 1 | 1 | 2 | 1 | 4 | 1 | 3 | 4 | 1 | X | 1 |","verified_fields":["aflas","butyl","chemical","epdm","fluorosilicone","hypalon","kalrez","neoprene","nitrile","polyacrylate","polyurethane","rating_scale","sbr","silicone","viton"]},{"chemical":"Borneol","nitrile":"2","epdm":"4","neoprene":"4","sbr":"4","silicone":"X","butyl":"4","polyacrylate":"4","hypalon":"4","viton":"1","polyurethane":"3","fluorosilicone":"2","aflas":"X","kalrez":"1","rating_scale":"1 = Satisfactory, 2 = Fair, 3 = Doubtful, 4 = Unsatisfactory, X = Insufficient Data","id":"borneol","url":"https://referencesource.org/chemical-elastomer-material-compatibility/borneol/","source":"https://mykin.com/rubber-chemical-resistance-chart","source_quote":"Borneol | 2 | 4 | 4 | 4 | X | 4 | 4 | 4 | 1 | 3 | 2 | X | 1 |","verified_fields":["aflas","butyl","chemical","epdm","fluorosilicone","hypalon","kalrez","neoprene","nitrile","polyacrylate","polyurethane","rating_scale","sbr","silicone","viton"]},{"chemical":"Bornyl Acetate","nitrile":"2","epdm":"4","neoprene":"4","sbr":"4","silicone":"X","butyl":"4","polyacrylate":"4","hypalon":"4","viton":"1","polyurethane":"3","fluorosilicone":"2","aflas":"X","kalrez":"1","rating_scale":"1 = Satisfactory, 2 = Fair, 3 = Doubtful, 4 = Unsatisfactory, X = Insufficient Data","id":"bornyl-acetate","url":"https://referencesource.org/chemical-elastomer-material-compatibility/bornyl-acetate/","source":"https://mykin.com/rubber-chemical-resistance-chart","source_quote":"Bornyl Acetate | 2 | 4 | 4 | 4 | X | 4 | 4 | 4 | 1 | 3 | 2 | X | 1 |","verified_fields":["aflas","butyl","chemical","epdm","fluorosilicone","hypalon","kalrez","neoprene","nitrile","polyacrylate","polyurethane","rating_scale","sbr","silicone","viton"]},{"chemical":"Bornyl Chloride","nitrile":"2","epdm":"4","neoprene":"4","sbr":"4","silicone":"X","butyl":"4","polyacrylate":"4","hypalon":"4","viton":"1","polyurethane":"3","fluorosilicone":"2","aflas":"X","kalrez":"1","rating_scale":"1 = Satisfactory, 2 = Fair, 3 = Doubtful, 4 = Unsatisfactory, X = Insufficient Data","id":"bornyl-chloride","url":"https://referencesource.org/chemical-elastomer-material-compatibility/bornyl-chloride/","source":"https://mykin.com/rubber-chemical-resistance-chart","source_quote":"Bornyl Chloride | 2 | 4 | 4 | 4 | X | 4 | 4 | 4 | 1 | 3 | 2 | X | 1 |","verified_fields":["aflas","butyl","chemical","epdm","fluorosilicone","hypalon","kalrez","neoprene","nitrile","polyacrylate","polyurethane","rating_scale","sbr","silicone","viton"]},{"chemical":"Bornyl Formate","nitrile":"2","epdm":"4","neoprene":"4","sbr":"4","silicone":"X","butyl":"4","polyacrylate":"4","hypalon":"4","viton":"1","polyurethane":"3","fluorosilicone":"2","aflas":"X","kalrez":"1","rating_scale":"1 = Satisfactory, 2 = Fair, 3 = Doubtful, 4 = Unsatisfactory, X = Insufficient Data","id":"bornyl-formate","url":"https://referencesource.org/chemical-elastomer-material-compatibility/bornyl-formate/","source":"https://mykin.com/rubber-chemical-resistance-chart","source_quote":"Bornyl Formate | 2 | 4 | 4 | 4 | X | 4 | 4 | 4 | 1 | 3 | 2 | X | 1 |","verified_fields":["aflas","butyl","chemical","epdm","fluorosilicone","hypalon","kalrez","neoprene","nitrile","polyacrylate","polyurethane","rating_scale","sbr","silicone","viton"]},{"chemical":"Boron Fluids (HEF)","nitrile":"2","epdm":"4","neoprene":"4","sbr":"4","silicone":"4","butyl":"4","polyacrylate":"4","hypalon":"4","viton":"1","polyurethane":"4","fluorosilicone":"2","aflas":"2","kalrez":"1","rating_scale":"1 = Satisfactory, 2 = Fair, 3 = Doubtful, 4 = Unsatisfactory, X = Insufficient Data","id":"boron-fluids-hef","url":"https://referencesource.org/chemical-elastomer-material-compatibility/boron-fluids-hef/","source":"https://mykin.com/rubber-chemical-resistance-chart","source_quote":"Boron Fluids (HEF) | 2 | 4 | 4 | 4 | 4 | 4 | 4 | 4 | 1 | 4 | 2 | 2 | 1 |","verified_fields":["aflas","butyl","chemical","epdm","fluorosilicone","hypalon","kalrez","neoprene","nitrile","polyacrylate","polyurethane","rating_scale","sbr","silicone","viton"]},{"chemical":"Boron Hydride","nitrile":"X","epdm":"X","neoprene":"X","sbr":"X","silicone":"X","butyl":"X","polyacrylate":"X","hypalon":"X","viton":"X","polyurethane":"X","fluorosilicone":"X","aflas":"X","kalrez":"1","rating_scale":"1 = Satisfactory, 2 = Fair, 3 = Doubtful, 4 = Unsatisfactory, X = Insufficient Data","id":"boron-hydride","url":"https://referencesource.org/chemical-elastomer-material-compatibility/boron-hydride/","source":"https://mykin.com/rubber-chemical-resistance-chart","source_quote":"Boron Hydride | X | X | X | X | X | X | X | X | X | X | X | X | 1 |","verified_fields":["aflas","butyl","chemical","epdm","fluorosilicone","hypalon","kalrez","neoprene","nitrile","polyacrylate","polyurethane","rating_scale","sbr","silicone","viton"]},{"chemical":"Boron Phosphate","nitrile":"X","epdm":"X","neoprene":"X","sbr":"X","silicone":"X","butyl":"X","polyacrylate":"X","hypalon":"X","viton":"X","polyurethane":"X","fluorosilicone":"X","aflas":"X","kalrez":"1","rating_scale":"1 = Satisfactory, 2 = Fair, 3 = Doubtful, 4 = Unsatisfactory, X = Insufficient Data","id":"boron-phosphate","url":"https://referencesource.org/chemical-elastomer-material-compatibility/boron-phosphate/","source":"https://mykin.com/rubber-chemical-resistance-chart","source_quote":"Boron Phosphate | X | X | X | X | X | X | X | X | X | X | X | X | 1 |","verified_fields":["aflas","butyl","chemical","epdm","fluorosilicone","hypalon","kalrez","neoprene","nitrile","polyacrylate","polyurethane","rating_scale","sbr","silicone","viton"]},{"chemical":"Boron Tribromide","nitrile":"X","epdm":"X","neoprene":"X","sbr":"X","silicone":"X","butyl":"X","polyacrylate":"X","hypalon":"X","viton":"X","polyurethane":"X","fluorosilicone":"X","aflas":"X","kalrez":"1","rating_scale":"1 = Satisfactory, 2 = Fair, 3 = Doubtful, 4 = Unsatisfactory, X = Insufficient Data","id":"boron-tribromide","url":"https://referencesource.org/chemical-elastomer-material-compatibility/boron-tribromide/","source":"https://mykin.com/rubber-chemical-resistance-chart","source_quote":"Boron Tribromide | X | X | X | X | X | X | X | X | X | X | X | X | 1 |","verified_fields":["aflas","butyl","chemical","epdm","fluorosilicone","hypalon","kalrez","neoprene","nitrile","polyacrylate","polyurethane","rating_scale","sbr","silicone","viton"]},{"chemical":"Boron Trichloride","nitrile":"X","epdm":"X","neoprene":"X","sbr":"X","silicone":"X","butyl":"X","polyacrylate":"X","hypalon":"X","viton":"X","polyurethane":"X","fluorosilicone":"X","aflas":"X","kalrez":"1","rating_scale":"1 = Satisfactory, 2 = Fair, 3 = Doubtful, 4 = Unsatisfactory, X = Insufficient Data","id":"boron-trichloride","url":"https://referencesource.org/chemical-elastomer-material-compatibility/boron-trichloride/","source":"https://mykin.com/rubber-chemical-resistance-chart","source_quote":"Boron Trichloride | X | X | X | X | X | X | X | X | X | X | X | X | 1 |","verified_fields":["aflas","butyl","chemical","epdm","fluorosilicone","hypalon","kalrez","neoprene","nitrile","polyacrylate","polyurethane","rating_scale","sbr","silicone","viton"]},{"chemical":"Boron Trifluoride","nitrile":"X","epdm":"X","neoprene":"X","sbr":"X","silicone":"X","butyl":"X","polyacrylate":"X","hypalon":"X","viton":"X","polyurethane":"X","fluorosilicone":"X","aflas":"X","kalrez":"1","rating_scale":"1 = Satisfactory, 2 = Fair, 3 = Doubtful, 4 = Unsatisfactory, X = Insufficient Data","id":"boron-trifluoride","url":"https://referencesource.org/chemical-elastomer-material-compatibility/boron-trifluoride/","source":"https://mykin.com/rubber-chemical-resistance-chart","source_quote":"Boron Trifluoride | X | X | X | X | X | X | X | X | X | X | X | X | 1 |","verified_fields":["aflas","butyl","chemical","epdm","fluorosilicone","hypalon","kalrez","neoprene","nitrile","polyacrylate","polyurethane","rating_scale","sbr","silicone","viton"]},{"chemical":"Boron Trioxide","nitrile":"X","epdm":"X","neoprene":"X","sbr":"X","silicone":"X","butyl":"X","polyacrylate":"X","hypalon":"X","viton":"X","polyurethane":"X","fluorosilicone":"X","aflas":"X","kalrez":"1","rating_scale":"1 = Satisfactory, 2 = Fair, 3 = Doubtful, 4 = Unsatisfactory, X = Insufficient Data","id":"boron-trioxide","url":"https://referencesource.org/chemical-elastomer-material-compatibility/boron-trioxide/","source":"https://mykin.com/rubber-chemical-resistance-chart","source_quote":"Boron Trioxide | X | X | X | X | X | X | X | X | X | X | X | X | 1 |","verified_fields":["aflas","butyl","chemical","epdm","fluorosilicone","hypalon","kalrez","neoprene","nitrile","polyacrylate","polyurethane","rating_scale","sbr","silicone","viton"]},{"chemical":"Brake Fluid DOT3 (Glycol Type)","nitrile":"3","epdm":"1","neoprene":"2","sbr":"1","silicone":"3","butyl":"2","polyacrylate":"X","hypalon":"2","viton":"4","polyurethane":"4","fluorosilicone":"4","aflas":"2","kalrez":"1","rating_scale":"1 = Satisfactory, 2 = Fair, 3 = Doubtful, 4 = Unsatisfactory, X = Insufficient Data","id":"brake-fluid-dot3-glycol-type","url":"https://referencesource.org/chemical-elastomer-material-compatibility/brake-fluid-dot3-glycol-type/","source":"https://mykin.com/rubber-chemical-resistance-chart","source_quote":"Brake Fluid DOT3 (Glycol Type) | 3 | 1 | 2 | 1 | 3 | 2 | X | 2 | 4 | 4 | 4 | 2 | 1 |","verified_fields":["aflas","butyl","chemical","epdm","fluorosilicone","hypalon","kalrez","neoprene","nitrile","polyacrylate","polyurethane","rating_scale","sbr","silicone","viton"]},{"chemical":"Bray GG-130","nitrile":"2","epdm":"4","neoprene":"4","sbr":"4","silicone":"4","butyl":"4","polyacrylate":"2","hypalon":"4","viton":"1","polyurethane":"4","fluorosilicone":"2","aflas":"2","kalrez":"1","rating_scale":"1 = Satisfactory, 2 = Fair, 3 = Doubtful, 4 = Unsatisfactory, X = Insufficient Data","id":"bray-gg-130","url":"https://referencesource.org/chemical-elastomer-material-compatibility/bray-gg-130/","source":"https://mykin.com/rubber-chemical-resistance-chart","source_quote":"Bray GG-130 | 2 | 4 | 4 | 4 | 4 | 4 | 2 | 4 | 1 | 4 | 2 | 2 | 1 |","verified_fields":["aflas","butyl","chemical","epdm","fluorosilicone","hypalon","kalrez","neoprene","nitrile","polyacrylate","polyurethane","rating_scale","sbr","silicone","viton"]},{"chemical":"Brayco 719-R (VV-H-910)","nitrile":"3","epdm":"1","neoprene":"2","sbr":"X","silicone":"2","butyl":"2","polyacrylate":"4","hypalon":"2","viton":"4","polyurethane":"4","fluorosilicone":"2","aflas":"2","kalrez":"1","rating_scale":"1 = Satisfactory, 2 = Fair, 3 = Doubtful, 4 = Unsatisfactory, X = Insufficient Data","id":"brayco-719-r-vv-h-910","url":"https://referencesource.org/chemical-elastomer-material-compatibility/brayco-719-r-vv-h-910/","source":"https://mykin.com/rubber-chemical-resistance-chart","source_quote":"Brayco 719-R (VV-H-910) | 3 | 1 | 2 | X | 2 | 2 | 4 | 2 | 4 | 4 | 2 | 2 | 1 |","verified_fields":["aflas","butyl","chemical","epdm","fluorosilicone","hypalon","kalrez","neoprene","nitrile","polyacrylate","polyurethane","rating_scale","sbr","silicone","viton"]},{"chemical":"Brayco 885 (MIL-L-6085A)","nitrile":"2","epdm":"4","neoprene":"4","sbr":"4","silicone":"4","butyl":"4","polyacrylate":"2","hypalon":"4","viton":"1","polyurethane":"1","fluorosilicone":"2","aflas":"2","kalrez":"1","rating_scale":"1 = Satisfactory, 2 = Fair, 3 = Doubtful, 4 = Unsatisfactory, X = Insufficient Data","id":"brayco-885-mil-l-6085a","url":"https://referencesource.org/chemical-elastomer-material-compatibility/brayco-885-mil-l-6085a/","source":"https://mykin.com/rubber-chemical-resistance-chart","source_quote":"Brayco 885 (MIL-L-6085A) | 2 | 4 | 4 | 4 | 4 | 4 | 2 | 4 | 1 | 1 | 2 | 2 | 1 |","verified_fields":["aflas","butyl","chemical","epdm","fluorosilicone","hypalon","kalrez","neoprene","nitrile","polyacrylate","polyurethane","rating_scale","sbr","silicone","viton"]},{"chemical":"Brayco 910","nitrile":"2","epdm":"1","neoprene":"2","sbr":"2","silicone":"4","butyl":"1","polyacrylate":"3","hypalon":"1","viton":"4","polyurethane":"3","fluorosilicone":"4","aflas":"2","kalrez":"1","rating_scale":"1 = Satisfactory, 2 = Fair, 3 = Doubtful, 4 = Unsatisfactory, X = Insufficient Data","id":"brayco-910","url":"https://referencesource.org/chemical-elastomer-material-compatibility/brayco-910/","source":"https://mykin.com/rubber-chemical-resistance-chart","source_quote":"Brayco 910 | 2 | 1 | 2 | 2 | 4 | 1 | 3 | 1 | 4 | 3 | 4 | 2
