Repository: joelp22-maker/referencesource-data

# Chemical resistance ratings for common elastomers

The compatibility rating of a chemical against thirteen common elastomer families, as published in an industry chemical resistance chart. Each record is one chemical carrying its rating for Nitrile (NBR), EPDM, Neoprene (CR), SBR, Silicone (VMQ), Butyl (IIR), Polyacrylate (ACM), Hypalon (CSM), Viton (FKM), Polyurethane (AU/EU), Fluorosilicone (FVMQ), Aflas (TFE/P), and Kalrez (FFKM). Answers 'is Viton compatible with acetone', 'which elastomer resists sulfuric acid', 'can I use EPDM with gasoline', and 'Nitrile vs EPDM for sodium hydroxide'.

File: chemical-elastomer-material-compatibility/data.json (part 7 of 41)
| 1 |","verified_fields":["aflas","butyl","chemical","epdm","fluorosilicone","hypalon","kalrez","neoprene","nitrile","polyacrylate","polyurethane","rating_scale","sbr","silicone","viton"]},{"chemical":"Bret 710","nitrile":"2","epdm":"1","neoprene":"2","sbr":"2","silicone":"4","butyl":"1","polyacrylate":"3","hypalon":"1","viton":"4","polyurethane":"3","fluorosilicone":"4","aflas":"2","kalrez":"1","rating_scale":"1 = Satisfactory, 2 = Fair, 3 = Doubtful, 4 = Unsatisfactory, X = Insufficient Data","id":"bret-710","url":"https://referencesource.org/chemical-elastomer-material-compatibility/bret-710/","source":"https://mykin.com/rubber-chemical-resistance-chart","source_quote":"Bret 710 | 2 | 1 | 2 | 2 | 4 | 1 | 3 | 1 | 4 | 3 | 4 | 2 | 1 |","verified_fields":["aflas","butyl","chemical","epdm","fluorosilicone","hypalon","kalrez","neoprene","nitrile","polyacrylate","polyurethane","rating_scale","sbr","silicone","viton"]},{"chemical":"Brine","nitrile":"1","epdm":"1","neoprene":"X","sbr":"X","silicone":"X","butyl":"X","polyacrylate":"X","hypalon":"X","viton":"1","polyurethane":"X","fluorosilicone":"X","aflas":"X","kalrez":"1","rating_scale":"1 = Satisfactory, 2 = Fair, 3 = Doubtful, 4 = Unsatisfactory, X = Insufficient Data","id":"brine","url":"https://referencesource.org/chemical-elastomer-material-compatibility/brine/","source":"https://mykin.com/rubber-chemical-resistance-chart","source_quote":"Brine | 1 | 1 | X | X | X | X | X | X | 1 | X | X | X | 1 |","verified_fields":["aflas","butyl","chemical","epdm","fluorosilicone","hypalon","kalrez","neoprene","nitrile","polyacrylate","polyurethane","rating_scale","sbr","silicone","viton"]},{"chemical":"Brine (Seawater)","nitrile":"1","epdm":"1","neoprene":"4","sbr":"X","silicone":"X","butyl":"X","polyacrylate":"X","hypalon":"X","viton":"1","polyurethane":"X","fluorosilicone":"X","aflas":"1","kalrez":"1","rating_scale":"1 = Satisfactory, 2 = Fair, 3 = Doubtful, 4 = Unsatisfactory, X = Insufficient Data","id":"brine-seawater","url":"https://referencesource.org/chemical-elastomer-material-compatibility/brine-seawater/","source":"https://mykin.com/rubber-chemical-resistance-chart","source_quote":"Brine (Seawater) | 1 | 1 | 4 | X | X | X | X | X | 1 | X | X | 1 | 1 |","verified_fields":["aflas","butyl","chemical","epdm","fluorosilicone","hypalon","kalrez","neoprene","nitrile","polyacrylate","polyurethane","rating_scale","sbr","silicone","viton"]},{"chemical":"Brom - 113","nitrile":"3","epdm":"4","neoprene":"4","sbr":"4","silicone":"4","butyl":"4","polyacrylate":"X","hypalon":"4","viton":"X","polyurethane":"X","fluorosilicone":"X","aflas":"3","kalrez":"X","rating_scale":"1 = Satisfactory, 2 = Fair, 3 = Doubtful, 4 = Unsatisfactory, X = Insufficient Data","id":"brom-113","url":"https://referencesource.org/chemical-elastomer-material-compatibility/brom-113/","source":"https://mykin.com/rubber-chemical-resistance-chart","source_quote":"Brom - 113 | 3 | 4 | 4 | 4 | 4 | 4 | X | 4 | X | X | X | 3 | X |","verified_fields":["aflas","butyl","chemical","epdm","fluorosilicone","hypalon","kalrez","neoprene","nitrile","polyacrylate","polyurethane","rating_scale","sbr","silicone","viton"]},{"chemical":"Brom - 114","nitrile":"2","epdm":"4","neoprene":"2","sbr":"4","silicone":"4","butyl":"4","polyacrylate":"X","hypalon":"2","viton":"2","polyurethane":"X","fluorosilicone":"X","aflas":"3","kalrez":"1","rating_scale":"1 = Satisfactory, 2 = Fair, 3 = Doubtful, 4 = Unsatisfactory, X = Insufficient Data","id":"brom-114","url":"https://referencesource.org/chemical-elastomer-material-compatibility/brom-114/","source":"https://mykin.com/rubber-chemical-resistance-chart","source_quote":"Brom - 114 | 2 | 4 | 2 | 4 | 4 | 4 | X | 2 | 2 | X | X | 3 | 1 |","verified_fields":["aflas","butyl","chemical","epdm","fluorosilicone","hypalon","kalrez","neoprene","nitrile","polyacrylate","polyurethane","rating_scale","sbr","silicone","viton"]},{"chemical":"Bromic Acid","nitrile":"3","epdm":"1","neoprene":"1","sbr":"1","silicone":"2","butyl":"1","polyacrylate":"4","hypalon":"1","viton":"3","polyurethane":"4","fluorosilicone":"1","aflas":"X","kalrez":"1","rating_scale":"1 = Satisfactory, 2 = Fair, 3 = Doubtful, 4 = Unsatisfactory, X = Insufficient Data","id":"bromic-acid","url":"https://referencesource.org/chemical-elastomer-material-compatibility/bromic-acid/","source":"https://mykin.com/rubber-chemical-resistance-chart","source_quote":"Bromic Acid | 3 | 1 | 1 | 1 | 2 | 1 | 4 | 1 | 3 | 4 | 1 | X | 1 |","verified_fields":["aflas","butyl","chemical","epdm","fluorosilicone","hypalon","kalrez","neoprene","nitrile","polyacrylate","polyurethane","rating_scale","sbr","silicone","viton"]},{"chemical":"Bromine","nitrile":"4","epdm":"4","neoprene":"4","sbr":"4","silicone":"4","butyl":"4","polyacrylate":"4","hypalon":"4","viton":"1","polyurethane":"4","fluorosilicone":"2","aflas":"2","kalrez":"1","rating_scale":"1 = Satisfactory, 2 = Fair, 3 = Doubtful, 4 = Unsatisfactory, X = Insufficient Data","id":"bromine","url":"https://referencesource.org/chemical-elastomer-material-compatibility/bromine/","source":"https://mykin.com/rubber-chemical-resistance-chart","source_quote":"Bromine | 4 | 4 | 4 | 4 | 4 | 4 | 4 | 4 | 1 | 4 | 2 | 2 | 1 |","verified_fields":["aflas","butyl","chemical","epdm","fluorosilicone","hypalon","kalrez","neoprene","nitrile","polyacrylate","polyurethane","rating_scale","sbr","silicone","viton"]},{"chemical":"Bromine Pentafluoride","nitrile":"4","epdm":"4","neoprene":"4","sbr":"4","silicone":"4","butyl":"4","polyacrylate":"4","hypalon":"4","viton":"4","polyurethane":"4","fluorosilicone":"4","aflas":"3","kalrez":"2","rating_scale":"1 = Satisfactory, 2 = Fair, 3 = Doubtful, 4 = Unsatisfactory, X = Insufficient Data","id":"bromine-pentafluoride","url":"https://referencesource.org/chemical-elastomer-material-compatibility/bromine-pentafluoride/","source":"https://mykin.com/rubber-chemical-resistance-chart","source_quote":"Bromine Pentafluoride | 4 | 4 | 4 | 4 | 4 | 4 | 4 | 4 | 4 | 4 | 4 | 3 | 2 |","verified_fields":["aflas","butyl","chemical","epdm","fluorosilicone","hypalon","kalrez","neoprene","nitrile","polyacrylate","polyurethane","rating_scale","sbr","silicone","viton"]},{"chemical":"Bromine Trifluoride","nitrile":"4","epdm":"4","neoprene":"4","sbr":"4","silicone":"4","butyl":"4","polyacrylate":"4","hypalon":"4","viton":"4","polyurethane":"4","fluorosilicone":"4","aflas":"3","kalrez":"2","rating_scale":"1 = Satisfactory, 2 = Fair, 3 = Doubtful, 4 = Unsatisfactory, X = Insufficient Data","id":"bromine-trifluoride","url":"https://referencesource.org/chemical-elastomer-material-compatibility/bromine-trifluoride/","source":"https://mykin.com/rubber-chemical-resistance-chart","source_quote":"Bromine Trifluoride | 4 | 4 | 4 | 4 | 4 | 4 | 4 | 4 | 4 | 4 | 4 | 3 | 2 |","verified_fields":["aflas","butyl","chemical","epdm","fluorosilicone","hypalon","kalrez","neoprene","nitrile","polyacrylate","polyurethane","rating_scale","sbr","silicone","viton"]},{"chemical":"Bromine Water","nitrile":"4","epdm":"2","neoprene":"4","sbr":"4","silicone":"4","butyl":"4","polyacrylate":"4","hypalon":"1","viton":"1","polyurethane":"4","fluorosilicone":"2","aflas":"3","kalrez":"1","rating_scale":"1 = Satisfactory, 2 = Fair, 3 = Doubtful, 4 = Unsatisfactory, X = Insufficient Data","id":"bromine-water","url":"https://referencesource.org/chemical-elastomer-material-compatibility/bromine-water/","source":"https://mykin.com/rubber-chemical-resistance-chart","source_quote":"Bromine Water | 4 | 2 | 4 | 4 | 4 | 4 | 4 | 1 | 1 | 4 | 2 | 3 | 1 |","verified_fields":["aflas","butyl","chemical","epdm","fluorosilicone","hypalon","kalrez","neoprene","nitrile","polyacrylate","polyurethane","rating_scale","sbr","silicone","viton"]},{"chemical":"Bromobenzene","nitrile":"4","epdm":"4","neoprene":"4","sbr":"4","silicone":"4","butyl":"4","polyacrylate":"4","hypalon":"4","viton":"1","polyurethane":"4","fluorosilicone":"1","aflas":"2","kalrez":"1","rating_scale":"1 = Satisfactory, 2 = Fair, 3 = Doubtful, 4 = Unsatisfactory, X = Insufficient Data","id":"bromobenzene","url":"https://referencesource.org/chemical-elastomer-material-compatibility/bromobenzene/","source":"https://mykin.com/rubber-chemical-resistance-chart","source_quote":"Bromobenzene | 4 | 4 | 4 | 4 | 4 | 4 | 4 | 4 | 1 | 4 | 1 | 2 | 1 |","verified_fields":["aflas","butyl","chemical","epdm","fluorosilicone","hypalon","kalrez","neoprene","nitrile","polyacrylate","polyurethane","rating_scale","sbr","silicone","viton"]},{"chemical":"Bromobenzene Cyanide","nitrile":"3","epdm":"1","neoprene":"1","sbr":"1","silicone":"2","butyl":"1","polyacrylate":"4","hypalon":"1","viton":"3","polyurethane":"4","fluorosilicone":"1","aflas":"X","kalrez":"1","rating_scale":"1 = Satisfactory, 2 = Fair, 3 = Doubtful, 4 = Unsatisfactory, X = Insufficient Data","id":"bromobenzene-cyanide","url":"https://referencesource.org/chemical-elastomer-material-compatibility/bromobenzene-cyanide/","source":"https://mykin.com/rubber-chemical-resistance-chart","source_quote":"Bromobenzene Cyanide | 3 | 1 | 1 | 1 | 2 | 1 | 4 | 1 | 3 | 4 | 1 | X | 1 |","verified_fields":["aflas","butyl","chemical","epdm","fluorosilicone","hypalon","kalrez","neoprene","nitrile","polyacrylate","polyurethane","rating_scale","sbr","silicone","viton"]},{"chemical":"Bromochlorotrifluoroethane (Halothane)","nitrile":"4","epdm":"4","neoprene":"4","sbr":"4","silicone":"4","butyl":"4","polyacrylate":"4","hypalon":"4","viton":"1","polyurethane":"4","fluorosilicone":"2","aflas":"2","kalrez":"1","rating_scale":"1 = Satisfactory, 2 = Fair, 3 = Doubtful, 4 = Unsatisfactory, X = Insufficient Data","id":"bromochlorotrifluoroethane-halothane","url":"https://referencesource.org/chemical-elastomer-material-compatibility/bromochlorotrifluoroethane-halothane/","source":"https://mykin.com/rubber-chemical-resistance-chart","source_quote":"Bromochlorotrifluoroethane (Halothane) | 4 | 4 | 4 | 4 | 4 | 4 | 4 | 4 | 1 | 4 | 2 | 2 | 1 |","verified_fields":["aflas","butyl","chemical","epdm","fluorosilicone","hypalon","kalrez","neoprene","nitrile","polyacrylate","polyurethane","rating_scale","sbr","silicone","viton"]},{"chemical":"Bromoform","nitrile":"2","epdm":"4","neoprene":"4","sbr":"4","silicone":"X","butyl":"4","polyacrylate":"4","hypalon":"4","viton":"1","polyurethane":"3","fluorosilicone":"2","aflas":"X","kalrez":"1","rating_scale":"1 = Satisfactory, 2 = Fair, 3 = Doubtful, 4 = Unsatisfactory, X = Insufficient Data","id":"bromoform","url":"https://referencesource.org/chemical-elastomer-material-compatibility/bromoform/","source":"https://mykin.com/rubber-chemical-resistance-chart","source_quote":"Bromoform | 2 | 4 | 4 | 4 | X | 4 | 4 | 4 | 1 | 3 | 2 | X | 1 |","verified_fields":["aflas","butyl","chemical","epdm","fluorosilicone","hypalon","kalrez","neoprene","nitrile","polyacrylate","polyurethane","rating_scale","sbr","silicone","viton"]},{"chemical":"Bromomethane (Methyl Bromide)","nitrile":"2","epdm":"4","neoprene":"4","sbr":"4","silicone":"X","butyl":"4","polyacrylate":"3","hypalon":"4","viton":"1","polyurethane":"X","fluorosilicone":"1","aflas":"1","kalrez":"1","rating_scale":"1 = Satisfactory, 2 = Fair, 3 = Doubtful, 4 = Unsatisfactory, X = Insufficient Data","id":"bromomethane-methyl-bromide","url":"https://referencesource.org/chemical-elastomer-material-compatibility/bromomethane-methyl-bromide/","source":"https://mykin.com/rubber-chemical-resistance-chart","source_quote":"Bromomethane (Methyl Bromide) | 2 | 4 | 4 | 4 | X | 4 | 3 | 4 | 1 | X | 1 | 1 | 1 |","verified_fields":["aflas","butyl","chemical","epdm","fluorosilicone","hypalon","kalrez","neoprene","nitrile","polyacrylate","polyurethane","rating_scale","sbr","silicone","viton"]},{"chemical":"Bromotrifluoroethylene (BFE)","nitrile":"X","epdm":"X","neoprene":"X","sbr":"X","silicone":"X","butyl":"X","polyacrylate":"X","hypalon":"X","viton":"X","polyurethane":"X","fluorosilicone":"X","aflas":"X","kalrez":"1","rating_scale":"1 = Satisfactory, 2 = Fair, 3 = Doubtful, 4 = Unsatisfactory, X = Insufficient Data","id":"bromotrifluoroethylene-bfe","url":"https://referencesource.org/chemical-elastomer-material-compatibility/bromotrifluoroethylene-bfe/","source":"https://mykin.com/rubber-chemical-resistance-chart","source_quote":"Bromotrifluoroethylene (BFE) | X | X | X | X | X | X | X | X | X | X | X | X | 1 |","verified_fields":["aflas","butyl","chemical","epdm","fluorosilicone","hypalon","kalrez","neoprene","nitrile","polyacrylate","polyurethane","rating_scale","sbr","silicone","viton"]},{"chemical":"Bromotrifluoromethane (F-13B1)","nitrile":"X","epdm":"X","neoprene":"X","sbr":"X","silicone":"X","butyl":"X","polyacrylate":"X","hypalon":"X","viton":"X","polyurethane":"X","fluorosilicone":"X","aflas":"X","kalrez":"2","rating_scale":"1 = Satisfactory, 2 = Fair, 3 = Doubtful, 4 = Unsatisfactory, X = Insufficient Data","id":"bromotrifluoromethane-f-13b1","url":"https://referencesource.org/chemical-elastomer-material-compatibility/bromotrifluoromethane-f-13b1/","source":"https://mykin.com/rubber-chemical-resistance-chart","source_quote":"Bromotrifluoromethane (F-13B1) | X | X | X | X | X | X | X | X | X | X | X | X | 2 |","verified_fields":["aflas","butyl","chemical","epdm","fluorosilicone","hypalon","kalrez","neoprene","nitrile","polyacrylate","polyurethane","rating_scale","sbr","silicone","viton"]},{"chemical":"Brucine Sulfate","nitrile":"3","epdm":"1","neoprene":"1","sbr":"1","silicone":"2","butyl":"1","polyacrylate":"4","hypalon":"1","viton":"3","polyurethane":"4","fluorosilicone":"1","aflas":"X","kalrez":"1","rating_scale":"1 = Satisfactory, 2 = Fair, 3 = Doubtful, 4 = Unsatisfactory, X = Insufficient Data","id":"brucine-sulfate","url":"https://referencesource.org/chemical-elastomer-material-compatibility/brucine-sulfate/","source":"https://mykin.com/rubber-chemical-resistance-chart","source_quote":"Brucine Sulfate | 3 | 1 | 1 | 1 | 2 | 1 | 4 | 1 | 3 | 4 | 1 | X | 1 |","verified_fields":["aflas","butyl","chemical","epdm","fluorosilicone","hypalon","kalrez","neoprene","nitrile","polyacrylate","polyurethane","rating_scale","sbr","silicone","viton"]},{"chemical":"Buffered Oxide Etchants","nitrile":"X","epdm":"X","neoprene":"X","sbr":"X","silicone":"X","butyl":"X","polyacrylate":"X","hypalon":"X","viton":"X","polyurethane":"X","fluorosilicone":"X","aflas":"X","kalrez":"1","rating_scale":"1 = Satisfactory, 2 = Fair, 3 = Doubtful, 4 = Unsatisfactory, X = Insufficient Data","id":"buffered-oxide-etchants","url":"https://referencesource.org/chemical-elastomer-material-compatibility/buffered-oxide-etchants/","source":"https://mykin.com/rubber-chemical-resistance-chart","source_quote":"Buffered Oxide Etchants | X | X | X | X | X | X | X | X | X | X | X | X | 1 |","verified_fields":["aflas","butyl","chemical","epdm","fluorosilicone","hypalon","kalrez","neoprene","nitrile","polyacrylate","polyurethane","rating_scale","sbr","silicone","viton"]},{"chemical":"Bunker Oil","nitrile":"1","epdm":"4","neoprene":"4","sbr":"4","silicone":"2","butyl":"4","polyacrylate":"1","hypalon":"4","viton":"1","polyurethane":"2","fluorosilicone":"1","aflas":"2","kalrez":"1","rating_scale":"1 = Satisfactory, 2 = Fair, 3 = Doubtful, 4 = Unsatisfactory, X = Insufficient Data","id":"bunker-oil","url":"https://referencesource.org/chemical-elastomer-material-compatibility/bunker-oil/","source":"https://mykin.com/rubber-chemical-resistance-chart","source_quote":"Bunker Oil | 1 | 4 | 4 | 4 | 2 | 4 | 1 | 4 | 1 | 2 | 1 | 2 | 1 |","verified_fields":["aflas","butyl","chemical","epdm","fluorosilicone","hypalon","kalrez","neoprene","nitrile","polyacrylate","polyurethane","rating_scale","sbr","silicone","viton"]},{"chemical":"Bunker’s “C” (Fuel Oil)","nitrile":"1","epdm":"X","neoprene":"X","sbr":"X","silicone":"X","butyl":"X","polyacrylate":"X","hypalon":"X","viton":"1","polyurethane":"X","fluorosilicone":"X","aflas":"X","kalrez":"1","rating_scale":"1 = Satisfactory, 2 = Fair, 3 = Doubtful, 4 = Unsatisfactory, X = Insufficient Data","id":"bunker-s-c-fuel-oil","url":"https://referencesource.org/chemical-elastomer-material-compatibility/bunker-s-c-fuel-oil/","source":"https://mykin.com/rubber-chemical-resistance-chart","source_quote":"Bunker’s “C” (Fuel Oil) | 1 | X | X | X | X | X | X | X | 1 | X | X | X | 1 |","verified_fields":["aflas","butyl","chemical","epdm","fluorosilicone","hypalon","kalrez","neoprene","nitrile","polyacrylate","polyurethane","rating_scale","sbr","silicone","viton"]},{"chemical":"Butadiene (Monomer)","nitrile":"4","epdm":"4","neoprene":"4","sbr":"4","silicone":"4","butyl":"4","polyacrylate":"4","hypalon":"4","viton":"1","polyurethane":"4","fluorosilicone":"1","aflas":"2","kalrez":"1","rating_scale":"1 = Satisfactory, 2 = Fair, 3 = Doubtful, 4 = Unsatisfactory, X = Insufficient Data","id":"butadiene-monomer","url":"https://referencesource.org/chemical-elastomer-material-compatibility/butadiene-monomer/","source":"https://mykin.com/rubber-chemical-resistance-chart","source_quote":"Butadiene (Monomer) | 4 | 4 | 4 | 4 | 4 | 4 | 4 | 4 | 1 | 4 | 1 | 2 | 1 |","verified_fields":["aflas","butyl","chemical","epdm","fluorosilicone","hypalon","kalrez","neoprene","nitrile","polyacrylate","polyurethane","rating_scale","sbr","silicone","viton"]},{"chemical":"Butane","nitrile":"1","epdm":"4","neoprene":"1","sbr":"3","silicone":"4","butyl":"4","polyacrylate":"1","hypalon":"2","viton":"1","polyurethane":"1","fluorosilicone":"3","aflas":"2","kalrez":"1","rating_scale":"1 = Satisfactory, 2 = Fair, 3 = Doubtful, 4 = Unsatisfactory, X = Insufficient Data","id":"butane","url":"https://referencesource.org/chemical-elastomer-material-compatibility/butane/","source":"https://mykin.com/rubber-chemical-resistance-chart","source_quote":"Butane | 1 | 4 | 1 | 3 | 4 | 4 | 1 | 2 | 1 | 1 | 3 | 2 | 1 |","verified_fields":["aflas","butyl","chemical","epdm","fluorosilicone","hypalon","kalrez","neoprene","nitrile","polyacrylate","polyurethane","rating_scale","sbr","silicone","viton"]},{"chemical":"Butane, 2, 2-Dimethyl","nitrile":"1","epdm":"4","neoprene":"2","sbr":"3","silicone":"4","butyl":"4","polyacrylate":"1","hypalon":"2","viton":"1","polyurethane":"4","fluorosilicone":"3","aflas":"2","kalrez":"1","rating_scale":"1 = Satisfactory, 2 = Fair, 3 = Doubtful, 4 = Unsatisfactory, X = Insufficient Data","id":"butane-2-2-dimethyl","url":"https://referencesource.org/chemical-elastomer-material-compatibility/butane-2-2-dimethyl/","source":"https://mykin.com/rubber-chemical-resistance-chart","source_quote":"Butane, 2, 2-Dimethyl | 1 | 4 | 2 | 3 | 4 | 4 | 1 | 2 | 1 | 4 | 3 | 2 | 1 |","verified_fields":["aflas","butyl","chemical","epdm","fluorosilicone","hypalon","kalrez","neoprene","nitrile","polyacrylate","polyurethane","rating_scale","sbr","silicone","viton"]},{"chemical":"Butane, 2, 3-Dimethyl","nitrile":"1","epdm":"4","neoprene":"2","sbr":"3","silicone":"4","butyl":"4","polyacrylate":"1","hypalon":"2","viton":"1","polyurethane":"4","fluorosilicone":"3","aflas":"2","kalrez":"1","rating_scale":"1 = Satisfactory, 2 = Fair, 3 = Doubtful, 4 = Unsatisfactory, X = Insufficient Data","id":"butane-2-3-dimethyl","url":"https://referencesource.org/chemical-elastomer-material-compatibility/butane-2-3-dimethyl/","source":"https://mykin.com/rubber-chemical-resistance-chart","source_quote":"Butane, 2, 3-Dimethyl | 1 | 4 | 2 | 3 | 4 | 4 | 1 | 2 | 1 | 4 | 3 | 2 | 1 |","verified_fields":["aflas","butyl","chemical","epdm","fluorosilicone","hypalon","kalrez","neoprene","nitrile","polyacrylate","polyurethane","rating_scale","sbr","silicone","viton"]},{"chemical":"Butanedial","nitrile":"3","epdm":"1","neoprene":"1","sbr":"1","silicone":"2","butyl":"1","polyacrylate":"4","hypalon":"1","viton":"3","polyurethane":"4","fluorosilicone":"1","aflas":"X","kalrez":"1","rating_scale":"1 = Satisfactory, 2 = Fair, 3 = Doubtful, 4 = Unsatisfactory, X = Insufficient Data","id":"butanedial","url":"https://referencesource.org/chemical-elastomer-material-compatibility/butanedial/","source":"https://mykin.com/rubber-chemical-resistance-chart","source_quote":"Butanedial | 3 | 1 | 1 | 1 | 2 | 1 | 4 | 1 | 3 | 4 | 1 | X | 1 |","verified_fields":["aflas","butyl","chemical","epdm","fluorosilicone","hypalon","kalrez","neoprene","nitrile","polyacrylate","polyurethane","rating_scale","sbr","silicone","viton"]},{"chemical":"Butanol (Butyl Alcohol)","nitrile":"1","epdm":"2","neoprene":"1","sbr":"1","silicone":"2","butyl":"2","polyacrylate":"4","hypalon":"1","viton":"1","polyurethane":"4","fluorosilicone":"1","aflas":"1","kalrez":"1","rating_scale":"1 = Satisfactory, 2 = Fair, 3 = Doubtful, 4 = Unsatisfactory, X = Insufficient Data","id":"butanol-butyl-alcohol","url":"https://referencesource.org/chemical-elastomer-material-compatibility/butanol-butyl-alcohol/","source":"https://mykin.com/rubber-chemical-resistance-chart","source_quote":"Butanol (Butyl Alcohol) | 1 | 2 | 1 | 1 | 2 | 2 | 4 | 1 | 1 | 4 | 1 | 1 | 1 |","verified_fields":["aflas","butyl","chemical","epdm","fluorosilicone","hypalon","kalrez","neoprene","nitrile","polyacrylate","polyurethane","rating_scale","sbr","silicone","viton"]},{"chemical":"Butene 2-Ethyl (1-Butene 2-Ethyl)","nitrile":"1","epdm":"4","neoprene":"4","sbr":"4","silicone":"4","butyl":"4","polyacrylate":"1","hypalon":"4","viton":"1","polyurethane":"4","fluorosilicone":"3","aflas":"1","kalrez":"1","rating_scale":"1 = Satisfactory, 2 = Fair, 3 = Doubtful, 4 = Unsatisfactory, X = Insufficient Data","id":"butene-2-ethyl-1-butene-2-ethyl","url":"https://referencesource.org/chemical-elastomer-material-compatibility/butene-2-ethyl-1-butene-2-ethyl/","source":"https://mykin.com/rubber-chemical-resistance-chart","source_quote":"Butene 2-Ethyl (1-Butene 2-Ethyl) | 1 | 4 | 4 | 4 | 4 | 4 | 1 | 4 | 1 | 4 | 3 | 1 | 1 |","verified_fields":["aflas","butyl","chemical","epdm","fluorosilicone","hypalon","kalrez","neoprene","nitrile","polyacrylate","polyurethane","rating_scale","sbr","silicone","viton"]},{"chemical":"Butter-Animal Fat","nitrile":"1","epdm":"1","neoprene":"2","sbr":"4","silicone":"2","butyl":"2","polyacrylate":"1","hypalon":"2","viton":"1","polyurethane":"1","fluorosilicone":"1","aflas":"1","kalrez":"1","rating_scale":"1 = Satisfactory, 2 = Fair, 3 = Doubtful, 4 = Unsatisfactory, X = Insufficient Data","id":"butter-animal-fat","url":"https://referencesource.org/chemical-elastomer-material-compatibility/butter-animal-fat/","source":"https://mykin.com/rubber-chemical-resistance-chart","source_quote":"Butter-Animal Fat | 1 | 1 | 2 | 4 | 2 | 2 | 1 | 2 | 1 | 1 | 1 | 1 | 1 |","verified_fields":["aflas","butyl","chemical","epdm","fluorosilicone","hypalon","kalrez","neoprene","nitrile","polyacrylate","polyurethane","rating_scale","sbr","silicone","viton"]},{"chemical":"Butyl Acetate or n-Butyl Acetate","nitrile":"4","epdm":"2","neoprene":"4","sbr":"4","silicone":"X","butyl":"4","polyacrylate":"4","hypalon":"4","viton":"4","polyurethane":"2","fluorosilicone":"4","aflas":"4","kalrez":"1","rating_scale":"1 = Satisfactory, 2 = Fair, 3 = Doubtful, 4 = Unsatisfactory, X = Insufficient Data","id":"butyl-acetate-or-n-butyl-acetate","url":"https://referencesource.org/chemical-elastomer-material-compatibility/butyl-acetate-or-n-butyl-acetate/","source":"https://mykin.com/rubber-chemical-resistance-chart","source_quote":"Butyl Acetate or n-Butyl Acetate | 4 | 2 | 4 | 4 | X | 4 | 4 | 4 | 4 | 2 | 4 | 4 | 1 |","verified_fields":["aflas","butyl","chemical","epdm","fluorosilicone","hypalon","kalrez","neoprene","nitrile","polyacrylate","polyurethane","rating_scale","sbr","silicone","viton"]},{"chemical":"Butyl Acetyl Ricinoleate","nitrile":"2","epdm":"1","neoprene":"2","sbr":"4","silicone":"X","butyl":"1","polyacrylate":"X","hypalon":"2","viton":"1","polyurethane":"4","fluorosilicone":"2","aflas":"1","kalrez":"1","rating_scale":"1 = Satisfactory, 2 = Fair, 3 = Doubtful, 4 = Unsatisfactory, X = Insufficient Data","id":"butyl-acetyl-ricinoleate","url":"https://referencesource.org/chemical-elastomer-material-compatibility/butyl-acetyl-ricinoleate/","source":"https://mykin.com/rubber-chemical-resistance-chart","source_quote":"Butyl Acetyl Ricinoleate | 2 | 1 | 2 | 4 | X | 1 | X | 2 | 1 | 4 | 2 | 1 | 1 |","verified_fields":["aflas","butyl","chemical","epdm","fluorosilicone","hypalon","kalrez","neoprene","nitrile","polyacrylate","polyurethane","rating_scale","sbr","silicone","viton"]},{"chemical":"Butyl Acrylate","nitrile":"4","epdm":"1","neoprene":"4","sbr":"4","silicone":"2","butyl":"4","polyacrylate":"4","hypalon":"4","viton":"4","polyurethane":"X","fluorosilicone":"4","aflas":"4","kalrez":"1","rating_scale":"1 = Satisfactory, 2 = Fair, 3 = Doubtful, 4 = Unsatisfactory, X = Insufficient Data","id":"butyl-acrylate","url":"https://referencesource.org/chemical-elastomer-material-compatibility/butyl-acrylate/","source":"https://mykin.com/rubber-chemical-resistance-chart","source_quote":"Butyl Acrylate | 4 | 1 | 4 | 4 | 2 | 4 | 4 | 4 | 4 | X | 4 | 4 | 1 |","verified_fields":["aflas","butyl","chemical","epdm","fluorosilicone","hypalon","kalrez","neoprene","nitrile","polyacrylate","polyurethane","rating_scale","sbr","silicone","viton"]},{"chemical":"Butyl Alcohol","nitrile":"1","epdm":"2","neoprene":"1","sbr":"1","silicone":"2","butyl":"2","polyacrylate":"4","hypalon":"1","viton":"1","polyurethane":"4","fluorosilicone":"1","aflas":"1","kalrez":"1","rating_scale":"1 = Satisfactory, 2 = Fair, 3 = Doubtful, 4 = Unsatisfactory, X = Insufficient Data","id":"butyl-alcohol","url":"https://referencesource.org/chemical-elastomer-material-compatibility/butyl-alcohol/","source":"https://mykin.com/rubber-chemical-resistance-chart","source_quote":"Butyl Alcohol | 1 | 2 | 1 | 1 | 2 | 2 | 4 | 1 | 1 | 4 | 1 | 1 | 1 |","verified_fields":["aflas","butyl","chemical","epdm","fluorosilicone","hypalon","kalrez","neoprene","nitrile","polyacrylate","polyurethane","rating_scale","sbr","silicone","viton"]},{"chemical":"Butyl Alcohol (Secondary)","nitrile":"2","epdm":"2","neoprene":"2","sbr":"2","silicone":"2","butyl":"2","polyacrylate":"4","hypalon":"2","viton":"1","polyurethane":"4","fluorosilicone":"2","aflas":"1","kalrez":"1","rating_scale":"1 = Satisfactory, 2 = Fair, 3 = Doubtful, 4 = Unsatisfactory, X = Insufficient Data","id":"butyl-alcohol-secondary","url":"https://referencesource.org/chemical-elastomer-material-compatibility/butyl-alcohol-secondary/","source":"https://mykin.com/rubber-chemical-resistance-chart","source_quote":"Butyl Alcohol (Secondary) | 2 | 2 | 2 | 2 | 2 | 2 | 4 | 2 | 1 | 4 | 2 | 1 | 1 |","verified_fields":["aflas","butyl","chemical","epdm","fluorosilicone","hypalon","kalrez","neoprene","nitrile","polyacrylate","polyurethane","rating_scale","sbr","silicone","viton"]},{"chemical":"Butyl Alcohol (Tertiary)","nitrile":"2","epdm":"2","neoprene":"2","sbr":"2","silicone":"2","butyl":"2","polyacrylate":"4","hypalon":"2","viton":"1","polyurethane":"4","fluorosilicone":"2","aflas":"1","kalrez":"1","rating_scale":"1 = Satisfactory, 2 = Fair, 3 = Doubtful, 4 = Unsatisfactory, X = Insufficient Data","id":"butyl-alcohol-tertiary","url":"https://referencesource.org/chemical-elastomer-material-compatibility/butyl-alcohol-tertiary/","source":"https://mykin.com/rubber-chemical-resistance-chart","source_quote":"Butyl Alcohol (Tertiary) | 2 | 2 | 2 | 2 | 2 | 2 | 4 | 2 | 1 | 4 | 2 | 1 | 1 |","verified_fields":["aflas","butyl","chemical","epdm","fluorosilicone","hypalon","kalrez","neoprene","nitrile","polyacrylate","polyurethane","rating_scale","sbr","silicone","viton"]},{"chemical":"Butyl Amine or N-Butyl Amine","nitrile":"1","epdm":"3","neoprene":"4","sbr":"4","silicone":"4","butyl":"4","polyacrylate":"4","hypalon":"4","viton":"4","polyurethane":"4","fluorosilicone":"4","aflas":"3","kalrez":"1","rating_scale":"1 = Satisfactory, 2 = Fair, 3 = Doubtful, 4 = Unsatisfactory, X = Insufficient Data","id":"butyl-amine-or-n-butyl-amine","url":"https://referencesource.org/chemical-elastomer-material-compatibility/butyl-amine-or-n-butyl-amine/","source":"https://mykin.com/rubber-chemical-resistance-chart","source_quote":"Butyl Amine or N-Butyl Amine | 1 | 3 | 4 | 4 | 4 | 4 | 4 | 4 | 4 | 4 | 4 | 3 | 1 |","verified_fields":["aflas","butyl","chemical","epdm","fluorosilicone","hypalon","kalrez","neoprene","nitrile","polyacrylate","polyurethane","rating_scale","sbr","silicone","viton"]},{"chemical":"Butyl Benzoate","nitrile":"3","epdm":"1","neoprene":"1","sbr":"1","silicone":"2","butyl":"1","polyacrylate":"4","hypalon":"1","viton":"3","polyurethane":"4","fluorosilicone":"1","aflas":"X","kalrez":"1","rating_scale":"1 = Satisfactory, 2 = Fair, 3 = Doubtful, 4 = Unsatisfactory, X = Insufficient Data","id":"butyl-benzoate","url":"https://referencesource.org/chemical-elastomer-material-compatibility/butyl-benzoate/","source":"https://mykin.com/rubber-chemical-resistance-chart","source_quote":"Butyl Benzoate | 3 | 1 | 1 | 1 | 2 | 1 | 4 | 1 | 3 | 4 | 1 | X | 1 |","verified_fields":["aflas","butyl","chemical","epdm","fluorosilicone","hypalon","kalrez","neoprene","nitrile","polyacrylate","polyurethane","rating_scale","sbr","silicone","viton"]},{"chemical":"Butyl Benzoate or n-Butyl Benzoate","nitrile":"4","epdm":"1","neoprene":"2","sbr":"4","silicone":"X","butyl":"4","polyacrylate":"X","hypalon":"1","viton":"1","polyurethane":"1","fluorosilicone":"X","aflas":"4","kalrez":"1","rating_scale":"1 = Satisfactory, 2 = Fair, 3 = Doubtful, 4 = Unsatisfactory, X = Insufficient Data","id":"butyl-benzoate-or-n-butyl-benzoate","url":"https://referencesource.org/chemical-elastomer-material-compatibility/butyl-benzoate-or-n-butyl-benzoate/","source":"https://mykin.com/rubber-chemical-resistance-chart","source_quote":"Butyl Benzoate or n-Butyl Benzoate | 4 | 1 | 2 | 4 | X | 4 | X | 1 | 1 | 1 | X | 4 | 1 |","verified_fields":["aflas","butyl","chemical","epdm","fluorosilicone","hypalon","kalrez","neoprene","nitrile","polyacrylate","polyurethane","rating_scale","sbr","silicone","viton"]},{"chemical":"Butyl Benzolate","nitrile":"X","epdm":"X","neoprene":"X","sbr":"X","silicone":"X","butyl":"X","polyacrylate":"X","hypalon":"X","viton":"X","polyurethane":"X","fluorosilicone":"X","aflas":"X","kalrez":"1","rating_scale":"1 = Satisfactory, 2 = Fair, 3 = Doubtful, 4 = Unsatisfactory, X = Insufficient Data","id":"butyl-benzolate","url":"https://referencesource.org/chemical-elastomer-material-compatibility/butyl-benzolate/","source":"https://mykin.com/rubber-chemical-resistance-chart","source_quote":"Butyl Benzolate | X | X | X | X | X | X | X | X | X | X | X | X | 1 |","verified_fields":["aflas","butyl","chemical","epdm","fluorosilicone","hypalon","kalrez","neoprene","nitrile","polyacrylate","polyurethane","rating_scale","sbr","silicone","viton"]},{"chemical":"Butyl Butyrate or n-Butyl Butyrate","nitrile":"4","epdm":"1","neoprene":"4","sbr":"4","silicone":"X","butyl":"4","polyacrylate":"X","hypalon":"1","viton":"1","polyurethane":"1","fluorosilicone":"X","aflas":"4","kalrez":"1","rating_scale":"1 = Satisfactory, 2 = Fair, 3 = Doubtful, 4 = Unsatisfactory, X = Insufficient Data","id":"butyl-butyrate-or-n-butyl-butyrate","url":"https://referencesource.org/chemical-elastomer-material-compatibility/butyl-butyrate-or-n-butyl-butyrate/","source":"https://mykin.com/rubber-chemical-resistance-chart","source_quote":"Butyl Butyrate or n-Butyl Butyrate | 4 | 1 | 4 | 4 | X | 4 | X | 1 | 1 | 1 | X | 4 | 1 |","verified_fields":["aflas","butyl","chemical","epdm","fluorosilicone","hypalon","kalrez","neoprene","nitrile","polyacrylate","polyurethane","rating_scale","sbr","silicone","viton"]},{"chemical":"Butyl Carbitol","nitrile":"4","epdm":"1","neoprene":"3","sbr":"4","silicone":"4","butyl":"1","polyacrylate":"4","hypalon":"2","viton":"3","polyurethane":"X","fluorosilicone":"4","aflas":"2","kalrez":"1","rating_scale":"1 = Satisfactory, 2 = Fair, 3 = Doubtful, 4 = Unsatisfactory, X = Insufficient Data","id":"butyl-carbitol","url":"https://referencesource.org/chemical-elastomer-material-compatibility/butyl-carbitol/","source":"https://mykin.com/rubber-chemical-resistance-chart","source_quote":"Butyl Carbitol | 4 | 1 | 3 | 4 | 4 | 1 | 4 | 2 | 3 | X | 4 | 2 | 1 |","verified_fields":["aflas","butyl","chemical","epdm","fluorosilicone","hypalon","kalrez","neoprene","nitrile","polyacrylate","polyurethane","rating_scale","sbr","silicone","viton"]},{"chemical":"Butyl Cellosolve","nitrile":"3","epdm":"2","neoprene":"3","sbr":"4","silicone":"X","butyl":"2","polyacrylate":"4","hypalon":"4","viton":"4","polyurethane":"4","fluorosilicone":"4","aflas":"2","kalrez":"1","rating_scale":"1 = Satisfactory, 2 = Fair, 3 = Doubtful, 4 = Unsatisfactory, X = Insufficient Data","id":"butyl-cellosolve","url":"https://referencesource.org/chemical-elastomer-material-compatibility/butyl-cellosolve/","source":"https://mykin.com/rubber-chemical-resistance-chart","source_quote":"Butyl Cellosolve | 3 | 2 | 3 | 4 | X | 2 | 4 | 4 | 4 | 4 | 4 | 2 | 1 |","verified_fields":["aflas","butyl","chemical","epdm","fluorosilicone","hypalon","kalrez","neoprene","nitrile","polyacrylate","polyurethane","rating_scale","sbr","silicone","viton"]},{"chemical":"Butyl Cellosolve Acetate","nitrile":"3","epdm":"1","neoprene":"1","sbr":"1","silicone":"2","butyl":"1","polyacrylate":"4","hypalon":"1","viton":"3","polyurethane":"4","fluorosilicone":"1","aflas":"X","kalrez":"1","rating_scale":"1 = Satisfactory, 2 = Fair, 3 = Doubtful, 4 = Unsatisfactory, X = Insufficient Data","id":"butyl-cellosolve-acetate","url":"https://referencesource.org/chemical-elastomer-material-compatibility/butyl-cellosolve-acetate/","source":"https://mykin.com/rubber-chemical-resistance-chart","source_quote":"Butyl Cellosolve Acetate | 3 | 1 | 1 | 1 | 2 | 1 | 4 | 1 | 3 | 4 | 1 | X | 1 |","verified_fields":["aflas","butyl","chemical","epdm","fluorosilicone","hypalon","kalrez","neoprene","nitrile","polyacrylate","polyurethane","rating_scale","sbr","silicone","viton"]},{"chemical":"Butyl Cellosolve Adipate","nitrile":"4","epdm":"2","neoprene":"4","sbr":"4","silicone":"2","butyl":"2","polyacrylate":"4","hypalon":"4","viton":"2","polyurethane":"4","fluorosilicone":"2","aflas":"2","kalrez":"1","rating_scale":"1 = Satisfactory, 2 = Fair, 3 = Doubtful, 4 = Unsatisfactory, X = Insufficient Data","id":"butyl-cellosolve-adipate","url":"https://referencesource.org/chemical-elastomer-material-compatibility/butyl-cellosolve-adipate/","source":"https://mykin.com/rubber-chemical-resistance-chart","source_quote":"Butyl Cellosolve Adipate | 4 | 2 | 4 | 4 | 2 | 2 | 4 | 4 | 2 | 4 | 2 | 2 | 1 |","verified_fields":["aflas","butyl","chemical","epdm","fluorosilicone","hypalon","kalrez","neoprene","nitrile","polyacrylate","polyurethane","rating_scale","sbr","silicone","viton"]},{"chemical":"Butyl Chloride","nitrile":"1","epdm":"4","neoprene":"2","sbr":"4","silicone":"2","butyl":"4","polyacrylate":"1","hypalon":"2","viton":"1","polyurethane":"1","fluorosilicone":"1","aflas":"X","kalrez":"1","rating_scale":"1 = Satisfactory, 2 = Fair, 3 = Doubtful, 4 = Unsatisfactory, X = Insufficient Data","id":"butyl-chloride","url":"https://referencesource.org/chemical-elastomer-material-compatibility/butyl-chloride/","source":"https://mykin.com/rubber-chemical-resistance-chart","source_quote":"Butyl Chloride | 1 | 4 | 2 | 4 | 2 | 4 | 1 | 2 | 1 | 1 | 1 | X | 1 |","verified_fields":["aflas","butyl","chemical","epdm","fluorosilicone","hypalon","kalrez","neoprene","nitrile","polyacrylate","polyurethane","rating_scale","sbr","silicone","viton"]},{"chemical":"Butyl Ether or n-Butyl Ether","nitrile":"3","epdm":"3","neoprene":"4","sbr":"4","silicone":"X","butyl":"4","polyacrylate":"3","hypalon":"3","viton":"4","polyurethane":"3","fluorosilicone":"4","aflas":"4","kalrez":"1","rating_scale":"1 = Satisfactory, 2 = Fair, 3 = Doubtful, 4 = Unsatisfactory, X = Insufficient Data","id":"butyl-ether-or-n-butyl-ether","url":"https://referencesource.org/chemical-elastomer-material-compatibility/butyl-ether-or-n-butyl-ether/","source":"https://mykin.com/rubber-chemical-resistance-chart","source_quote":"Butyl Ether or n-Butyl Ether | 3 | 3 | 4 | 4 | X | 4 | 3 | 3 | 4 | 3 | 4 | 4 | 1 |","verified_fields":["aflas","butyl","chemical","epdm","fluorosilicone","hypalon","kalrez","neoprene","nitrile","polyacrylate","polyurethane","rating_scale","sbr","silicone","viton"]},{"chemical":"Butyl Glycolate","nitrile":"3","epdm":"1","neoprene":"1","sbr":"1","silicone":"2","butyl":"1","polyacrylate":"4","hypalon":"1","viton":"3","polyurethane":"4","fluorosilicone":"1","aflas":"X","kalrez":"1","rating_scale":"1 = Satisfactory, 2 = Fair, 3 = Doubtful, 4 = Unsatisfactory, X = Insufficient Data","id":"butyl-glycolate","url":"https://referencesource.org/chemical-elastomer-material-compatibility/butyl-glycolate/","source":"https://mykin.com/rubber-chemical-resistance-chart","source_quote":"Butyl Glycolate | 3 | 1 | 1 | 1 | 2 | 1 | 4 | 1 | 3 | 4 | 1 | X | 1 |","verified_fields":["aflas","butyl","chemical","epdm","fluorosilicone","hypalon","kalrez","neoprene","nitrile","polyacrylate","polyurethane","rating_scale","sbr","silicone","viton"]},{"chemical":"Butyl Lactate","nitrile":"3","epdm":"1","neoprene":"1","sbr":"1","silicone":"2","butyl":"1","polyacrylate":"4","hypalon":"1","viton":"3","polyurethane":"4","fluorosilicone":"1","aflas":"X","kalrez":"1","rating_scale":"1 = Satisfactory, 2 = Fair, 3 = Doubtful, 4 = Unsatisfactory, X = Insufficient Data","id":"butyl-lactate","url":"https://referencesource.org/chemical-elastomer-material-compatibility/butyl-lactate/","source":"https://mykin.com/rubber-chemical-resistance-chart","source_quote":"Butyl Lactate | 3 | 1 | 1 | 1 | 2 | 1 | 4 | 1 | 3 | 4 | 1 | X | 1 |","verified_fields":["aflas","butyl","chemical","epdm","fluorosilicone","hypalon","kalrez","neoprene","nitrile","polyacrylate","polyurethane","rating_scale","sbr","silicone","viton"]},{"chemical":"Butyl Laurate","nitrile":"3","epdm":"1","neoprene":"1","sbr":"1","silicone":"2","butyl":"1","polyacrylate":"4","hypalon":"1","viton":"3","polyurethane":"4","fluorosilicone":"1","aflas":"X","kalrez":"1","rating_scale":"1 = Satisfactory, 2 = Fair, 3 = Doubtful, 4 = Unsatisfactory, X = Insufficient Data","id":"butyl-laurate","url":"https://referencesource.org/chemical-elastomer-material-compatibility/butyl-laurate/","source":"https://mykin.com/rubber-chemical-resistance-chart","source_quote":"Butyl Laurate | 3 | 1 | 1 | 1 | 2 | 1 | 4 | 1 | 3 | 4 | 1 | X | 1 |","verified_fields":["aflas","butyl","chemical","epdm","fluorosilicone","hypalon","kalrez","neoprene","nitrile","polyacrylate","polyurethane","rating_scale","sbr","silicone","viton"]},{"chemical":"Butyl Mercaptan (Tertiary)","nitrile":"4","epdm":"4","neoprene":"4","sbr":"4","silicone":"X","butyl":"4","polyacrylate":"4","hypalon":"X","viton":"1","polyurethane":"4","fluorosilicone":"4","aflas":"4","kalrez":"1","rating_scale":"1 = Satisfactory, 2 = Fair, 3 = Doubtful, 4 = Unsatisfactory, X = Insufficient Data","id":"butyl-mercaptan-tertiary","url":"https://referencesource.org/chemical-elastomer-material-compatibility/butyl-mercaptan-tertiary/","source":"https://mykin.com/rubber-chemical-resistance-chart","source_quote":"Butyl Mercaptan (Tertiary) | 4 | 4 | 4 | 4 | X | 4 | 4 | X | 1 | 4 | 4 | 4 | 1 |","verified_fields":["aflas","butyl","chemical","epdm","fluorosilicone","hypalon","kalrez","neoprene","nitrile","polyacrylate","polyurethane","rating_scale","sbr","silicone","viton"]},{"chemical":"Butyl Methacrylate","nitrile":"3","epdm":"1","neoprene":"1","sbr":"1","silicone":"2","butyl":"1","polyacrylate":"4","hypalon":"1","viton":"3","polyurethane":"4","fluorosilicone":"1","aflas":"X","kalrez":"1","rating_scale":"1 = Satisfactory, 2 = Fair, 3 = Doubtful, 4 = Unsatisfactory, X = Insufficient Data","id":"butyl-methacrylate","url":"https://referencesource.org/chemical-elastomer-material-compatibility/butyl-methacrylate/","source":"https://mykin.com/rubber-chemical-resistance-chart","source_quote":"Butyl Methacrylate | 3 | 1 | 1 | 1 | 2 | 1 | 4 | 1 | 3 | 4 | 1 | X | 1 |","verified_fields":["aflas","butyl","chemical","epdm","fluorosilicone","hypalon","kalrez","neoprene","nitrile","polyacrylate",
