Repository: joelp22-maker/referencesource-data

# Chemical resistance ratings for common elastomers

The compatibility rating of a chemical against thirteen common elastomer families, as published in an industry chemical resistance chart. Each record is one chemical carrying its rating for Nitrile (NBR), EPDM, Neoprene (CR), SBR, Silicone (VMQ), Butyl (IIR), Polyacrylate (ACM), Hypalon (CSM), Viton (FKM), Polyurethane (AU/EU), Fluorosilicone (FVMQ), Aflas (TFE/P), and Kalrez (FFKM). Answers 'is Viton compatible with acetone', 'which elastomer resists sulfuric acid', 'can I use EPDM with gasoline', and 'Nitrile vs EPDM for sodium hydroxide'.

File: chemical-elastomer-material-compatibility/data.json (part 8 of 41)
"polyurethane","rating_scale","sbr","silicone","viton"]},{"chemical":"Butyl Oleate","nitrile":"4","epdm":"2","neoprene":"4","sbr":"4","silicone":"X","butyl":"2","polyacrylate":"X","hypalon":"4","viton":"1","polyurethane":"X","fluorosilicone":"2","aflas":"2","kalrez":"1","rating_scale":"1 = Satisfactory, 2 = Fair, 3 = Doubtful, 4 = Unsatisfactory, X = Insufficient Data","id":"butyl-oleate","url":"https://referencesource.org/chemical-elastomer-material-compatibility/butyl-oleate/","source":"https://mykin.com/rubber-chemical-resistance-chart","source_quote":"Butyl Oleate | 4 | 2 | 4 | 4 | X | 2 | X | 4 | 1 | X | 2 | 2 | 1 |","verified_fields":["aflas","butyl","chemical","epdm","fluorosilicone","hypalon","kalrez","neoprene","nitrile","polyacrylate","polyurethane","rating_scale","sbr","silicone","viton"]},{"chemical":"Butyl Oxalate","nitrile":"3","epdm":"1","neoprene":"1","sbr":"1","silicone":"2","butyl":"1","polyacrylate":"4","hypalon":"1","viton":"3","polyurethane":"4","fluorosilicone":"1","aflas":"X","kalrez":"1","rating_scale":"1 = Satisfactory, 2 = Fair, 3 = Doubtful, 4 = Unsatisfactory, X = Insufficient Data","id":"butyl-oxalate","url":"https://referencesource.org/chemical-elastomer-material-compatibility/butyl-oxalate/","source":"https://mykin.com/rubber-chemical-resistance-chart","source_quote":"Butyl Oxalate | 3 | 1 | 1 | 1 | 2 | 1 | 4 | 1 | 3 | 4 | 1 | X | 1 |","verified_fields":["aflas","butyl","chemical","epdm","fluorosilicone","hypalon","kalrez","neoprene","nitrile","polyacrylate","polyurethane","rating_scale","sbr","silicone","viton"]},{"chemical":"Butyl Stearate","nitrile":"2","epdm":"4","neoprene":"4","sbr":"4","silicone":"X","butyl":"4","polyacrylate":"X","hypalon":"4","viton":"1","polyurethane":"X","fluorosilicone":"2","aflas":"2","kalrez":"1","rating_scale":"1 = Satisfactory, 2 = Fair, 3 = Doubtful, 4 = Unsatisfactory, X = Insufficient Data","id":"butyl-stearate","url":"https://referencesource.org/chemical-elastomer-material-compatibility/butyl-stearate/","source":"https://mykin.com/rubber-chemical-resistance-chart","source_quote":"Butyl Stearate | 2 | 4 | 4 | 4 | X | 4 | X | 4 | 1 | X | 2 | 2 | 1 |","verified_fields":["aflas","butyl","chemical","epdm","fluorosilicone","hypalon","kalrez","neoprene","nitrile","polyacrylate","polyurethane","rating_scale","sbr","silicone","viton"]},{"chemical":"Butylbenzoic Acid","nitrile":"2","epdm":"4","neoprene":"4","sbr":"4","silicone":"X","butyl":"4","polyacrylate":"4","hypalon":"4","viton":"1","polyurethane":"3","fluorosilicone":"2","aflas":"X","kalrez":"1","rating_scale":"1 = Satisfactory, 2 = Fair, 3 = Doubtful, 4 = Unsatisfactory, X = Insufficient Data","id":"butylbenzoic-acid","url":"https://referencesource.org/chemical-elastomer-material-compatibility/butylbenzoic-acid/","source":"https://mykin.com/rubber-chemical-resistance-chart","source_quote":"Butylbenzoic Acid | 2 | 4 | 4 | 4 | X | 4 | 4 | 4 | 1 | 3 | 2 | X | 1 |","verified_fields":["aflas","butyl","chemical","epdm","fluorosilicone","hypalon","kalrez","neoprene","nitrile","polyacrylate","polyurethane","rating_scale","sbr","silicone","viton"]},{"chemical":"Butylene","nitrile":"2","epdm":"4","neoprene":"3","sbr":"4","silicone":"4","butyl":"4","polyacrylate":"4","hypalon":"4","viton":"1","polyurethane":"4","fluorosilicone":"2","aflas":"2","kalrez":"1","rating_scale":"1 = Satisfactory, 2 = Fair, 3 = Doubtful, 4 = Unsatisfactory, X = Insufficient Data","id":"butylene","url":"https://referencesource.org/chemical-elastomer-material-compatibility/butylene/","source":"https://mykin.com/rubber-chemical-resistance-chart","source_quote":"Butylene | 2 | 4 | 3 | 4 | 4 | 4 | 4 | 4 | 1 | 4 | 2 | 2 | 1 |","verified_fields":["aflas","butyl","chemical","epdm","fluorosilicone","hypalon","kalrez","neoprene","nitrile","polyacrylate","polyurethane","rating_scale","sbr","silicone","viton"]},{"chemical":"Butyraldehyde","nitrile":"4","epdm":"2","neoprene":"4","sbr":"4","silicone":"4","butyl":"2","polyacrylate":"4","hypalon":"4","viton":"4","polyurethane":"4","fluorosilicone":"4","aflas":"2","kalrez":"1","rating_scale":"1 = Satisfactory, 2 = Fair, 3 = Doubtful, 4 = Unsatisfactory, X = Insufficient Data","id":"butyraldehyde","url":"https://referencesource.org/chemical-elastomer-material-compatibility/butyraldehyde/","source":"https://mykin.com/rubber-chemical-resistance-chart","source_quote":"Butyraldehyde | 4 | 2 | 4 | 4 | 4 | 2 | 4 | 4 | 4 | 4 | 4 | 2 | 1 |","verified_fields":["aflas","butyl","chemical","epdm","fluorosilicone","hypalon","kalrez","neoprene","nitrile","polyacrylate","polyurethane","rating_scale","sbr","silicone","viton"]},{"chemical":"Butyric Acid","nitrile":"4","epdm":"2","neoprene":"4","sbr":"4","silicone":"X","butyl":"2","polyacrylate":"4","hypalon":"4","viton":"2","polyurethane":"X","fluorosilicone":"X","aflas":"1","kalrez":"1","rating_scale":"1 = Satisfactory, 2 = Fair, 3 = Doubtful, 4 = Unsatisfactory, X = Insufficient Data","id":"butyric-acid","url":"https://referencesource.org/chemical-elastomer-material-compatibility/butyric-acid/","source":"https://mykin.com/rubber-chemical-resistance-chart","source_quote":"Butyric Acid | 4 | 2 | 4 | 4 | X | 2 | 4 | 4 | 2 | X | X | 1 | 1 |","verified_fields":["aflas","butyl","chemical","epdm","fluorosilicone","hypalon","kalrez","neoprene","nitrile","polyacrylate","polyurethane","rating_scale","sbr","silicone","viton"]},{"chemical":"Butyric Anhydride","nitrile":"3","epdm":"1","neoprene":"1","sbr":"1","silicone":"2","butyl":"1","polyacrylate":"4","hypalon":"1","viton":"3","polyurethane":"4","fluorosilicone":"1","aflas":"X","kalrez":"1","rating_scale":"1 = Satisfactory, 2 = Fair, 3 = Doubtful, 4 = Unsatisfactory, X = Insufficient Data","id":"butyric-anhydride","url":"https://referencesource.org/chemical-elastomer-material-compatibility/butyric-anhydride/","source":"https://mykin.com/rubber-chemical-resistance-chart","source_quote":"Butyric Anhydride | 3 | 1 | 1 | 1 | 2 | 1 | 4 | 1 | 3 | 4 | 1 | X | 1 |","verified_fields":["aflas","butyl","chemical","epdm","fluorosilicone","hypalon","kalrez","neoprene","nitrile","polyacrylate","polyurethane","rating_scale","sbr","silicone","viton"]},{"chemical":"Butyrolacetone","nitrile":"3","epdm":"1","neoprene":"1","sbr":"1","silicone":"2","butyl":"1","polyacrylate":"4","hypalon":"1","viton":"3","polyurethane":"4","fluorosilicone":"1","aflas":"X","kalrez":"1","rating_scale":"1 = Satisfactory, 2 = Fair, 3 = Doubtful, 4 = Unsatisfactory, X = Insufficient Data","id":"butyrolacetone","url":"https://referencesource.org/chemical-elastomer-material-compatibility/butyrolacetone/","source":"https://mykin.com/rubber-chemical-resistance-chart","source_quote":"Butyrolacetone | 3 | 1 | 1 | 1 | 2 | 1 | 4 | 1 | 3 | 4 | 1 | X | 1 |","verified_fields":["aflas","butyl","chemical","epdm","fluorosilicone","hypalon","kalrez","neoprene","nitrile","polyacrylate","polyurethane","rating_scale","sbr","silicone","viton"]},{"chemical":"Butyryl Chloride","nitrile":"2","epdm":"4","neoprene":"4","sbr":"4","silicone":"X","butyl":"4","polyacrylate":"4","hypalon":"4","viton":"1","polyurethane":"3","fluorosilicone":"2","aflas":"X","kalrez":"1","rating_scale":"1 = Satisfactory, 2 = Fair, 3 = Doubtful, 4 = Unsatisfactory, X = Insufficient Data","id":"butyryl-chloride","url":"https://referencesource.org/chemical-elastomer-material-compatibility/butyryl-chloride/","source":"https://mykin.com/rubber-chemical-resistance-chart-2","source_quote":"Butyryl Chloride | 2 | 4 | 4 | 4 | X | 4 | 4 | 4 | 1 | 3 | 2 | X | 1 |","verified_fields":["aflas","butyl","chemical","epdm","fluorosilicone","hypalon","kalrez","neoprene","nitrile","polyacrylate","polyurethane","rating_scale","sbr","silicone","viton"]},{"chemical":"Cadmium Chloride","nitrile":"3","epdm":"1","neoprene":"1","sbr":"1","silicone":"2","butyl":"1","polyacrylate":"4","hypalon":"1","viton":"3","polyurethane":"4","fluorosilicone":"1","aflas":"X","kalrez":"1","rating_scale":"1 = Satisfactory, 2 = Fair, 3 = Doubtful, 4 = Unsatisfactory, X = Insufficient Data","id":"cadmium-chloride","url":"https://referencesource.org/chemical-elastomer-material-compatibility/cadmium-chloride/","source":"https://mykin.com/rubber-chemical-resistance-chart-2","source_quote":"Cadmium Chloride | 3 | 1 | 1 | 1 | 2 | 1 | 4 | 1 | 3 | 4 | 1 | X | 1 |","verified_fields":["aflas","butyl","chemical","epdm","fluorosilicone","hypalon","kalrez","neoprene","nitrile","polyacrylate","polyurethane","rating_scale","sbr","silicone","viton"]},{"chemical":"Cadmium Cyanide","nitrile":"3","epdm":"1","neoprene":"1","sbr":"1","silicone":"2","butyl":"1","polyacrylate":"4","hypalon":"1","viton":"3","polyurethane":"4","fluorosilicone":"1","aflas":"X","kalrez":"1","rating_scale":"1 = Satisfactory, 2 = Fair, 3 = Doubtful, 4 = Unsatisfactory, X = Insufficient Data","id":"cadmium-cyanide","url":"https://referencesource.org/chemical-elastomer-material-compatibility/cadmium-cyanide/","source":"https://mykin.com/rubber-chemical-resistance-chart-2","source_quote":"Cadmium Cyanide | 3 | 1 | 1 | 1 | 2 | 1 | 4 | 1 | 3 | 4 | 1 | X | 1 |","verified_fields":["aflas","butyl","chemical","epdm","fluorosilicone","hypalon","kalrez","neoprene","nitrile","polyacrylate","polyurethane","rating_scale","sbr","silicone","viton"]},{"chemical":"Cadmium Nitrate","nitrile":"3","epdm":"1","neoprene":"1","sbr":"1","silicone":"2","butyl":"1","polyacrylate":"4","hypalon":"1","viton":"3","polyurethane":"4","fluorosilicone":"1","aflas":"X","kalrez":"1","rating_scale":"1 = Satisfactory, 2 = Fair, 3 = Doubtful, 4 = Unsatisfactory, X = Insufficient Data","id":"cadmium-nitrate","url":"https://referencesource.org/chemical-elastomer-material-compatibility/cadmium-nitrate/","source":"https://mykin.com/rubber-chemical-resistance-chart-2","source_quote":"Cadmium Nitrate | 3 | 1 | 1 | 1 | 2 | 1 | 4 | 1 | 3 | 4 | 1 | X | 1 |","verified_fields":["aflas","butyl","chemical","epdm","fluorosilicone","hypalon","kalrez","neoprene","nitrile","polyacrylate","polyurethane","rating_scale","sbr","silicone","viton"]},{"chemical":"Cadmium Oxide","nitrile":"3","epdm":"1","neoprene":"1","sbr":"1","silicone":"2","butyl":"1","polyacrylate":"4","hypalon":"1","viton":"3","polyurethane":"4","fluorosilicone":"1","aflas":"X","kalrez":"1","rating_scale":"1 = Satisfactory, 2 = Fair, 3 = Doubtful, 4 = Unsatisfactory, X = Insufficient Data","id":"cadmium-oxide","url":"https://referencesource.org/chemical-elastomer-material-compatibility/cadmium-oxide/","source":"https://mykin.com/rubber-chemical-resistance-chart-2","source_quote":"Cadmium Oxide | 3 | 1 | 1 | 1 | 2 | 1 | 4 | 1 | 3 | 4 | 1 | X | 1 |","verified_fields":["aflas","butyl","chemical","epdm","fluorosilicone","hypalon","kalrez","neoprene","nitrile","polyacrylate","polyurethane","rating_scale","sbr","silicone","viton"]},{"chemical":"Cadmium Sulfate","nitrile":"3","epdm":"1","neoprene":"1","sbr":"1","silicone":"2","butyl":"1","polyacrylate":"4","hypalon":"1","viton":"3","polyurethane":"4","fluorosilicone":"1","aflas":"X","kalrez":"1","rating_scale":"1 = Satisfactory, 2 = Fair, 3 = Doubtful, 4 = Unsatisfactory, X = Insufficient Data","id":"cadmium-sulfate","url":"https://referencesource.org/chemical-elastomer-material-compatibility/cadmium-sulfate/","source":"https://mykin.com/rubber-chemical-resistance-chart-2","source_quote":"Cadmium Sulfate | 3 | 1 | 1 | 1 | 2 | 1 | 4 | 1 | 3 | 4 | 1 | X | 1 |","verified_fields":["aflas","butyl","chemical","epdm","fluorosilicone","hypalon","kalrez","neoprene","nitrile","polyacrylate","polyurethane","rating_scale","sbr","silicone","viton"]},{"chemical":"Cadmium Sulfide","nitrile":"3","epdm":"1","neoprene":"1","sbr":"1","silicone":"2","butyl":"1","polyacrylate":"4","hypalon":"1","viton":"3","polyurethane":"4","fluorosilicone":"1","aflas":"X","kalrez":"1","rating_scale":"1 = Satisfactory, 2 = Fair, 3 = Doubtful, 4 = Unsatisfactory, X = Insufficient Data","id":"cadmium-sulfide","url":"https://referencesource.org/chemical-elastomer-material-compatibility/cadmium-sulfide/","source":"https://mykin.com/rubber-chemical-resistance-chart-2","source_quote":"Cadmium Sulfide | 3 | 1 | 1 | 1 | 2 | 1 | 4 | 1 | 3 | 4 | 1 | X | 1 |","verified_fields":["aflas","butyl","chemical","epdm","fluorosilicone","hypalon","kalrez","neoprene","nitrile","polyacrylate","polyurethane","rating_scale","sbr","silicone","viton"]},{"chemical":"Calcine Liquors","nitrile":"1","epdm":"1","neoprene":"X","sbr":"X","silicone":"X","butyl":"1","polyacrylate":"4","hypalon":"X","viton":"1","polyurethane":"4","fluorosilicone":"1","aflas":"1","kalrez":"1","rating_scale":"1 = Satisfactory, 2 = Fair, 3 = Doubtful, 4 = Unsatisfactory, X = Insufficient Data","id":"calcine-liquors","url":"https://referencesource.org/chemical-elastomer-material-compatibility/calcine-liquors/","source":"https://mykin.com/rubber-chemical-resistance-chart-2","source_quote":"Calcine Liquors | 1 | 1 | X | X | X | 1 | 4 | X | 1 | 4 | 1 | 1 | 1 |","verified_fields":["aflas","butyl","chemical","epdm","fluorosilicone","hypalon","kalrez","neoprene","nitrile","polyacrylate","polyurethane","rating_scale","sbr","silicone","viton"]},{"chemical":"Calcium Acetate","nitrile":"2","epdm":"1","neoprene":"2","sbr":"4","silicone":"4","butyl":"1","polyacrylate":"4","hypalon":"2","viton":"4","polyurethane":"4","fluorosilicone":"4","aflas":"2","kalrez":"1","rating_scale":"1 = Satisfactory, 2 = Fair, 3 = Doubtful, 4 = Unsatisfactory, X = Insufficient Data","id":"calcium-acetate","url":"https://referencesource.org/chemical-elastomer-material-compatibility/calcium-acetate/","source":"https://mykin.com/rubber-chemical-resistance-chart-2","source_quote":"Calcium Acetate | 2 | 1 | 2 | 4 | 4 | 1 | 4 | 2 | 4 | 4 | 4 | 2 | 1 |","verified_fields":["aflas","butyl","chemical","epdm","fluorosilicone","hypalon","kalrez","neoprene","nitrile","polyacrylate","polyurethane","rating_scale","sbr","silicone","viton"]},{"chemical":"Calcium Arsenate","nitrile":"3","epdm":"1","neoprene":"1","sbr":"1","silicone":"2","butyl":"1","polyacrylate":"4","hypalon":"1","viton":"3","polyurethane":"4","fluorosilicone":"1","aflas":"X","kalrez":"1","rating_scale":"1 = Satisfactory, 2 = Fair, 3 = Doubtful, 4 = Unsatisfactory, X = Insufficient Data","id":"calcium-arsenate","url":"https://referencesource.org/chemical-elastomer-material-compatibility/calcium-arsenate/","source":"https://mykin.com/rubber-chemical-resistance-chart-2","source_quote":"Calcium Arsenate | 3 | 1 | 1 | 1 | 2 | 1 | 4 | 1 | 3 | 4 | 1 | X | 1 |","verified_fields":["aflas","butyl","chemical","epdm","fluorosilicone","hypalon","kalrez","neoprene","nitrile","polyacrylate","polyurethane","rating_scale","sbr","silicone","viton"]},{"chemical":"Calcium Benzoate","nitrile":"2","epdm":"4","neoprene":"4","sbr":"4","silicone":"X","butyl":"4","polyacrylate":"4","hypalon":"4","viton":"1","polyurethane":"3","fluorosilicone":"2","aflas":"X","kalrez":"1","rating_scale":"1 = Satisfactory, 2 = Fair, 3 = Doubtful, 4 = Unsatisfactory, X = Insufficient Data","id":"calcium-benzoate","url":"https://referencesource.org/chemical-elastomer-material-compatibility/calcium-benzoate/","source":"https://mykin.com/rubber-chemical-resistance-chart-2","source_quote":"Calcium Benzoate | 2 | 4 | 4 | 4 | X | 4 | 4 | 4 | 1 | 3 | 2 | X | 1 |","verified_fields":["aflas","butyl","chemical","epdm","fluorosilicone","hypalon","kalrez","neoprene","nitrile","polyacrylate","polyurethane","rating_scale","sbr","silicone","viton"]},{"chemical":"Calcium Bicarbonate","nitrile":"3","epdm":"1","neoprene":"1","sbr":"1","silicone":"2","butyl":"1","polyacrylate":"4","hypalon":"1","viton":"3","polyurethane":"4","fluorosilicone":"1","aflas":"X","kalrez":"1","rating_scale":"1 = Satisfactory, 2 = Fair, 3 = Doubtful, 4 = Unsatisfactory, X = Insufficient Data","id":"calcium-bicarbonate","url":"https://referencesource.org/chemical-elastomer-material-compatibility/calcium-bicarbonate/","source":"https://mykin.com/rubber-chemical-resistance-chart-2","source_quote":"Calcium Bicarbonate | 3 | 1 | 1 | 1 | 2 | 1 | 4 | 1 | 3 | 4 | 1 | X | 1 |","verified_fields":["aflas","butyl","chemical","epdm","fluorosilicone","hypalon","kalrez","neoprene","nitrile","polyacrylate","polyurethane","rating_scale","sbr","silicone","viton"]},{"chemical":"Calcium Bisulfide","nitrile":"3","epdm":"1","neoprene":"1","sbr":"1","silicone":"2","butyl":"1","polyacrylate":"4","hypalon":"1","viton":"3","polyurethane":"4","fluorosilicone":"1","aflas":"X","kalrez":"1","rating_scale":"1 = Satisfactory, 2 = Fair, 3 = Doubtful, 4 = Unsatisfactory, X = Insufficient Data","id":"calcium-bisulfide","url":"https://referencesource.org/chemical-elastomer-material-compatibility/calcium-bisulfide/","source":"https://mykin.com/rubber-chemical-resistance-chart-2","source_quote":"Calcium Bisulfide | 3 | 1 | 1 | 1 | 2 | 1 | 4 | 1 | 3 | 4 | 1 | X | 1 |","verified_fields":["aflas","butyl","chemical","epdm","fluorosilicone","hypalon","kalrez","neoprene","nitrile","polyacrylate","polyurethane","rating_scale","sbr","silicone","viton"]},{"chemical":"Calcium Bisulfite","nitrile":"2","epdm":"1","neoprene":"2","sbr":"2","silicone":"3","butyl":"1","polyacrylate":"3","hypalon":"1","viton":"2","polyurethane":"3","fluorosilicone":"3","aflas":"1","kalrez":"1","rating_scale":"1 = Satisfactory, 2 = Fair, 3 = Doubtful, 4 = Unsatisfactory, X = Insufficient Data","id":"calcium-bisulfite","url":"https://referencesource.org/chemical-elastomer-material-compatibility/calcium-bisulfite/","source":"https://mykin.com/rubber-chemical-resistance-chart-2","source_quote":"Calcium Bisulfite | 2 | 1 | 2 | 2 | 3 | 1 | 3 | 1 | 2 | 3 | 3 | 1 | 1 |","verified_fields":["aflas","butyl","chemical","epdm","fluorosilicone","hypalon","kalrez","neoprene","nitrile","polyacrylate","polyurethane","rating_scale","sbr","silicone","viton"]},{"chemical":"Calcium Bromide","nitrile":"1","epdm":"1","neoprene":"1","sbr":"1","silicone":"1","butyl":"1","polyacrylate":"1","hypalon":"1","viton":"1","polyurethane":"1","fluorosilicone":"1","aflas":"1","kalrez":"1","rating_scale":"1 = Satisfactory, 2 = Fair, 3 = Doubtful, 4 = Unsatisfactory, X = Insufficient Data","id":"calcium-bromide","url":"https://referencesource.org/chemical-elastomer-material-compatibility/calcium-bromide/","source":"https://mykin.com/rubber-chemical-resistance-chart-2","source_quote":"Calcium Bromide | 1 | 1 | 1 | 1 | 1 | 1 | 1 | 1 | 1 | 1 | 1 | 1 | 1 |","verified_fields":["aflas","butyl","chemical","epdm","fluorosilicone","hypalon","kalrez","neoprene","nitrile","polyacrylate","polyurethane","rating_scale","sbr","silicone","viton"]},{"chemical":"Calcium Carbide","nitrile":"X","epdm":"X","neoprene":"X","sbr":"X","silicone":"X","butyl":"X","polyacrylate":"X","hypalon":"X","viton":"X","polyurethane":"X","fluorosilicone":"X","aflas":"X","kalrez":"1","rating_scale":"1 = Satisfactory, 2 = Fair, 3 = Doubtful, 4 = Unsatisfactory, X = Insufficient Data","id":"calcium-carbide","url":"https://referencesource.org/chemical-elastomer-material-compatibility/calcium-carbide/","source":"https://mykin.com/rubber-chemical-resistance-chart-2","source_quote":"Calcium Carbide | X | X | X | X | X | X | X | X | X | X | X | X | 1 |","verified_fields":["aflas","butyl","chemical","epdm","fluorosilicone","hypalon","kalrez","neoprene","nitrile","polyacrylate","polyurethane","rating_scale","sbr","silicone","viton"]},{"chemical":"Calcium Carbonate","nitrile":"1","epdm":"1","neoprene":"1","sbr":"1","silicone":"1","butyl":"1","polyacrylate":"3","hypalon":"1","viton":"1","polyurethane":"3","fluorosilicone":"1","aflas":"1","kalrez":"1","rating_scale":"1 = Satisfactory, 2 = Fair, 3 = Doubtful, 4 = Unsatisfactory, X = Insufficient Data","id":"calcium-carbonate","url":"https://referencesource.org/chemical-elastomer-material-compatibility/calcium-carbonate/","source":"https://mykin.com/rubber-chemical-resistance-chart-2","source_quote":"Calcium Carbonate | 1 | 1 | 1 | 1 | 1 | 1 | 3 | 1 | 1 | 3 | 1 | 1 | 1 |","verified_fields":["aflas","butyl","chemical","epdm","fluorosilicone","hypalon","kalrez","neoprene","nitrile","polyacrylate","polyurethane","rating_scale","sbr","silicone","viton"]},{"chemical":"Calcium Chlorate","nitrile":"3","epdm":"1","neoprene":"1","sbr":"1","silicone":"2","butyl":"1","polyacrylate":"4","hypalon":"1","viton":"3","polyurethane":"4","fluorosilicone":"1","aflas":"X","kalrez":"1","rating_scale":"1 = Satisfactory, 2 = Fair, 3 = Doubtful, 4 = Unsatisfactory, X = Insufficient Data","id":"calcium-chlorate","url":"https://referencesource.org/chemical-elastomer-material-compatibility/calcium-chlorate/","source":"https://mykin.com/rubber-chemical-resistance-chart-2","source_quote":"Calcium Chlorate | 3 | 1 | 1 | 1 | 2 | 1 | 4 | 1 | 3 | 4 | 1 | X | 1 |","verified_fields":["aflas","butyl","chemical","epdm","fluorosilicone","hypalon","kalrez","neoprene","nitrile","polyacrylate","polyurethane","rating_scale","sbr","silicone","viton"]},{"chemical":"Calcium Chloride","nitrile":"1","epdm":"1","neoprene":"1","sbr":"1","silicone":"1","butyl":"1","polyacrylate":"1","hypalon":"1","viton":"1","polyurethane":"1","fluorosilicone":"1","aflas":"1","kalrez":"1","rating_scale":"1 = Satisfactory, 2 = Fair, 3 = Doubtful, 4 = Unsatisfactory, X = Insufficient Data","id":"calcium-chloride","url":"https://referencesource.org/chemical-elastomer-material-compatibility/calcium-chloride/","source":"https://mykin.com/rubber-chemical-resistance-chart-2","source_quote":"Calcium Chloride | 1 | 1 | 1 | 1 | 1 | 1 | 1 | 1 | 1 | 1 | 1 | 1 | 1 |","verified_fields":["aflas","butyl","chemical","epdm","fluorosilicone","hypalon","kalrez","neoprene","nitrile","polyacrylate","polyurethane","rating_scale","sbr","silicone","viton"]},{"chemical":"Calcium Chromate","nitrile":"3","epdm":"1","neoprene":"1","sbr":"1","silicone":"2","butyl":"1","polyacrylate":"4","hypalon":"1","viton":"3","polyurethane":"4","fluorosilicone":"1","aflas":"X","kalrez":"1","rating_scale":"1 = Satisfactory, 2 = Fair, 3 = Doubtful, 4 = Unsatisfactory, X = Insufficient Data","id":"calcium-chromate","url":"https://referencesource.org/chemical-elastomer-material-compatibility/calcium-chromate/","source":"https://mykin.com/rubber-chemical-resistance-chart-2","source_quote":"Calcium Chromate | 3 | 1 | 1 | 1 | 2 | 1 | 4 | 1 | 3 | 4 | 1 | X | 1 |","verified_fields":["aflas","butyl","chemical","epdm","fluorosilicone","hypalon","kalrez","neoprene","nitrile","polyacrylate","polyurethane","rating_scale","sbr","silicone","viton"]},{"chemical":"Calcium Cyanamide","nitrile":"X","epdm":"X","neoprene":"X","sbr":"X","silicone":"X","butyl":"X","polyacrylate":"X","hypalon":"X","viton":"X","polyurethane":"X","fluorosilicone":"X","aflas":"X","kalrez":"1","rating_scale":"1 = Satisfactory, 2 = Fair, 3 = Doubtful, 4 = Unsatisfactory, X = Insufficient Data","id":"calcium-cyanamide","url":"https://referencesource.org/chemical-elastomer-material-compatibility/calcium-cyanamide/","source":"https://mykin.com/rubber-chemical-resistance-chart-2","source_quote":"Calcium Cyanamide | X | X | X | X | X | X | X | X | X | X | X | X | 1 |","verified_fields":["aflas","butyl","chemical","epdm","fluorosilicone","hypalon","kalrez","neoprene","nitrile","polyacrylate","polyurethane","rating_scale","sbr","silicone","viton"]},{"chemical":"Calcium Cyanide","nitrile":"1","epdm":"1","neoprene":"1","sbr":"1","silicone":"1","butyl":"1","polyacrylate":"X","hypalon":"1","viton":"X","polyurethane":"X","fluorosilicone":"X","aflas":"1","kalrez":"1","rating_scale":"1 = Satisfactory, 2 = Fair, 3 = Doubtful, 4 = Unsatisfactory, X = Insufficient Data","id":"calcium-cyanide","url":"https://referencesource.org/chemical-elastomer-material-compatibility/calcium-cyanide/","source":"https://mykin.com/rubber-chemical-resistance-chart-2","source_quote":"Calcium Cyanide | 1 | 1 | 1 | 1 | 1 | 1 | X | 1 | X | X | X | 1 | 1 |","verified_fields":["aflas","butyl","chemical","epdm","fluorosilicone","hypalon","kalrez","neoprene","nitrile","polyacrylate","polyurethane","rating_scale","sbr","silicone","viton"]},{"chemical":"Calcium Fluoride","nitrile":"1","epdm":"1","neoprene":"1","sbr":"1","silicone":"1","butyl":"1","polyacrylate":"1","hypalon":"1","viton":"1","polyurethane":"1","fluorosilicone":"1","aflas":"1","kalrez":"1","rating_scale":"1 = Satisfactory, 2 = Fair, 3 = Doubtful, 4 = Unsatisfactory, X = Insufficient Data","id":"calcium-fluoride","url":"https://referencesource.org/chemical-elastomer-material-compatibility/calcium-fluoride/","source":"https://mykin.com/rubber-chemical-resistance-chart-2","source_quote":"Calcium Fluoride | 1 | 1 | 1 | 1 | 1 | 1 | 1 | 1 | 1 | 1 | 1 | 1 | 1 |","verified_fields":["aflas","butyl","chemical","epdm","fluorosilicone","hypalon","kalrez","neoprene","nitrile","polyacrylate","polyurethane","rating_scale","sbr","silicone","viton"]},{"chemical":"Calcium Gluconate","nitrile":"3","epdm":"1","neoprene":"1","sbr":"1","silicone":"2","butyl":"1","polyacrylate":"4","hypalon":"1","viton":"3","polyurethane":"4","fluorosilicone":"1","aflas":"X","kalrez":"1","rating_scale":"1 = Satisfactory, 2 = Fair, 3 = Doubtful, 4 = Unsatisfactory, X = Insufficient Data","id":"calcium-gluconate","url":"https://referencesource.org/chemical-elastomer-material-compatibility/calcium-gluconate/","source":"https://mykin.com/rubber-chemical-resistance-chart-2","source_quote":"Calcium Gluconate | 3 | 1 | 1 | 1 | 2 | 1 | 4 | 1 | 3 | 4 | 1 | X | 1 |","verified_fields":["aflas","butyl","chemical","epdm","fluorosilicone","hypalon","kalrez","neoprene","nitrile","polyacrylate","polyurethane","rating_scale","sbr","silicone","viton"]},{"chemical":"Calcium Hydride","nitrile":"1","epdm":"1","neoprene":"1","sbr":"1","silicone":"1","butyl":"1","polyacrylate":"1","hypalon":"1","viton":"1","polyurethane":"1","fluorosilicone":"1","aflas":"1","kalrez":"1","rating_scale":"1 = Satisfactory, 2 = Fair, 3 = Doubtful, 4 = Unsatisfactory, X = Insufficient Data","id":"calcium-hydride","url":"https://referencesource.org/chemical-elastomer-material-compatibility/calcium-hydride/","source":"https://mykin.com/rubber-chemical-resistance-chart-2","source_quote":"Calcium Hydride | 1 | 1 | 1 | 1 | 1 | 1 | 1 | 1 | 1 | 1 | 1 | 1 | 1 |","verified_fields":["aflas","butyl","chemical","epdm","fluorosilicone","hypalon","kalrez","neoprene","nitrile","polyacrylate","polyurethane","rating_scale","sbr","silicone","viton"]},{"chemical":"Calcium Hydrosulfide","nitrile":"3","epdm":"1","neoprene":"1","sbr":"1","silicone":"2","butyl":"1","polyacrylate":"4","hypalon":"1","viton":"3","polyurethane":"4","fluorosilicone":"1","aflas":"X","kalrez":"1","rating_scale":"1 = Satisfactory, 2 = Fair, 3 = Doubtful, 4 = Unsatisfactory, X = Insufficient Data","id":"calcium-hydrosulfide","url":"https://referencesource.org/chemical-elastomer-material-compatibility/calcium-hydrosulfide/","source":"https://mykin.com/rubber-chemical-resistance-chart-2","source_quote":"Calcium Hydrosulfide | 3 | 1 | 1 | 1 | 2 | 1 | 4 | 1 | 3 | 4 | 1 | X | 1 |","verified_fields":["aflas","butyl","chemical","epdm","fluorosilicone","hypalon","kalrez","neoprene","nitrile","polyacrylate","polyurethane","rating_scale","sbr","silicone","viton"]},{"chemical":"Calcium Hydroxide","nitrile":"1","epdm":"1","neoprene":"1","sbr":"1","silicone":"1","butyl":"1","polyacrylate":"4","hypalon":"1","viton":"1","polyurethane":"2","fluorosilicone":"1","aflas":"1","kalrez":"1","rating_scale":"1 = Satisfactory, 2 = Fair, 3 = Doubtful, 4 = Unsatisfactory, X = Insufficient Data","id":"calcium-hydroxide","url":"https://referencesource.org/chemical-elastomer-material-compatibility/calcium-hydroxide/","source":"https://mykin.com/rubber-chemical-resistance-chart-2","source_quote":"Calcium Hydroxide | 1 | 1 | 1 | 1 | 1 | 1 | 4 | 1 | 1 | 2 | 1 | 1 | 1 |","verified_fields":["aflas","butyl","chemical","epdm","fluorosilicone","hypalon","kalrez","neoprene","nitrile","polyacrylate","polyurethane","rating_scale","sbr","silicone","viton"]},{"chemical":"Calcium Hypochlorite","nitrile":"2","epdm":"1","neoprene":"2","sbr":"2","silicone":"2","butyl":"1","polyacrylate":"4","hypalon":"1","viton":"1","polyurethane":"4","fluorosilicone":"2","aflas":"1","kalrez":"1","rating_scale":"1 = Satisfactory, 2 = Fair, 3 = Doubtful, 4 = Unsatisfactory, X = Insufficient Data","id":"calcium-hypochlorite","url":"https://referencesource.org/chemical-elastomer-material-compatibility/calcium-hypochlorite/","source":"https://mykin.com/rubber-chemical-resistance-chart-2","source_quote":"Calcium Hypochlorite | 2 | 1 | 2 | 2 | 2 | 1 | 4 | 1 | 1 | 4 | 2 | 1 | 1 |","verified_fields":["aflas","butyl","chemical","epdm","fluorosilicone","hypalon","kalrez","neoprene","nitrile","polyacrylate","polyurethane","rating_scale","sbr","silicone","viton"]},{"chemical":"Calcium Hypophosphite","nitrile":"3","epdm":"1","neoprene":"1","sbr":"1","silicone":"2","butyl":"1","polyacrylate":"4","hypalon":"1","viton":"3","polyurethane":"4","fluorosilicone":"1","aflas":"X","kalrez":"1","rating_scale":"1 = Satisfactory, 2 = Fair, 3 = Doubtful, 4 = Unsatisfactory, X = Insufficient Data","id":"calcium-hypophosphite","url":"https://referencesource.org/chemical-elastomer-material-compatibility/calcium-hypophosphite/","source":"https://mykin.com/rubber-chemical-resistance-chart-2","source_quote":"Calcium Hypophosphite | 3 | 1 | 1 | 1 | 2 | 1 | 4 | 1 | 3 | 4 | 1 | X | 1 |","verified_fields":["aflas","butyl","chemical","epdm","fluorosilicone","hypalon","kalrez","neoprene","nitrile","polyacrylate","polyurethane","rating_scale","sbr","silicone","viton"]},{"chemical":"Calcium Lactate","nitrile":"3","epdm":"1","neoprene":"1","sbr":"1","silicone":"2","butyl":"1","polyacrylate":"4","hypalon":"1","viton":"3","polyurethane":"4","fluorosilicone":"1","aflas":"X","kalrez":"1","rating_scale":"1 = Satisfactory, 2 = Fair, 3 = Doubtful, 4 = Unsatisfactory, X = Insufficient Data","id":"calcium-lactate","url":"https://referencesource.org/chemical-elastomer-material-compatibility/calcium-lactate/","source":"https://mykin.com/rubber-chemical-resistance-chart-2","source_quote":"Calcium Lactate | 3 | 1 | 1 | 1 | 2 | 1 | 4 | 1 | 3 | 4 | 1 | X | 1 |","verified_fields":["aflas","butyl","chemical","epdm","fluorosilicone","hypalon","kalrez","neoprene","nitrile","polyacrylate","polyurethane","rating_scale","sbr","silicone","viton"]},{"chemical":"Calcium Naphthenate","nitrile":"X","epdm":"X","neoprene":"X","sbr":"X","silicone":"X","butyl":"X","polyacrylate":"X","hypalon":"X","viton":"X","polyurethane":"X","fluorosilicone":"X","aflas":"X","kalrez":"1","rating_scale":"1 = Satisfactory, 2 = Fair, 3 = Doubtful, 4 = Unsatisfactory, X = Insufficient Data","id":"calcium-naphthenate","url":"https://referencesource.org/chemical-elastomer-material-compatibility/calcium-naphthenate/","source":"https://mykin.com/rubber-chemical-resistance-chart-2","source_quote":"Calcium Naphthenate | X | X | X | X | X | X | X | X | X | X | X | X | 1 |","verified_fields":["aflas","butyl","chemical","epdm","fluorosilicone","hypalon","kalrez","neoprene","nitrile","polyacrylate","polyurethane","rating_scale","sbr","silicone","viton"]},{"chemical":"Calcium Nitrate","nitrile":"1","epdm":"1","neoprene":"1","sbr":"1","silicone":"2","butyl":"1","polyacrylate":"1","hypalon":"1","viton":"1","polyurethane":"1","fluorosilicone":"1","aflas":"1","kalrez":"1","rating_scale":"1 = Satisfactory, 2 = Fair, 3 = Doubtful, 4 = Unsatisfactory, X = Insufficient Data","id":"calcium-nitrate","url":"https://referencesource.org/chemical-elastomer-material-compatibility/calcium-nitrate/","source":"https://mykin.com/rubber-chemical-resistance-chart-2","source_quote":"Calcium Nitrate | 1 | 1 | 1 | 1 | 2 | 1 | 1 | 1 | 1 | 1 | 1 | 1 | 1 |","verified_fields":["aflas","butyl","chemical","epdm","fluorosilicone","hypalon","kalrez","neoprene","nitrile","polyacrylate","polyurethane","rating_scale","sbr","silicone","viton"]},{"chemical":"Calcium Oxalate","nitrile":"3","epdm":"1","neoprene":"1","sbr":"1","silicone":"2","butyl":"1","polyacrylate":"4","hypalon":"1","viton":"3","polyurethane":"4","fluorosilicone":"1","aflas":"X","kalrez":"1","rating_scale":"1 = Satisfactory, 2 = Fair, 3 = Doubtful, 4 = Unsatisfactory, X = Insufficient Data","id":"calcium-oxalate","url":"https://referencesource.org/chemical-elastomer-material-compatibility/calcium-oxalate/","source":"https://mykin.com/rubber-chemical-resistance-chart-2","source_quote":"Calcium Oxalate | 3 | 1 | 1 | 1 | 2 | 1 | 4 | 1 | 3 | 4 | 1 | X | 1 |","verified_fields":["aflas","butyl","chemical","epdm","fluorosilicone","hypalon","kalrez","neoprene","nitrile","polyacrylate","polyurethane","rating_scale","sbr","silicone","viton"]},{"chemical":"Calcium Oxide","nitrile":"1","epdm":"1","neoprene":"1","sbr":"1","silicone":"1","butyl":"1","polyacrylate":"1","hypalon":"1","viton":"1","polyurethane":"1","fluorosilicone":"1","aflas":"1","kalrez":"1","rating_scale":"1 = Satisfactory, 2 = Fair, 3 = Doubtful, 4 = Unsatisfactory, X = Insufficient Data","id":"calcium-oxide","url":"https://referencesource.org/chemical-elastomer-material-compatibility/calcium-oxide/","source":"https://mykin.com/rubber-chemical-resistance-chart-2","source_quote":"Calcium Oxide | 1 | 1 | 1 | 1 | 1 | 1 | 1 | 1 | 1 | 1 | 1 | 1 | 1 |","verified_fields":["aflas","butyl","chemical","epdm","fluorosilicone","hypalon","kalrez","neoprene","nitrile","polyacrylate","polyurethane","rating_scale","sbr","silicone","viton"]},{"chemical":"Calcium Permanganate","nitrile":"X","epdm":"X","neoprene":"X","sbr":"X","silicone":"X","butyl":"X","polyacrylate":"X","hypalon":"X","viton":"X","polyurethane":"X","fluorosilicone":"X","aflas":"X","kalrez":"1","rating_scale":"1 = Satisfactory, 2 = Fair, 3 = Doubtful, 4 = Unsatisfactory, X = Insufficient Data","id":"calcium-permanganate","url":"https://referencesource.org/chemical-elastomer-material-compatibility/calcium-permanganate/","source":"https://mykin.com/rubber-chemical-resistance-chart-2","source_quote":"Calcium Permanganate | X | X | X | X | X | X | X | X | X | X | X | X | 1 |","verified_fields":["aflas","butyl","chemical","epdm","fluorosilicone","hypalon","kalrez","neoprene","nitrile","polyacrylate","polyurethane","rating_scale","sbr","silicone","viton"]},{"chemical":"Calcium Peroxide","nitrile":"X","epdm":"X","neoprene":"X","sbr":"X","silicone":"X","butyl":"X","polyacrylate":"X","hypalon":"X","viton":"X","polyurethane":"X","fluorosilicone":"X","aflas":"X","kalrez":"1","rating_scale":"1 = Satisfactory, 2 = Fair, 3 = Doubtful, 4 = Unsatisfactory, X = Insufficient Data","id":"calcium-peroxide","url":"https://referencesource.org/chemical-elastomer-material-compatibility/calcium-peroxide/","source":"https://mykin.com/rubber-chemical-resistance-chart-2","source_quote":"Calcium Peroxide | X | X | X | X | X | X | X | X | X | X | X | X | 1 |","verified_fields":["aflas","butyl","chemical","epdm","fluorosilicone","hypalon","kalrez","neoprene","nitrile","polyacrylate","polyurethane","rating_scale","sbr","silicone","viton"]},{"chemical":"Calcium Phenolsulfonate","nitrile":"3","epdm":"1","neoprene":"1","sbr":"1","silicone":"2","butyl":"1","polyacrylate":"4","hypalon":"1","viton":"3","polyurethane":"4","fluorosilicone":"1","aflas":"X","kalrez":"1","rating_scale":"1 = Satisfactory, 2 = Fair, 3 = Doubtful, 4 = Unsatisfactory, X = Insufficient Data","id":"calcium-phenolsulfonate","url":"https://referencesource.org/chemical-elastomer-material-compatibility/calcium-phenolsulfonate/","source":"https://mykin.com/rubber-chemical-resistance-chart-2","source_quote":"Calcium Phenolsulfonate | 3 | 1 | 1 | 1 | 2 | 1 | 4 | 1 | 3 | 4 | 1 | X | 1 |","verified_fields":["aflas","butyl","chemical","epdm","fluorosilicone","hypalon","kalrez","neoprene","nitrile","polyacrylate","polyurethane","rating_scale","sbr","silicone","viton"]},{"chemical":"Calcium Phosphate","nitrile":"1","epdm":"1","neoprene":"2","sbr":"1","silicone":"1","butyl":"1","polyacrylate":"1","hypalon":"1","viton":"1","polyurethane":"1","fluorosilicone":"X","aflas":"1","kalrez":"1","rating_scale":"1 = Satisfactory, 2 = Fair, 3 = Doubtful, 4 = Unsatisfactory, X = Insufficient Data","id":"calcium-phosphate","url":"https://referencesource.org/chemical-elastomer-material-compatibility/calcium-phosphate/","source":"https://mykin.com/rubber-chemical-resistance-chart-2","source_quote":"Calcium Phosphate | 1 | 1 | 2 | 1 | 1 | 1 | 1 | 1 | 1 | 1 | X | 1 | 1 |","verified_fields":["aflas","butyl","chemical","epdm","fluorosilicone","hypalon","kalrez","neoprene","nitrile","polyacrylate","polyurethane","rating_scale","sbr","silicone","viton"]},{"chemical":"Calcium Phosphate Acid","nitrile":"3","epdm":"1","neoprene":"1","sbr":"1","silicone":"2","butyl":"1","polyacrylate":"4","hypalon":"1","viton":"3","polyurethane":"4","fluorosilicone":"1","aflas":"X","kalrez":"1","rating_scale":"1 = Satisfactory, 2 = Fair, 3 = Doubtful, 4 = Unsatisfactory, X = Insufficient Data","id":"calcium-phosphate-acid","url":"https://referencesource.org/chemical-elastomer-material-compatibility/calcium-phosphate-acid/","source":"https://mykin.com/rubber-chemical-resistance-chart-2","source_quote":"Calcium Phosphate Acid | 3 | 1 | 1 | 1 | 2 | 1 | 4 | 1 | 3 | 4 | 1 | X | 1 |","verified_fields":["aflas","butyl","chemical","epdm","fluorosilicone","hypalon","kalrez","neoprene","nitrile","polyacrylate","polyurethane","rating_scale","sbr","silicone","viton"]},{"chemical":"Calcium Propionate","nitrile":"3","epdm":"1","neoprene":"1","sbr":"1","silicone":"2","butyl":"1","polyacrylate":"4","hypalon":"1","viton":"3","polyurethane":"4","fluorosilicone":"1","aflas":"X","kalrez":"1","rating_scale":"1 = Satisfactory, 2 = Fair, 3 = Doubtful, 4 = Unsatisfactory, X = Insufficient Data","id":"calcium-propionate","url":"https://referencesource.org/chemical-elastomer-material-compatibility/calcium-propionate/","source":"https://mykin.com/rubber-chemical-resistance-chart-2","source_quote":"Calcium Propionate | 3 | 1 | 1 | 1 | 2 | 1 | 4 | 1 | 3 | 4 | 1 | X | 1 |","verified_fields":["aflas","butyl","chemical","epdm","fluorosilicone","hypalon","kalrez","neoprene","nitrile","polyacrylate","polyurethane","rating_scale","sbr","silicone","viton"]},{"chemical":"Calcium Pyridine Sulfonate","nitrile":"X","epdm":"X","neoprene":"X","sbr":"X","silicone":"X","butyl":"X","polyacrylate":"X","hypalon":"X","viton":"X","polyurethane":"X","fluorosilicone":"X","aflas":"X","kalrez":"1","rating_scale":"1 = Satisfactory, 2 = Fair, 3 = Doubtful, 4 = Unsatisfactory, X = Insufficient Data","id":"calcium-pyridine-sulfonate","url":"https://referencesource.org/chemical-elastomer-material-compatibility/calcium-pyridine-sulfonate/","source":"https://mykin.com/rubber-chemical-resistance-chart-2","source_quote":"Calcium Pyridine Sulfonate | X | X | X | X | X | X | X | X | X | X | X | X | 1 |","verified_fields":["aflas","butyl","chemical","epdm","fluorosilicone","hypalon","kalrez","neoprene","nitrile","polyacrylate","polyurethane","rating_scale","sbr","silicone","viton"]},{"chemical":"Calcium Salts","nitrile":"1","epdm":"1","neoprene":"1","sbr":"1","silicone":"2","butyl":"1","polyacrylate":"1","hypalon":"1","viton":"1","polyurethane":"1","fluorosilicone":"1","aflas":"1","kalrez":"1","rating_scale":"1 = Satisfactory, 2 = Fair, 3 = Doubtful, 4 = Unsatisfactory, X = Insufficient Data","id":"calcium-salts","url":"https://referencesource.org/chemical-elastomer-material-compatibility/calcium-salts/","source":"https://mykin.com/rubber-chemical-resistance-chart-2","source_quote":"Calcium Salts | 1 | 1 | 1 | 1 | 2 | 1 | 1 | 1 | 1 | 1 | 1 | 1 | 1 |","verified_fields":["aflas","butyl","chemical","epdm","fluorosilicone","hypalon","kalrez","neoprene","nitrile","polyacrylate","polyurethane","rating_scale","sbr","silicone","viton"]},{"chemical":"Calcium Silicate","nitrile":"1","epdm":"1","neoprene":"1","sbr":"1","silicone":"X","butyl":"1","polyacrylate":"X","hypalon":"1","viton":"1","polyurethane":"X","fluorosilicone":"X","aflas":"1","kalrez":"1","rating_scale":"1 = Satisfactory, 2 = Fair, 3 = Doubtful, 4 = Unsatisfactory, X = Insufficient Data","id":"calcium-silicate","url":"https://referencesource.org/chemical-elastomer-material-compatibility/calcium-silicate/",
