Repository: joelp22-maker/referencesource-data

# Chemical resistance ratings for common elastomers

The compatibility rating of a chemical against thirteen common elastomer families, as published in an industry chemical resistance chart. Each record is one chemical carrying its rating for Nitrile (NBR), EPDM, Neoprene (CR), SBR, Silicone (VMQ), Butyl (IIR), Polyacrylate (ACM), Hypalon (CSM), Viton (FKM), Polyurethane (AU/EU), Fluorosilicone (FVMQ), Aflas (TFE/P), and Kalrez (FFKM). Answers 'is Viton compatible with acetone', 'which elastomer resists sulfuric acid', 'can I use EPDM with gasoline', and 'Nitrile vs EPDM for sodium hydroxide'.

File: chemical-elastomer-material-compatibility/data.json (part 9 of 41)
"source":"https://mykin.com/rubber-chemical-resistance-chart-2","source_quote":"Calcium Silicate | 1 | 1 | 1 | 1 | X | 1 | X | 1 | 1 | X | X | 1 | 1 |","verified_fields":["aflas","butyl","chemical","epdm","fluorosilicone","hypalon","kalrez","neoprene","nitrile","polyacrylate","polyurethane","rating_scale","sbr","silicone","viton"]},{"chemical":"Calcium Stearate","nitrile":"2","epdm":"4","neoprene":"4","sbr":"4","silicone":"X","butyl":"4","polyacrylate":"4","hypalon":"4","viton":"1","polyurethane":"3","fluorosilicone":"2","aflas":"X","kalrez":"1","rating_scale":"1 = Satisfactory, 2 = Fair, 3 = Doubtful, 4 = Unsatisfactory, X = Insufficient Data","id":"calcium-stearate","url":"https://referencesource.org/chemical-elastomer-material-compatibility/calcium-stearate/","source":"https://mykin.com/rubber-chemical-resistance-chart-2","source_quote":"Calcium Stearate | 2 | 4 | 4 | 4 | X | 4 | 4 | 4 | 1 | 3 | 2 | X | 1 |","verified_fields":["aflas","butyl","chemical","epdm","fluorosilicone","hypalon","kalrez","neoprene","nitrile","polyacrylate","polyurethane","rating_scale","sbr","silicone","viton"]},{"chemical":"Calcium Sulfamate","nitrile":"2","epdm":"4","neoprene":"4","sbr":"4","silicone":"X","butyl":"4","polyacrylate":"4","hypalon":"4","viton":"1","polyurethane":"3","fluorosilicone":"2","aflas":"X","kalrez":"1","rating_scale":"1 = Satisfactory, 2 = Fair, 3 = Doubtful, 4 = Unsatisfactory, X = Insufficient Data","id":"calcium-sulfamate","url":"https://referencesource.org/chemical-elastomer-material-compatibility/calcium-sulfamate/","source":"https://mykin.com/rubber-chemical-resistance-chart-2","source_quote":"Calcium Sulfamate | 2 | 4 | 4 | 4 | X | 4 | 4 | 4 | 1 | 3 | 2 | X | 1 |","verified_fields":["aflas","butyl","chemical","epdm","fluorosilicone","hypalon","kalrez","neoprene","nitrile","polyacrylate","polyurethane","rating_scale","sbr","silicone","viton"]},{"chemical":"Calcium Sulfate","nitrile":"3","epdm":"1","neoprene":"1","sbr":"1","silicone":"2","butyl":"1","polyacrylate":"4","hypalon":"1","viton":"3","polyurethane":"4","fluorosilicone":"1","aflas":"X","kalrez":"1","rating_scale":"1 = Satisfactory, 2 = Fair, 3 = Doubtful, 4 = Unsatisfactory, X = Insufficient Data","id":"calcium-sulfate","url":"https://referencesource.org/chemical-elastomer-material-compatibility/calcium-sulfate/","source":"https://mykin.com/rubber-chemical-resistance-chart-2","source_quote":"Calcium Sulfate | 3 | 1 | 1 | 1 | 2 | 1 | 4 | 1 | 3 | 4 | 1 | X | 1 |","verified_fields":["aflas","butyl","chemical","epdm","fluorosilicone","hypalon","kalrez","neoprene","nitrile","polyacrylate","polyurethane","rating_scale","sbr","silicone","viton"]},{"chemical":"Calcium Sulfide","nitrile":"1","epdm":"1","neoprene":"1","sbr":"2","silicone":"1","butyl":"1","polyacrylate":"4","hypalon":"1","viton":"1","polyurethane":"1","fluorosilicone":"1","aflas":"1","kalrez":"1","rating_scale":"1 = Satisfactory, 2 = Fair, 3 = Doubtful, 4 = Unsatisfactory, X = Insufficient Data","id":"calcium-sulfide","url":"https://referencesource.org/chemical-elastomer-material-compatibility/calcium-sulfide/","source":"https://mykin.com/rubber-chemical-resistance-chart-2","source_quote":"Calcium Sulfide | 1 | 1 | 1 | 2 | 1 | 1 | 4 | 1 | 1 | 1 | 1 | 1 | 1 |","verified_fields":["aflas","butyl","chemical","epdm","fluorosilicone","hypalon","kalrez","neoprene","nitrile","polyacrylate","polyurethane","rating_scale","sbr","silicone","viton"]},{"chemical":"Calcium Sulfite","nitrile":"1","epdm":"1","neoprene":"1","sbr":"2","silicone":"1","butyl":"1","polyacrylate":"4","hypalon":"1","viton":"1","polyurethane":"1","fluorosilicone":"1","aflas":"1","kalrez":"1","rating_scale":"1 = Satisfactory, 2 = Fair, 3 = Doubtful, 4 = Unsatisfactory, X = Insufficient Data","id":"calcium-sulfite","url":"https://referencesource.org/chemical-elastomer-material-compatibility/calcium-sulfite/","source":"https://mykin.com/rubber-chemical-resistance-chart-2","source_quote":"Calcium Sulfite | 1 | 1 | 1 | 2 | 1 | 1 | 4 | 1 | 1 | 1 | 1 | 1 | 1 |","verified_fields":["aflas","butyl","chemical","epdm","fluorosilicone","hypalon","kalrez","neoprene","nitrile","polyacrylate","polyurethane","rating_scale","sbr","silicone","viton"]},{"chemical":"Calcium Thiocyanate","nitrile":"3","epdm":"1","neoprene":"1","sbr":"1","silicone":"2","butyl":"1","polyacrylate":"4","hypalon":"1","viton":"3","polyurethane":"4","fluorosilicone":"1","aflas":"X","kalrez":"1","rating_scale":"1 = Satisfactory, 2 = Fair, 3 = Doubtful, 4 = Unsatisfactory, X = Insufficient Data","id":"calcium-thiocyanate","url":"https://referencesource.org/chemical-elastomer-material-compatibility/calcium-thiocyanate/","source":"https://mykin.com/rubber-chemical-resistance-chart-2","source_quote":"Calcium Thiocyanate | 3 | 1 | 1 | 1 | 2 | 1 | 4 | 1 | 3 | 4 | 1 | X | 1 |","verified_fields":["aflas","butyl","chemical","epdm","fluorosilicone","hypalon","kalrez","neoprene","nitrile","polyacrylate","polyurethane","rating_scale","sbr","silicone","viton"]},{"chemical":"Calcium Thiosulfate","nitrile":"2","epdm":"1","neoprene":"1","sbr":"2","silicone":"1","butyl":"1","polyacrylate":"4","hypalon":"1","viton":"1","polyurethane":"1","fluorosilicone":"1","aflas":"1","kalrez":"1","rating_scale":"1 = Satisfactory, 2 = Fair, 3 = Doubtful, 4 = Unsatisfactory, X = Insufficient Data","id":"calcium-thiosulfate","url":"https://referencesource.org/chemical-elastomer-material-compatibility/calcium-thiosulfate/","source":"https://mykin.com/rubber-chemical-resistance-chart-2","source_quote":"Calcium Thiosulfate | 2 | 1 | 1 | 2 | 1 | 1 | 4 | 1 | 1 | 1 | 1 | 1 | 1 |","verified_fields":["aflas","butyl","chemical","epdm","fluorosilicone","hypalon","kalrez","neoprene","nitrile","polyacrylate","polyurethane","rating_scale","sbr","silicone","viton"]},{"chemical":"Calcium Tungstate","nitrile":"3","epdm":"1","neoprene":"1","sbr":"1","silicone":"2","butyl":"1","polyacrylate":"4","hypalon":"1","viton":"3","polyurethane":"4","fluorosilicone":"1","aflas":"X","kalrez":"1","rating_scale":"1 = Satisfactory, 2 = Fair, 3 = Doubtful, 4 = Unsatisfactory, X = Insufficient Data","id":"calcium-tungstate","url":"https://referencesource.org/chemical-elastomer-material-compatibility/calcium-tungstate/","source":"https://mykin.com/rubber-chemical-resistance-chart-2","source_quote":"Calcium Tungstate | 3 | 1 | 1 | 1 | 2 | 1 | 4 | 1 | 3 | 4 | 1 | X | 1 |","verified_fields":["aflas","butyl","chemical","epdm","fluorosilicone","hypalon","kalrez","neoprene","nitrile","polyacrylate","polyurethane","rating_scale","sbr","silicone","viton"]},{"chemical":"Caliche Liquors","nitrile":"1","epdm":"1","neoprene":"1","sbr":"1","silicone":"2","butyl":"1","polyacrylate":"1","hypalon":"1","viton":"1","polyurethane":"1","fluorosilicone":"1","aflas":"1","kalrez":"1","rating_scale":"1 = Satisfactory, 2 = Fair, 3 = Doubtful, 4 = Unsatisfactory, X = Insufficient Data","id":"caliche-liquors","url":"https://referencesource.org/chemical-elastomer-material-compatibility/caliche-liquors/","source":"https://mykin.com/rubber-chemical-resistance-chart-2","source_quote":"Caliche Liquors | 1 | 1 | 1 | 1 | 2 | 1 | 1 | 1 | 1 | 1 | 1 | 1 | 1 |","verified_fields":["aflas","butyl","chemical","epdm","fluorosilicone","hypalon","kalrez","neoprene","nitrile","polyacrylate","polyurethane","rating_scale","sbr","silicone","viton"]},{"chemical":"Camphene","nitrile":"2","epdm":"4","neoprene":"4","sbr":"4","silicone":"X","butyl":"4","polyacrylate":"4","hypalon":"4","viton":"1","polyurethane":"3","fluorosilicone":"2","aflas":"X","kalrez":"1","rating_scale":"1 = Satisfactory, 2 = Fair, 3 = Doubtful, 4 = Unsatisfactory, X = Insufficient Data","id":"camphene","url":"https://referencesource.org/chemical-elastomer-material-compatibility/camphene/","source":"https://mykin.com/rubber-chemical-resistance-chart-2","source_quote":"Camphene | 2 | 4 | 4 | 4 | X | 4 | 4 | 4 | 1 | 3 | 2 | X | 1 |","verified_fields":["aflas","butyl","chemical","epdm","fluorosilicone","hypalon","kalrez","neoprene","nitrile","polyacrylate","polyurethane","rating_scale","sbr","silicone","viton"]},{"chemical":"Camphor","nitrile":"2","epdm":"4","neoprene":"4","sbr":"4","silicone":"X","butyl":"4","polyacrylate":"4","hypalon":"4","viton":"1","polyurethane":"3","fluorosilicone":"2","aflas":"X","kalrez":"1","rating_scale":"1 = Satisfactory, 2 = Fair, 3 = Doubtful, 4 = Unsatisfactory, X = Insufficient Data","id":"camphor","url":"https://referencesource.org/chemical-elastomer-material-compatibility/camphor/","source":"https://mykin.com/rubber-chemical-resistance-chart-2","source_quote":"Camphor | 2 | 4 | 4 | 4 | X | 4 | 4 | 4 | 1 | 3 | 2 | X | 1 |","verified_fields":["aflas","butyl","chemical","epdm","fluorosilicone","hypalon","kalrez","neoprene","nitrile","polyacrylate","polyurethane","rating_scale","sbr","silicone","viton"]},{"chemical":"Camphoric Acid","nitrile":"2","epdm":"4","neoprene":"4","sbr":"4","silicone":"X","butyl":"4","polyacrylate":"4","hypalon":"4","viton":"1","polyurethane":"3","fluorosilicone":"2","aflas":"X","kalrez":"1","rating_scale":"1 = Satisfactory, 2 = Fair, 3 = Doubtful, 4 = Unsatisfactory, X = Insufficient Data","id":"camphoric-acid","url":"https://referencesource.org/chemical-elastomer-material-compatibility/camphoric-acid/","source":"https://mykin.com/rubber-chemical-resistance-chart-2","source_quote":"Camphoric Acid | 2 | 4 | 4 | 4 | X | 4 | 4 | 4 | 1 | 3 | 2 | X | 1 |","verified_fields":["aflas","butyl","chemical","epdm","fluorosilicone","hypalon","kalrez","neoprene","nitrile","polyacrylate","polyurethane","rating_scale","sbr","silicone","viton"]},{"chemical":"Cane Sugar Liquors","nitrile":"1","epdm":"1","neoprene":"1","sbr":"1","silicone":"1","butyl":"1","polyacrylate":"4","hypalon":"1","viton":"1","polyurethane":"4","fluorosilicone":"1","aflas":"1","kalrez":"1","rating_scale":"1 = Satisfactory, 2 = Fair, 3 = Doubtful, 4 = Unsatisfactory, X = Insufficient Data","id":"cane-sugar-liquors","url":"https://referencesource.org/chemical-elastomer-material-compatibility/cane-sugar-liquors/","source":"https://mykin.com/rubber-chemical-resistance-chart-2","source_quote":"Cane Sugar Liquors | 1 | 1 | 1 | 1 | 1 | 1 | 4 | 1 | 1 | 4 | 1 | 1 | 1 |","verified_fields":["aflas","butyl","chemical","epdm","fluorosilicone","hypalon","kalrez","neoprene","nitrile","polyacrylate","polyurethane","rating_scale","sbr","silicone","viton"]},{"chemical":"Capric Acid","nitrile":"1","epdm":"4","neoprene":"2","sbr":"4","silicone":"2","butyl":"4","polyacrylate":"1","hypalon":"2","viton":"1","polyurethane":"1","fluorosilicone":"1","aflas":"X","kalrez":"1","rating_scale":"1 = Satisfactory, 2 = Fair, 3 = Doubtful, 4 = Unsatisfactory, X = Insufficient Data","id":"capric-acid","url":"https://referencesource.org/chemical-elastomer-material-compatibility/capric-acid/","source":"https://mykin.com/rubber-chemical-resistance-chart-2","source_quote":"Capric Acid | 1 | 4 | 2 | 4 | 2 | 4 | 1 | 2 | 1 | 1 | 1 | X | 1 |","verified_fields":["aflas","butyl","chemical","epdm","fluorosilicone","hypalon","kalrez","neoprene","nitrile","polyacrylate","polyurethane","rating_scale","sbr","silicone","viton"]},{"chemical":"Caproic Acid","nitrile":"1","epdm":"4","neoprene":"2","sbr":"4","silicone":"2","butyl":"4","polyacrylate":"1","hypalon":"2","viton":"1","polyurethane":"1","fluorosilicone":"1","aflas":"X","kalrez":"1","rating_scale":"1 = Satisfactory, 2 = Fair, 3 = Doubtful, 4 = Unsatisfactory, X = Insufficient Data","id":"caproic-acid","url":"https://referencesource.org/chemical-elastomer-material-compatibility/caproic-acid/","source":"https://mykin.com/rubber-chemical-resistance-chart-2","source_quote":"Caproic Acid | 1 | 4 | 2 | 4 | 2 | 4 | 1 | 2 | 1 | 1 | 1 | X | 1 |","verified_fields":["aflas","butyl","chemical","epdm","fluorosilicone","hypalon","kalrez","neoprene","nitrile","polyacrylate","polyurethane","rating_scale","sbr","silicone","viton"]},{"chemical":"Caproic Aldehyde","nitrile":"X","epdm":"2","neoprene":"X","sbr":"X","silicone":"2","butyl":"2","polyacrylate":"4","hypalon":"X","viton":"4","polyurethane":"4","fluorosilicone":"4","aflas":"3","kalrez":"1","rating_scale":"1 = Satisfactory, 2 = Fair, 3 = Doubtful, 4 = Unsatisfactory, X = Insufficient Data","id":"caproic-aldehyde","url":"https://referencesource.org/chemical-elastomer-material-compatibility/caproic-aldehyde/","source":"https://mykin.com/rubber-chemical-resistance-chart-2","source_quote":"Caproic Aldehyde | X | 2 | X | X | 2 | 2 | 4 | X | 4 | 4 | 4 | 3 | 1 |","verified_fields":["aflas","butyl","chemical","epdm","fluorosilicone","hypalon","kalrez","neoprene","nitrile","polyacrylate","polyurethane","rating_scale","sbr","silicone","viton"]},{"chemical":"Caprolactam","nitrile":"1","epdm":"4","neoprene":"2","sbr":"4","silicone":"2","butyl":"4","polyacrylate":"1","hypalon":"2","viton":"1","polyurethane":"1","fluorosilicone":"1","aflas":"X","kalrez":"1","rating_scale":"1 = Satisfactory, 2 = Fair, 3 = Doubtful, 4 = Unsatisfactory, X = Insufficient Data","id":"caprolactam","url":"https://referencesource.org/chemical-elastomer-material-compatibility/caprolactam/","source":"https://mykin.com/rubber-chemical-resistance-chart-2","source_quote":"Caprolactam | 1 | 4 | 2 | 4 | 2 | 4 | 1 | 2 | 1 | 1 | 1 | X | 1 |","verified_fields":["aflas","butyl","chemical","epdm","fluorosilicone","hypalon","kalrez","neoprene","nitrile","polyacrylate","polyurethane","rating_scale","sbr","silicone","viton"]},{"chemical":"Capronaldehyde","nitrile":"1","epdm":"4","neoprene":"2","sbr":"4","silicone":"2","butyl":"4","polyacrylate":"1","hypalon":"2","viton":"1","polyurethane":"1","fluorosilicone":"1","aflas":"X","kalrez":"1","rating_scale":"1 = Satisfactory, 2 = Fair, 3 = Doubtful, 4 = Unsatisfactory, X = Insufficient Data","id":"capronaldehyde","url":"https://referencesource.org/chemical-elastomer-material-compatibility/capronaldehyde/","source":"https://mykin.com/rubber-chemical-resistance-chart-2","source_quote":"Capronaldehyde | 1 | 4 | 2 | 4 | 2 | 4 | 1 | 2 | 1 | 1 | 1 | X | 1 |","verified_fields":["aflas","butyl","chemical","epdm","fluorosilicone","hypalon","kalrez","neoprene","nitrile","polyacrylate","polyurethane","rating_scale","sbr","silicone","viton"]},{"chemical":"Carbamate","nitrile":"3","epdm":"2","neoprene":"2","sbr":"4","silicone":"X","butyl":"2","polyacrylate":"4","hypalon":"2","viton":"1","polyurethane":"4","fluorosilicone":"1","aflas":"1","kalrez":"1","rating_scale":"1 = Satisfactory, 2 = Fair, 3 = Doubtful, 4 = Unsatisfactory, X = Insufficient Data","id":"carbamate","url":"https://referencesource.org/chemical-elastomer-material-compatibility/carbamate/","source":"https://mykin.com/rubber-chemical-resistance-chart-2","source_quote":"Carbamate | 3 | 2 | 2 | 4 | X | 2 | 4 | 2 | 1 | 4 | 1 | 1 | 1 |","verified_fields":["aflas","butyl","chemical","epdm","fluorosilicone","hypalon","kalrez","neoprene","nitrile","polyacrylate","polyurethane","rating_scale","sbr","silicone","viton"]},{"chemical":"Carbazole","nitrile":"X","epdm":"X","neoprene":"X","sbr":"X","silicone":"X","butyl":"X","polyacrylate":"X","hypalon":"X","viton":"X","polyurethane":"X","fluorosilicone":"X","aflas":"X","kalrez":"1","rating_scale":"1 = Satisfactory, 2 = Fair, 3 = Doubtful, 4 = Unsatisfactory, X = Insufficient Data","id":"carbazole","url":"https://referencesource.org/chemical-elastomer-material-compatibility/carbazole/","source":"https://mykin.com/rubber-chemical-resistance-chart-2","source_quote":"Carbazole | X | X | X | X | X | X | X | X | X | X | X | X | 1 |","verified_fields":["aflas","butyl","chemical","epdm","fluorosilicone","hypalon","kalrez","neoprene","nitrile","polyacrylate","polyurethane","rating_scale","sbr","silicone","viton"]},{"chemical":"Carbitol","nitrile":"2","epdm":"2","neoprene":"2","sbr":"2","silicone":"2","butyl":"2","polyacrylate":"4","hypalon":"2","viton":"2","polyurethane":"4","fluorosilicone":"2","aflas":"1","kalrez":"1","rating_scale":"1 = Satisfactory, 2 = Fair, 3 = Doubtful, 4 = Unsatisfactory, X = Insufficient Data","id":"carbitol","url":"https://referencesource.org/chemical-elastomer-material-compatibility/carbitol/","source":"https://mykin.com/rubber-chemical-resistance-chart-2","source_quote":"Carbitol | 2 | 2 | 2 | 2 | 2 | 2 | 4 | 2 | 2 | 4 | 2 | 1 | 1 |","verified_fields":["aflas","butyl","chemical","epdm","fluorosilicone","hypalon","kalrez","neoprene","nitrile","polyacrylate","polyurethane","rating_scale","sbr","silicone","viton"]},{"chemical":"Carbolic Acid (Phenol)","nitrile":"4","epdm":"2","neoprene":"4","sbr":"4","silicone":"4","butyl":"2","polyacrylate":"4","hypalon":"4","viton":"1","polyurethane":"3","fluorosilicone":"1","aflas":"1","kalrez":"1","rating_scale":"1 = Satisfactory, 2 = Fair, 3 = Doubtful, 4 = Unsatisfactory, X = Insufficient Data","id":"carbolic-acid-phenol","url":"https://referencesource.org/chemical-elastomer-material-compatibility/carbolic-acid-phenol/","source":"https://mykin.com/rubber-chemical-resistance-chart-2","source_quote":"Carbolic Acid (Phenol) | 4 | 2 | 4 | 4 | 4 | 2 | 4 | 4 | 1 | 3 | 1 | 1 | 1 |","verified_fields":["aflas","butyl","chemical","epdm","fluorosilicone","hypalon","kalrez","neoprene","nitrile","polyacrylate","polyurethane","rating_scale","sbr","silicone","viton"]},{"chemical":"Carbon Bisulfide","nitrile":"4","epdm":"4","neoprene":"4","sbr":"4","silicone":"4","butyl":"4","polyacrylate":"3","hypalon":"4","viton":"1","polyurethane":"X","fluorosilicone":"1","aflas":"2","kalrez":"1","rating_scale":"1 = Satisfactory, 2 = Fair, 3 = Doubtful, 4 = Unsatisfactory, X = Insufficient Data","id":"carbon-bisulfide","url":"https://referencesource.org/chemical-elastomer-material-compatibility/carbon-bisulfide/","source":"https://mykin.com/rubber-chemical-resistance-chart-2","source_quote":"Carbon Bisulfide | 4 | 4 | 4 | 4 | 4 | 4 | 3 | 4 | 1 | X | 1 | 2 | 1 |","verified_fields":["aflas","butyl","chemical","epdm","fluorosilicone","hypalon","kalrez","neoprene","nitrile","polyacrylate","polyurethane","rating_scale","sbr","silicone","viton"]},{"chemical":"Carbon Dioxide","nitrile":"1","epdm":"1","neoprene":"1","sbr":"1","silicone":"1","butyl":"1","polyacrylate":"1","hypalon":"1","viton":"1","polyurethane":"1","fluorosilicone":"1","aflas":"1","kalrez":"1","rating_scale":"1 = Satisfactory, 2 = Fair, 3 = Doubtful, 4 = Unsatisfactory, X = Insufficient Data","id":"carbon-dioxide","url":"https://referencesource.org/chemical-elastomer-material-compatibility/carbon-dioxide/","source":"https://mykin.com/rubber-chemical-resistance-chart-2","source_quote":"Carbon Dioxide | 1 | 1 | 1 | 1 | 1 | 1 | 1 | 1 | 1 | 1 | 1 | 1 | 1 |","verified_fields":["aflas","butyl","chemical","epdm","fluorosilicone","hypalon","kalrez","neoprene","nitrile","polyacrylate","polyurethane","rating_scale","sbr","silicone","viton"]},{"chemical":"Carbon Dioxide (Explosive Decompression Use)","nitrile":"1","epdm":"1","neoprene":"1","sbr":"1","silicone":"1","butyl":"1","polyacrylate":"1","hypalon":"1","viton":"1","polyurethane":"1","fluorosilicone":"1","aflas":"1","kalrez":"1","rating_scale":"1 = Satisfactory, 2 = Fair, 3 = Doubtful, 4 = Unsatisfactory, X = Insufficient Data","id":"carbon-dioxide-explosive-decompression-use","url":"https://referencesource.org/chemical-elastomer-material-compatibility/carbon-dioxide-explosive-decompression-use/","source":"https://mykin.com/rubber-chemical-resistance-chart-2","source_quote":"Carbon Dioxide (Explosive Decompression Use) | 1 | 1 | 1 | 1 | 1 | 1 | 1 | 1 | 1 | 1 | 1 | 1 | 1 |","verified_fields":["aflas","butyl","chemical","epdm","fluorosilicone","hypalon","kalrez","neoprene","nitrile","polyacrylate","polyurethane","rating_scale","sbr","silicone","viton"]},{"chemical":"Carbon Disulfide","nitrile":"4","epdm":"4","neoprene":"4","sbr":"4","silicone":"4","butyl":"4","polyacrylate":"3","hypalon":"4","viton":"1","polyurethane":"X","fluorosilicone":"1","aflas":"2","kalrez":"1","rating_scale":"1 = Satisfactory, 2 = Fair, 3 = Doubtful, 4 = Unsatisfactory, X = Insufficient Data","id":"carbon-disulfide","url":"https://referencesource.org/chemical-elastomer-material-compatibility/carbon-disulfide/","source":"https://mykin.com/rubber-chemical-resistance-chart-2","source_quote":"Carbon Disulfide | 4 | 4 | 4 | 4 | 4 | 4 | 3 | 4 | 1 | X | 1 | 2 | 1 |","verified_fields":["aflas","butyl","chemical","epdm","fluorosilicone","hypalon","kalrez","neoprene","nitrile","polyacrylate","polyurethane","rating_scale","sbr","silicone","viton"]},{"chemical":"Carbon Fluorides","nitrile":"2","epdm":"4","neoprene":"4","sbr":"4","silicone":"4","butyl":"4","polyacrylate":"4","hypalon":"4","viton":"1","polyurethane":"4","fluorosilicone":"2","aflas":"2","kalrez":"1","rating_scale":"1 = Satisfactory, 2 = Fair, 3 = Doubtful, 4 = Unsatisfactory, X = Insufficient Data","id":"carbon-fluorides","url":"https://referencesource.org/chemical-elastomer-material-compatibility/carbon-fluorides/","source":"https://mykin.com/rubber-chemical-resistance-chart-2","source_quote":"Carbon Fluorides | 2 | 4 | 4 | 4 | 4 | 4 | 4 | 4 | 1 | 4 | 2 | 2 | 1 |","verified_fields":["aflas","butyl","chemical","epdm","fluorosilicone","hypalon","kalrez","neoprene","nitrile","polyacrylate","polyurethane","rating_scale","sbr","silicone","viton"]},{"chemical":"Carbon Monoxide","nitrile":"1","epdm":"1","neoprene":"2","sbr":"2","silicone":"1","butyl":"1","polyacrylate":"X","hypalon":"2","viton":"1","polyurethane":"1","fluorosilicone":"2","aflas":"1","kalrez":"1","rating_scale":"1 = Satisfactory, 2 = Fair, 3 = Doubtful, 4 = Unsatisfactory, X = Insufficient Data","id":"carbon-monoxide","url":"https://referencesource.org/chemical-elastomer-material-compatibility/carbon-monoxide/","source":"https://mykin.com/rubber-chemical-resistance-chart-2","source_quote":"Carbon Monoxide | 1 | 1 | 2 | 2 | 1 | 1 | X | 2 | 1 | 1 | 2 | 1 | 1 |","verified_fields":["aflas","butyl","chemical","epdm","fluorosilicone","hypalon","kalrez","neoprene","nitrile","polyacrylate","polyurethane","rating_scale","sbr","silicone","viton"]},{"chemical":"Carbon Tetrabromide","nitrile":"X","epdm":"X","neoprene":"X","sbr":"X","silicone":"X","butyl":"X","polyacrylate":"X","hypalon":"X","viton":"X","polyurethane":"X","fluorosilicone":"X","aflas":"X","kalrez":"1","rating_scale":"1 = Satisfactory, 2 = Fair, 3 = Doubtful, 4 = Unsatisfactory, X = Insufficient Data","id":"carbon-tetrabromide","url":"https://referencesource.org/chemical-elastomer-material-compatibility/carbon-tetrabromide/","source":"https://mykin.com/rubber-chemical-resistance-chart-2","source_quote":"Carbon Tetrabromide | X | X | X | X | X | X | X | X | X | X | X | X | 1 |","verified_fields":["aflas","butyl","chemical","epdm","fluorosilicone","hypalon","kalrez","neoprene","nitrile","polyacrylate","polyurethane","rating_scale","sbr","silicone","viton"]},{"chemical":"Carbon Tetrachloride","nitrile":"2","epdm":"4","neoprene":"4","sbr":"4","silicone":"4","butyl":"4","polyacrylate":"4","hypalon":"4","viton":"1","polyurethane":"4","fluorosilicone":"2","aflas":"2","kalrez":"1","rating_scale":"1 = Satisfactory, 2 = Fair, 3 = Doubtful, 4 = Unsatisfactory, X = Insufficient Data","id":"carbon-tetrachloride","url":"https://referencesource.org/chemical-elastomer-material-compatibility/carbon-tetrachloride/","source":"https://mykin.com/rubber-chemical-resistance-chart-2","source_quote":"Carbon Tetrachloride | 2 | 4 | 4 | 4 | 4 | 4 | 4 | 4 | 1 | 4 | 2 | 2 | 1 |","verified_fields":["aflas","butyl","chemical","epdm","fluorosilicone","hypalon","kalrez","neoprene","nitrile","polyacrylate","polyurethane","rating_scale","sbr","silicone","viton"]},{"chemical":"Carbon Tetrafluoride","nitrile":"2","epdm":"4","neoprene":"4","sbr":"4","silicone":"4","butyl":"4","polyacrylate":"4","hypalon":"4","viton":"1","polyurethane":"4","fluorosilicone":"2","aflas":"2","kalrez":"1","rating_scale":"1 = Satisfactory, 2 = Fair, 3 = Doubtful, 4 = Unsatisfactory, X = Insufficient Data","id":"carbon-tetrafluoride","url":"https://referencesource.org/chemical-elastomer-material-compatibility/carbon-tetrafluoride/","source":"https://mykin.com/rubber-chemical-resistance-chart-2","source_quote":"Carbon Tetrafluoride | 2 | 4 | 4 | 4 | 4 | 4 | 4 | 4 | 1 | 4 | 2 | 2 | 1 |","verified_fields":["aflas","butyl","chemical","epdm","fluorosilicone","hypalon","kalrez","neoprene","nitrile","polyacrylate","polyurethane","rating_scale","sbr","silicone","viton"]},{"chemical":"Carbonic Acid","nitrile":"2","epdm":"1","neoprene":"1","sbr":"2","silicone":"1","butyl":"1","polyacrylate":"1","hypalon":"1","viton":"1","polyurethane":"1","fluorosilicone":"1","aflas":"1","kalrez":"1","rating_scale":"1 = Satisfactory, 2 = Fair, 3 = Doubtful, 4 = Unsatisfactory, X = Insufficient Data","id":"carbonic-acid","url":"https://referencesource.org/chemical-elastomer-material-compatibility/carbonic-acid/","source":"https://mykin.com/rubber-chemical-resistance-chart-2","source_quote":"Carbonic Acid | 2 | 1 | 1 | 2 | 1 | 1 | 1 | 1 | 1 | 1 | 1 | 1 | 1 |","verified_fields":["aflas","butyl","chemical","epdm","fluorosilicone","hypalon","kalrez","neoprene","nitrile","polyacrylate","polyurethane","rating_scale","sbr","silicone","viton"]},{"chemical":"Casein","nitrile":"3","epdm":"1","neoprene":"1","sbr":"1","silicone":"2","butyl":"1","polyacrylate":"4","hypalon":"1","viton":"3","polyurethane":"4","fluorosilicone":"1","aflas":"X","kalrez":"1","rating_scale":"1 = Satisfactory, 2 = Fair, 3 = Doubtful, 4 = Unsatisfactory, X = Insufficient Data","id":"casein","url":"https://referencesource.org/chemical-elastomer-material-compatibility/casein/","source":"https://mykin.com/rubber-chemical-resistance-chart-2","source_quote":"Casein | 3 | 1 | 1 | 1 | 2 | 1 | 4 | 1 | 3 | 4 | 1 | X | 1 |","verified_fields":["aflas","butyl","chemical","epdm","fluorosilicone","hypalon","kalrez","neoprene","nitrile","polyacrylate","polyurethane","rating_scale","sbr","silicone","viton"]},{"chemical":"Castor Oil","nitrile":"1","epdm":"2","neoprene":"1","sbr":"1","silicone":"1","butyl":"2","polyacrylate":"1","hypalon":"1","viton":"1","polyurethane":"1","fluorosilicone":"1","aflas":"1","kalrez":"1","rating_scale":"1 = Satisfactory, 2 = Fair, 3 = Doubtful, 4 = Unsatisfactory, X = Insufficient Data","id":"castor-oil","url":"https://referencesource.org/chemical-elastomer-material-compatibility/castor-oil/","source":"https://mykin.com/rubber-chemical-resistance-chart-2","source_quote":"Castor Oil | 1 | 2 | 1 | 1 | 1 | 2 | 1 | 1 | 1 | 1 | 1 | 1 | 1 |","verified_fields":["aflas","butyl","chemical","epdm","fluorosilicone","hypalon","kalrez","neoprene","nitrile","polyacrylate","polyurethane","rating_scale","sbr","silicone","viton"]},{"chemical":"Caustic Lime","nitrile":"3","epdm":"1","neoprene":"1","sbr":"1","silicone":"2","butyl":"1","polyacrylate":"4","hypalon":"1","viton":"3","polyurethane":"4","fluorosilicone":"1","aflas":"X","kalrez":"1","rating_scale":"1 = Satisfactory, 2 = Fair, 3 = Doubtful, 4 = Unsatisfactory, X = Insufficient Data","id":"caustic-lime","url":"https://referencesource.org/chemical-elastomer-material-compatibility/caustic-lime/","source":"https://mykin.com/rubber-chemical-resistance-chart-2","source_quote":"Caustic Lime | 3 | 1 | 1 | 1 | 2 | 1 | 4 | 1 | 3 | 4 | 1 | X | 1 |","verified_fields":["aflas","butyl","chemical","epdm","fluorosilicone","hypalon","kalrez","neoprene","nitrile","polyacrylate","polyurethane","rating_scale","sbr","silicone","viton"]},{"chemical":"Caustic Potash","nitrile":"3","epdm":"1","neoprene":"1","sbr":"1","silicone":"2","butyl":"1","polyacrylate":"4","hypalon":"1","viton":"3","polyurethane":"4","fluorosilicone":"1","aflas":"X","kalrez":"1","rating_scale":"1 = Satisfactory, 2 = Fair, 3 = Doubtful, 4 = Unsatisfactory, X = Insufficient Data","id":"caustic-potash","url":"https://referencesource.org/chemical-elastomer-material-compatibility/caustic-potash/","source":"https://mykin.com/rubber-chemical-resistance-chart-2","source_quote":"Caustic Potash | 3 | 1 | 1 | 1 | 2 | 1 | 4 | 1 | 3 | 4 | 1 | X | 1 |","verified_fields":["aflas","butyl","chemical","epdm","fluorosilicone","hypalon","kalrez","neoprene","nitrile","polyacrylate","polyurethane","rating_scale","sbr","silicone","viton"]},{"chemical":"Caustic Soda (Sodium Hydroxide)","nitrile":"3","epdm":"1","neoprene":"1","sbr":"1","silicone":"2","butyl":"1","polyacrylate":"4","hypalon":"1","viton":"3","polyurethane":"4","fluorosilicone":"1","aflas":"X","kalrez":"1","rating_scale":"1 = Satisfactory, 2 = Fair, 3 = Doubtful, 4 = Unsatisfactory, X = Insufficient Data","id":"caustic-soda-sodium-hydroxide","url":"https://referencesource.org/chemical-elastomer-material-compatibility/caustic-soda-sodium-hydroxide/","source":"https://mykin.com/rubber-chemical-resistance-chart-2","source_quote":"Caustic Soda (Sodium Hydroxide) | 3 | 1 | 1 | 1 | 2 | 1 | 4 | 1 | 3 | 4 | 1 | X | 1 |","verified_fields":["aflas","butyl","chemical","epdm","fluorosilicone","hypalon","kalrez","neoprene","nitrile","polyacrylate","polyurethane","rating_scale","sbr","silicone","viton"]},{"chemical":"Cellosolve","nitrile":"4","epdm":"2","neoprene":"4","sbr":"4","silicone":"4","butyl":"2","polyacrylate":"4","hypalon":"4","viton":"4","polyurethane":"4","fluorosilicone":"4","aflas":"3","kalrez":"1","rating_scale":"1 = Satisfactory, 2 = Fair, 3 = Doubtful, 4 = Unsatisfactory, X = Insufficient Data","id":"cellosolve","url":"https://referencesource.org/chemical-elastomer-material-compatibility/cellosolve/","source":"https://mykin.com/rubber-chemical-resistance-chart-2","source_quote":"Cellosolve | 4 | 2 | 4 | 4 | 4 | 2 | 4 | 4 | 4 | 4 | 4 | 3 | 1 |","verified_fields":["aflas","butyl","chemical","epdm","fluorosilicone","hypalon","kalrez","neoprene","nitrile","polyacrylate","polyurethane","rating_scale","sbr","silicone","viton"]},{"chemical":"Cellosolve, Acetate","nitrile":"4","epdm":"2","neoprene":"4","sbr":"4","silicone":"4","butyl":"2","polyacrylate":"4","hypalon":"4","viton":"4","polyurethane":"4","fluorosilicone":"4","aflas":"2","kalrez":"1","rating_scale":"1 = Satisfactory, 2 = Fair, 3 = Doubtful, 4 = Unsatisfactory, X = Insufficient Data","id":"cellosolve-acetate","url":"https://referencesource.org/chemical-elastomer-material-compatibility/cellosolve-acetate/","source":"https://mykin.com/rubber-chemical-resistance-chart-2","source_quote":"Cellosolve, Acetate | 4 | 2 | 4 | 4 | 4 | 2 | 4 | 4 | 4 | 4 | 4 | 2 | 1 |","verified_fields":["aflas","butyl","chemical","epdm","fluorosilicone","hypalon","kalrez","neoprene","nitrile","polyacrylate","polyurethane","rating_scale","sbr","silicone","viton"]},{"chemical":"Cellosolve, Butyl","nitrile":"4","epdm":"2","neoprene":"4","sbr":"4","silicone":"4","butyl":"2","polyacrylate":"4","hypalon":"4","viton":"4","polyurethane":"4","fluorosilicone":"4","aflas":"2","kalrez":"1","rating_scale":"1 = Satisfactory, 2 = Fair, 3 = Doubtful, 4 = Unsatisfactory, X = Insufficient Data","id":"cellosolve-butyl","url":"https://referencesource.org/chemical-elastomer-material-compatibility/cellosolve-butyl/","source":"https://mykin.com/rubber-chemical-resistance-chart-2","source_quote":"Cellosolve, Butyl | 4 | 2 | 4 | 4 | 4 | 2 | 4 | 4 | 4 | 4 | 4 | 2 | 1 |","verified_fields":["aflas","butyl","chemical","epdm","fluorosilicone","hypalon","kalrez","neoprene","nitrile","polyacrylate","polyurethane","rating_scale","sbr","silicone","viton"]},{"chemical":"Celluguard","nitrile":"1","epdm":"1","neoprene":"1","sbr":"1","silicone":"1","butyl":"1","polyacrylate":"3","hypalon":"1","viton":"1","polyurethane":"4","fluorosilicone":"1","aflas":"1","kalrez":"1","rating_scale":"1 = Satisfactory, 2 = Fair, 3 = Doubtful, 4 = Unsatisfactory, X = Insufficient Data","id":"celluguard","url":"https://referencesource.org/chemical-elastomer-material-compatibility/celluguard/","source":"https://mykin.com/rubber-chemical-resistance-chart-2","source_quote":"Celluguard | 1 | 1 | 1 | 1 | 1 | 1 | 3 | 1 | 1 | 4 | 1 | 1 | 1 |","verified_fields":["aflas","butyl","chemical","epdm","fluorosilicone","hypalon","kalrez","neoprene","nitrile","polyacrylate","polyurethane","rating_scale","sbr","silicone","viton"]},{"chemical":"Cellulose Acetate","nitrile":"3","epdm":"1","neoprene":"1","sbr":"1","silicone":"2","butyl":"1","polyacrylate":"4","hypalon":"1","viton":"3","polyurethane":"4","fluorosilicone":"1","aflas":"X","kalrez":"1","rating_scale":"1 = Satisfactory, 2 = Fair, 3 = Doubtful, 4 = Unsatisfactory, X = Insufficient Data","id":"cellulose-acetate","url":"https://referencesource.org/chemical-elastomer-material-compatibility/cellulose-acetate/","source":"https://mykin.com/rubber-chemical-resistance-chart-2","source_quote":"Cellulose Acetate | 3 | 1 | 1 | 1 | 2 | 1 | 4 | 1 | 3 | 4 | 1 | X | 1 |","verified_fields":["aflas","butyl","chemical","epdm","fluorosilicone","hypalon","kalrez","neoprene","nitrile","polyacrylate","polyurethane","rating_scale","sbr","silicone","viton"]},{"chemical":"Cellulose Acetate Butyrate","nitrile":"3","epdm":"1","neoprene":"1","sbr":"1","silicone":"2","butyl":"1","polyacrylate":"4","hypalon":"1","viton":"3","polyurethane":"4","fluorosilicone":"1","aflas":"X","kalrez":"1","rating_scale":"1 = Satisfactory, 2 = Fair, 3 = Doubtful, 4 = Unsatisfactory, X = Insufficient Data","id":"cellulose-acetate-butyrate","url":"https://referencesource.org/chemical-elastomer-material-compatibility/cellulose-acetate-butyrate/","source":"https://mykin.com/rubber-chemical-resistance-chart-2","source_quote":"Cellulose Acetate Butyrate | 3 | 1 | 1 | 1 | 2 | 1 | 4 | 1 | 3 | 4 | 1 | X | 1 |","verified_fields":["aflas","butyl","chemical","epdm","fluorosilicone","hypalon","kalrez","neoprene","nitrile","polyacrylate","polyurethane","rating_scale","sbr","silicone","viton"]},{"chemical":"Cellulose Ether","nitrile":"3","epdm":"1","neoprene":"1","sbr":"1","silicone":"2","butyl":"1","polyacrylate":"4","hypalon":"1","viton":"3","polyurethane":"4","fluorosilicone":"1","aflas":"X","kalrez":"1","rating_scale":"1 = Satisfactory, 2 = Fair, 3 = Doubtful, 4 = Unsatisfactory, X = Insufficient Data","id":"cellulose-ether","url":"https://referencesource.org/chemical-elastomer-material-compatibility/cellulose-ether/","source":"https://mykin.com/rubber-chemical-resistance-chart-2","source_quote":"Cellulose Ether | 3 | 1 | 1 | 1 | 2 | 1 | 4 | 1 | 3 | 4 | 1 | X | 1 |","verified_fields":["aflas","butyl","chemical","epdm","fluorosilicone","hypalon","kalrez","neoprene","nitrile","polyacrylate","polyurethane","rating_scale","sbr","silicone","viton"]},{"chemical":"Cellulose Nitrate","nitrile":"3","epdm":"1","neoprene":"1","sbr":"1","silicone":"2","butyl":"1","polyacrylate":"4","hypalon":"1","viton":"3","polyurethane":"4","fluorosilicone":"1","aflas":"X","kalrez":"1","rating_scale":"1 = Satisfactory, 2 = Fair, 3 = Doubtful, 4 = Unsatisfactory, X = Insufficient Data","id":"cellulose-nitrate","url":"https://referencesource.org/chemical-elastomer-material-compatibility/cellulose-nitrate/","source":"https://mykin.com/rubber-chemical-resistance-chart-2","source_quote":"Cellulose Nitrate | 3 | 1 | 1 | 1 | 2 | 1 | 4 | 1 | 3 | 4 | 1 | X | 1 |","verified_fields":["aflas","butyl","chemical","epdm","fluorosilicone","hypalon","kalrez","neoprene","nitrile","polyacrylate","polyurethane","rating_scale","sbr","silicone","viton"]},{"chemical":"Cellulose Tripropionate","nitrile":"3","epdm":"1","neoprene":"1","sbr":"1","silicone":"2","butyl":"1","polyacrylate":"4","hypalon":"1","viton":"3","polyurethane":"4","fluorosilicone":"1","aflas":"X","kalrez":"1","rating_scale":"1 = Satisfactory, 2 = Fair, 3 = Doubtful, 4 = Unsatisfactory, X = Insufficient Data","id":"cellulose-tripropionate","url":"https://referencesource.org/chemical-elastomer-material-compatibility/cellulose-tripropionate/","source":"https://mykin.com/rubber-chemical-resistance-chart-2","source_quote":"Cellulose Tripropionate | 3 | 1 | 1 | 1 | 2 | 1 | 4 | 1 | 3 | 4 | 1 | X | 1 |","verified_fields":["aflas","butyl","chemical","epdm","fluorosilicone","hypalon","kalrez","neoprene","nitrile","polyacrylate","polyurethane","rating_scale","sbr","silicone","viton"]},{"chemical":"Cellulube (Phosphate Esters)","nitrile":"X","epdm":"X","neoprene":"X","sbr":"X","silicone":"X","butyl":"X","polyacrylate":"X","hypalon":"X","viton":"X","polyurethane":"X","fluorosilicone":"X","aflas":"X","kalrez":"1","rating_scale":"1 = Satisfactory, 2 = Fair, 3 = Doubtful, 4 = Unsatisfactory, X = Insufficient Data","id":"cellulube-phosphate-esters","url":"https://referencesource.org/chemical-elastomer-material-compatibility/cellulube-phosphate-esters/","source":"https://mykin.com/rubber-chemical-resistance-chart-2","source_quote":"Cellulube (Phosphate Esters) | X | X | X | X | X | X | X | X | X | X | X | X | 1 |","verified_fields":["aflas","butyl","chemical","epdm","fluorosilicone","hypalon","kalrez","neoprene","nitrile","polyacrylate","polyurethane","rating_scale","sbr","silicone","viton"]},{"chemical":"Cellutherm 2505A","nitrile":"2","epdm":"4","neoprene":"4","sbr":"4","silicone":"4","butyl":"4","polyacrylate":"2","hypalon":"4","viton":"1","polyurethane":"4","fluorosilicone":"2","aflas":"2","kalrez":"1","rating_scale":"1 = Satisfactory, 2 = Fair, 3 = Doubtful, 4 = Unsatisfactory, X = Insufficient Data","id":"cellutherm-2505a","url":"https://referencesource.org/chemical-elastomer-material-compatibility/cellutherm-2505a/","source":"https://mykin.com/rubber-chemical-resistance-chart-2","source_quote":"Cellutherm 2505A | 2 | 4 | 4 | 4 | 4 | 4 | 2 | 4 | 1 | 4 | 2 | 2 | 1 |","verified_fields":["aflas","butyl","chemical","epdm","fluorosilicone","hypalon","kalrez","neoprene","nitrile","polyacrylate","polyurethane","rating_scale","sbr","silicone","viton"]},{"chemical":"Cerium Sulfate","nitrile":"3","epdm":"1","neoprene":"1","sbr":"1","silicone":"2","butyl":"1","polyacrylate":"4","hypalon":"1","viton":"3","polyurethane":"4","fluorosilicone":"1","aflas":"X","kalrez":"1","rating_scale":"1 = Satisfactory, 2 = Fair, 3 = Doubtful, 4 = Unsatisfactory, X = Insufficient Data","id":"cerium-sulfate","url":"https://referencesource.org/chemical-elastomer-material-compatibility/cerium-sulfate/","source":"https://mykin.com/rubber-chemical-resistance-chart-2","source_quote":"Cerium Sulfate | 3 | 1 | 1 | 1 | 2 | 1 | 4 | 1 | 3 | 4 | 1 | X | 1 |","verified_fields":["aflas","butyl","chemical","epdm","fluorosilicone","hypalon","kalrez","neoprene","nitrile","polyacrylate","polyurethane","rating_scale","sbr","silicone","viton"]},{"chemical":"Cerous Chloride","nitrile":"3","epdm":"1","neoprene":"1","sbr":"1","silicone":"2","butyl":"1","polyacrylate":"4","hypalon":"1","viton":"3","polyurethane":"4","fluorosilicone":"1","aflas":"X","kalrez":"1","rating_scale":"1 = Satisfactory, 2 = Fair, 3 = Doubtful, 4 = Unsatisfactory, X = Insufficient Data","id":"cerous-chloride","url":"https://referencesource.org/chemical-elastomer-material-compatibility/cerous-chloride/","source":"https://mykin.com/rubber-chemical-resistance-chart-2","source_quote":"Cerous Chloride | 3 | 1 | 1 | 1 | 2 | 1 | 4 | 1 | 3 | 4 | 1 | X | 1 |","verified_fields":["aflas","butyl","chemical","epdm","fluorosilicone","hypalon","kalrez","neoprene","nitrile","polyacrylate","polyurethane","rating_scale","sbr","silicone","viton"]},{"chemical":"Cerous Fluoride","nitrile":"3","epdm":"1","neoprene":"1","sbr":"1","silicone":"2","butyl":"1","polyacrylate":"4","hypalon":"1","viton":"3","polyurethane":"4","fluorosilicone":"1","aflas":"X","kalrez":"1","rating_scale":"1 = Satisfactory, 2 = Fair, 3 = Doubtful, 4 = Unsatisfactory, X = Insufficient Data","id":"cerous-fluoride","url":"https://referencesource.org/chemical-elastomer-material-compatibility/cerous-fluoride/","source":"https://mykin.com/rubber-chemical-resistance-chart-2","source_quote":"Cerous Fluoride | 3 | 1 | 1 | 1 | 2 | 1 | 4 | 1 | 3 | 4 | 1 | X | 1 |","verified_fields":["aflas","butyl","chemical","epdm","fluorosilicone","hypalon","kalrez","neoprene","nitrile","polyacrylate","polyurethane","rating_scale","sbr","silicone","viton"]},{"chemical":"Cerous Nitrate","nitrile":"3","epdm":"1","neoprene":"1","sbr":"1","silicone":"2","butyl":"1","polyacrylate":"4","hypalon":"1","viton":"3","polyurethane":"4","fluorosilicone":"1","aflas":"X","kalrez":"1","rating_scale":"1 = Satisfactory, 2 = Fair, 3 =
