Repository: joelp22-maker/referencesource-data

# Chemical resistance ratings for common elastomers

The compatibility rating of a chemical against thirteen common elastomer families, as published in an industry chemical resistance chart. Each record is one chemical carrying its rating for Nitrile (NBR), EPDM, Neoprene (CR), SBR, Silicone (VMQ), Butyl (IIR), Polyacrylate (ACM), Hypalon (CSM), Viton (FKM), Polyurethane (AU/EU), Fluorosilicone (FVMQ), Aflas (TFE/P), and Kalrez (FFKM). Answers 'is Viton compatible with acetone', 'which elastomer resists sulfuric acid', 'can I use EPDM with gasoline', and 'Nitrile vs EPDM for sodium hydroxide'.

File: chemical-elastomer-material-compatibility/data.json (part 10 of 41)
Doubtful, 4 = Unsatisfactory, X = Insufficient Data","id":"cerous-nitrate","url":"https://referencesource.org/chemical-elastomer-material-compatibility/cerous-nitrate/","source":"https://mykin.com/rubber-chemical-resistance-chart-2","source_quote":"Cerous Nitrate | 3 | 1 | 1 | 1 | 2 | 1 | 4 | 1 | 3 | 4 | 1 | X | 1 |","verified_fields":["aflas","butyl","chemical","epdm","fluorosilicone","hypalon","kalrez","neoprene","nitrile","polyacrylate","polyurethane","rating_scale","sbr","silicone","viton"]},{"chemical":"Cetane (Hexadecane)","nitrile":"1","epdm":"4","neoprene":"2","sbr":"4","silicone":"4","butyl":"4","polyacrylate":"1","hypalon":"2","viton":"1","polyurethane":"4","fluorosilicone":"3","aflas":"2","kalrez":"1","rating_scale":"1 = Satisfactory, 2 = Fair, 3 = Doubtful, 4 = Unsatisfactory, X = Insufficient Data","id":"cetane-hexadecane","url":"https://referencesource.org/chemical-elastomer-material-compatibility/cetane-hexadecane/","source":"https://mykin.com/rubber-chemical-resistance-chart-2","source_quote":"Cetane (Hexadecane) | 1 | 4 | 2 | 4 | 4 | 4 | 1 | 2 | 1 | 4 | 3 | 2 | 1 |","verified_fields":["aflas","butyl","chemical","epdm","fluorosilicone","hypalon","kalrez","neoprene","nitrile","polyacrylate","polyurethane","rating_scale","sbr","silicone","viton"]},{"chemical":"Cetyl Alcohol","nitrile":"1","epdm":"4","neoprene":"2","sbr":"4","silicone":"2","butyl":"4","polyacrylate":"1","hypalon":"2","viton":"1","polyurethane":"1","fluorosilicone":"1","aflas":"X","kalrez":"1","rating_scale":"1 = Satisfactory, 2 = Fair, 3 = Doubtful, 4 = Unsatisfactory, X = Insufficient Data","id":"cetyl-alcohol","url":"https://referencesource.org/chemical-elastomer-material-compatibility/cetyl-alcohol/","source":"https://mykin.com/rubber-chemical-resistance-chart-2","source_quote":"Cetyl Alcohol | 1 | 4 | 2 | 4 | 2 | 4 | 1 | 2 | 1 | 1 | 1 | X | 1 |","verified_fields":["aflas","butyl","chemical","epdm","fluorosilicone","hypalon","kalrez","neoprene","nitrile","polyacrylate","polyurethane","rating_scale","sbr","silicone","viton"]},{"chemical":"Chaulmoogric Acid","nitrile":"X","epdm":"X","neoprene":"X","sbr":"X","silicone":"X","butyl":"X","polyacrylate":"X","hypalon":"X","viton":"X","polyurethane":"X","fluorosilicone":"X","aflas":"X","kalrez":"1","rating_scale":"1 = Satisfactory, 2 = Fair, 3 = Doubtful, 4 = Unsatisfactory, X = Insufficient Data","id":"chaulmoogric-acid","url":"https://referencesource.org/chemical-elastomer-material-compatibility/chaulmoogric-acid/","source":"https://mykin.com/rubber-chemical-resistance-chart-2","source_quote":"Chaulmoogric Acid | X | X | X | X | X | X | X | X | X | X | X | X | 1 |","verified_fields":["aflas","butyl","chemical","epdm","fluorosilicone","hypalon","kalrez","neoprene","nitrile","polyacrylate","polyurethane","rating_scale","sbr","silicone","viton"]},{"chemical":"China Wood Oil (Tung Oil)","nitrile":"1","epdm":"4","neoprene":"2","sbr":"4","silicone":"4","butyl":"3","polyacrylate":"X","hypalon":"3","viton":"1","polyurethane":"3","fluorosilicone":"2","aflas":"2","kalrez":"1","rating_scale":"1 = Satisfactory, 2 = Fair, 3 = Doubtful, 4 = Unsatisfactory, X = Insufficient Data","id":"china-wood-oil-tung-oil","url":"https://referencesource.org/chemical-elastomer-material-compatibility/china-wood-oil-tung-oil/","source":"https://mykin.com/rubber-chemical-resistance-chart-2","source_quote":"China Wood Oil (Tung Oil) | 1 | 4 | 2 | 4 | 4 | 3 | X | 3 | 1 | 3 | 2 | 2 | 1 |","verified_fields":["aflas","butyl","chemical","epdm","fluorosilicone","hypalon","kalrez","neoprene","nitrile","polyacrylate","polyurethane","rating_scale","sbr","silicone","viton"]},{"chemical":"Chloral","nitrile":"3","epdm":"1","neoprene":"1","sbr":"1","silicone":"2","butyl":"1","polyacrylate":"4","hypalon":"1","viton":"3","polyurethane":"4","fluorosilicone":"1","aflas":"X","kalrez":"1","rating_scale":"1 = Satisfactory, 2 = Fair, 3 = Doubtful, 4 = Unsatisfactory, X = Insufficient Data","id":"chloral","url":"https://referencesource.org/chemical-elastomer-material-compatibility/chloral/","source":"https://mykin.com/rubber-chemical-resistance-chart-2","source_quote":"Chloral | 3 | 1 | 1 | 1 | 2 | 1 | 4 | 1 | 3 | 4 | 1 | X | 1 |","verified_fields":["aflas","butyl","chemical","epdm","fluorosilicone","hypalon","kalrez","neoprene","nitrile","polyacrylate","polyurethane","rating_scale","sbr","silicone","viton"]},{"chemical":"Chloramine","nitrile":"X","epdm":"X","neoprene":"X","sbr":"X","silicone":"X","butyl":"X","polyacrylate":"X","hypalon":"X","viton":"X","polyurethane":"X","fluorosilicone":"X","aflas":"X","kalrez":"1","rating_scale":"1 = Satisfactory, 2 = Fair, 3 = Doubtful, 4 = Unsatisfactory, X = Insufficient Data","id":"chloramine","url":"https://referencesource.org/chemical-elastomer-material-compatibility/chloramine/","source":"https://mykin.com/rubber-chemical-resistance-chart-2","source_quote":"Chloramine | X | X | X | X | X | X | X | X | X | X | X | X | 1 |","verified_fields":["aflas","butyl","chemical","epdm","fluorosilicone","hypalon","kalrez","neoprene","nitrile","polyacrylate","polyurethane","rating_scale","sbr","silicone","viton"]},{"chemical":"Chloranthraquinone","nitrile":"2","epdm":"4","neoprene":"4","sbr":"4","silicone":"X","butyl":"4","polyacrylate":"4","hypalon":"4","viton":"1","polyurethane":"3","fluorosilicone":"2","aflas":"X","kalrez":"1","rating_scale":"1 = Satisfactory, 2 = Fair, 3 = Doubtful, 4 = Unsatisfactory, X = Insufficient Data","id":"chloranthraquinone","url":"https://referencesource.org/chemical-elastomer-material-compatibility/chloranthraquinone/","source":"https://mykin.com/rubber-chemical-resistance-chart-2","source_quote":"Chloranthraquinone | 2 | 4 | 4 | 4 | X | 4 | 4 | 4 | 1 | 3 | 2 | X | 1 |","verified_fields":["aflas","butyl","chemical","epdm","fluorosilicone","hypalon","kalrez","neoprene","nitrile","polyacrylate","polyurethane","rating_scale","sbr","silicone","viton"]},{"chemical":"Chlordane","nitrile":"2","epdm":"4","neoprene":"3","sbr":"4","silicone":"4","butyl":"4","polyacrylate":"X","hypalon":"3","viton":"1","polyurethane":"X","fluorosilicone":"2","aflas":"2","kalrez":"1","rating_scale":"1 = Satisfactory, 2 = Fair, 3 = Doubtful, 4 = Unsatisfactory, X = Insufficient Data","id":"chlordane","url":"https://referencesource.org/chemical-elastomer-material-compatibility/chlordane/","source":"https://mykin.com/rubber-chemical-resistance-chart-2","source_quote":"Chlordane | 2 | 4 | 3 | 4 | 4 | 4 | X | 3 | 1 | X | 2 | 2 | 1 |","verified_fields":["aflas","butyl","chemical","epdm","fluorosilicone","hypalon","kalrez","neoprene","nitrile","polyacrylate","polyurethane","rating_scale","sbr","silicone","viton"]},{"chemical":"Chlorextol","nitrile":"2","epdm":"4","neoprene":"2","sbr":"4","silicone":"4","butyl":"4","polyacrylate":"2","hypalon":"4","viton":"1","polyurethane":"4","fluorosilicone":"2","aflas":"2","kalrez":"1","rating_scale":"1 = Satisfactory, 2 = Fair, 3 = Doubtful, 4 = Unsatisfactory, X = Insufficient Data","id":"chlorextol","url":"https://referencesource.org/chemical-elastomer-material-compatibility/chlorextol/","source":"https://mykin.com/rubber-chemical-resistance-chart-2","source_quote":"Chlorextol | 2 | 4 | 2 | 4 | 4 | 4 | 2 | 4 | 1 | 4 | 2 | 2 | 1 |","verified_fields":["aflas","butyl","chemical","epdm","fluorosilicone","hypalon","kalrez","neoprene","nitrile","polyacrylate","polyurethane","rating_scale","sbr","silicone","viton"]},{"chemical":"Chloric Acid","nitrile":"3","epdm":"1","neoprene":"1","sbr":"1","silicone":"2","butyl":"1","polyacrylate":"4","hypalon":"1","viton":"3","polyurethane":"4","fluorosilicone":"1","aflas":"X","kalrez":"1","rating_scale":"1 = Satisfactory, 2 = Fair, 3 = Doubtful, 4 = Unsatisfactory, X = Insufficient Data","id":"chloric-acid","url":"https://referencesource.org/chemical-elastomer-material-compatibility/chloric-acid/","source":"https://mykin.com/rubber-chemical-resistance-chart-2","source_quote":"Chloric Acid | 3 | 1 | 1 | 1 | 2 | 1 | 4 | 1 | 3 | 4 | 1 | X | 1 |","verified_fields":["aflas","butyl","chemical","epdm","fluorosilicone","hypalon","kalrez","neoprene","nitrile","polyacrylate","polyurethane","rating_scale","sbr","silicone","viton"]},{"chemical":"Chlorinated Solvents, Dry","nitrile":"4","epdm":"4","neoprene":"4","sbr":"4","silicone":"4","butyl":"4","polyacrylate":"4","hypalon":"4","viton":"1","polyurethane":"4","fluorosilicone":"1","aflas":"2","kalrez":"1","rating_scale":"1 = Satisfactory, 2 = Fair, 3 = Doubtful, 4 = Unsatisfactory, X = Insufficient Data","id":"chlorinated-solvents-dry","url":"https://referencesource.org/chemical-elastomer-material-compatibility/chlorinated-solvents-dry/","source":"https://mykin.com/rubber-chemical-resistance-chart-2","source_quote":"Chlorinated Solvents, Dry | 4 | 4 | 4 | 4 | 4 | 4 | 4 | 4 | 1 | 4 | 1 | 2 | 1 |","verified_fields":["aflas","butyl","chemical","epdm","fluorosilicone","hypalon","kalrez","neoprene","nitrile","polyacrylate","polyurethane","rating_scale","sbr","silicone","viton"]},{"chemical":"Chlorinated Solvents, Wet","nitrile":"4","epdm":"4","neoprene":"4","sbr":"4","silicone":"4","butyl":"4","polyacrylate":"4","hypalon":"4","viton":"1","polyurethane":"4","fluorosilicone":"1","aflas":"2","kalrez":"1","rating_scale":"1 = Satisfactory, 2 = Fair, 3 = Doubtful, 4 = Unsatisfactory, X = Insufficient Data","id":"chlorinated-solvents-wet","url":"https://referencesource.org/chemical-elastomer-material-compatibility/chlorinated-solvents-wet/","source":"https://mykin.com/rubber-chemical-resistance-chart-2","source_quote":"Chlorinated Solvents, Wet | 4 | 4 | 4 | 4 | 4 | 4 | 4 | 4 | 1 | 4 | 1 | 2 | 1 |","verified_fields":["aflas","butyl","chemical","epdm","fluorosilicone","hypalon","kalrez","neoprene","nitrile","polyacrylate","polyurethane","rating_scale","sbr","silicone","viton"]},{"chemical":"Chlorine Dioxide","nitrile":"4","epdm":"3","neoprene":"4","sbr":"4","silicone":"X","butyl":"3","polyacrylate":"4","hypalon":"3","viton":"1","polyurethane":"4","fluorosilicone":"2","aflas":"2","kalrez":"1","rating_scale":"1 = Satisfactory, 2 = Fair, 3 = Doubtful, 4 = Unsatisfactory, X = Insufficient Data","id":"chlorine-dioxide","url":"https://referencesource.org/chemical-elastomer-material-compatibility/chlorine-dioxide/","source":"https://mykin.com/rubber-chemical-resistance-chart-2","source_quote":"Chlorine Dioxide | 4 | 3 | 4 | 4 | X | 3 | 4 | 3 | 1 | 4 | 2 | 2 | 1 |","verified_fields":["aflas","butyl","chemical","epdm","fluorosilicone","hypalon","kalrez","neoprene","nitrile","polyacrylate","polyurethane","rating_scale","sbr","silicone","viton"]},{"chemical":"Chlorine Dioxide, 8% Cl as NaClO2 in solution","nitrile":"4","epdm":"4","neoprene":"4","sbr":"4","silicone":"X","butyl":"4","polyacrylate":"4","hypalon":"4","viton":"1","polyurethane":"4","fluorosilicone":"2","aflas":"2","kalrez":"1","rating_scale":"1 = Satisfactory, 2 = Fair, 3 = Doubtful, 4 = Unsatisfactory, X = Insufficient Data","id":"chlorine-dioxide-8-cl-as-naclo2-in-solution","url":"https://referencesource.org/chemical-elastomer-material-compatibility/chlorine-dioxide-8-cl-as-naclo2-in-solution/","source":"https://mykin.com/rubber-chemical-resistance-chart-2","source_quote":"Chlorine Dioxide, 8% Cl as NaClO2 in solution | 4 | 4 | 4 | 4 | X | 4 | 4 | 4 | 1 | 4 | 2 | 2 | 1 |","verified_fields":["aflas","butyl","chemical","epdm","fluorosilicone","hypalon","kalrez","neoprene","nitrile","polyacrylate","polyurethane","rating_scale","sbr","silicone","viton"]},{"chemical":"Chlorine (Dry)","nitrile":"2","epdm":"4","neoprene":"4","sbr":"4","silicone":"X","butyl":"4","polyacrylate":"4","hypalon":"4","viton":"1","polyurethane":"3","fluorosilicone":"2","aflas":"X","kalrez":"1","rating_scale":"1 = Satisfactory, 2 = Fair, 3 = Doubtful, 4 = Unsatisfactory, X = Insufficient Data","id":"chlorine-dry","url":"https://referencesource.org/chemical-elastomer-material-compatibility/chlorine-dry/","source":"https://mykin.com/rubber-chemical-resistance-chart-2","source_quote":"Chlorine (Dry) | 2 | 4 | 4 | 4 | X | 4 | 4 | 4 | 1 | 3 | 2 | X | 1 |","verified_fields":["aflas","butyl","chemical","epdm","fluorosilicone","hypalon","kalrez","neoprene","nitrile","polyacrylate","polyurethane","rating_scale","sbr","silicone","viton"]},{"chemical":"Chlorine (Plasma)","nitrile":"X","epdm":"X","neoprene":"X","sbr":"X","silicone":"X","butyl":"X","polyacrylate":"X","hypalon":"X","viton":"X","polyurethane":"X","fluorosilicone":"X","aflas":"X","kalrez":"2","rating_scale":"1 = Satisfactory, 2 = Fair, 3 = Doubtful, 4 = Unsatisfactory, X = Insufficient Data","id":"chlorine-plasma","url":"https://referencesource.org/chemical-elastomer-material-compatibility/chlorine-plasma/","source":"https://mykin.com/rubber-chemical-resistance-chart-2","source_quote":"Chlorine (Plasma) | X | X | X | X | X | X | X | X | X | X | X | X | 2 |","verified_fields":["aflas","butyl","chemical","epdm","fluorosilicone","hypalon","kalrez","neoprene","nitrile","polyacrylate","polyurethane","rating_scale","sbr","silicone","viton"]},{"chemical":"Chlorine Trifluoride","nitrile":"4","epdm":"4","neoprene":"4","sbr":"4","silicone":"4","butyl":"4","polyacrylate":"4","hypalon":"4","viton":"4","polyurethane":"4","fluorosilicone":"4","aflas":"4","kalrez":"2","rating_scale":"1 = Satisfactory, 2 = Fair, 3 = Doubtful, 4 = Unsatisfactory, X = Insufficient Data","id":"chlorine-trifluoride","url":"https://referencesource.org/chemical-elastomer-material-compatibility/chlorine-trifluoride/","source":"https://mykin.com/rubber-chemical-resistance-chart-2","source_quote":"Chlorine Trifluoride | 4 | 4 | 4 | 4 | 4 | 4 | 4 | 4 | 4 | 4 | 4 | 4 | 2 |","verified_fields":["aflas","butyl","chemical","epdm","fluorosilicone","hypalon","kalrez","neoprene","nitrile","polyacrylate","polyurethane","rating_scale","sbr","silicone","viton"]},{"chemical":"Chlorine Water","nitrile":"3","epdm":"2","neoprene":"4","sbr":"X","silicone":"X","butyl":"X","polyacrylate":"X","hypalon":"X","viton":"1","polyurethane":"X","fluorosilicone":"X","aflas":"1","kalrez":"1","rating_scale":"1 = Satisfactory, 2 = Fair, 3 = Doubtful, 4 = Unsatisfactory, X = Insufficient Data","id":"chlorine-water","url":"https://referencesource.org/chemical-elastomer-material-compatibility/chlorine-water/","source":"https://mykin.com/rubber-chemical-resistance-chart-2","source_quote":"Chlorine Water | 3 | 2 | 4 | X | X | X | X | X | 1 | X | X | 1 | 1 |","verified_fields":["aflas","butyl","chemical","epdm","fluorosilicone","hypalon","kalrez","neoprene","nitrile","polyacrylate","polyurethane","rating_scale","sbr","silicone","viton"]},{"chemical":"Chlorine (Wet)","nitrile":"X","epdm":"X","neoprene":"X","sbr":"X","silicone":"X","butyl":"X","polyacrylate":"X","hypalon":"X","viton":"X","polyurethane":"X","fluorosilicone":"X","aflas":"X","kalrez":"2","rating_scale":"1 = Satisfactory, 2 = Fair, 3 = Doubtful, 4 = Unsatisfactory, X = Insufficient Data","id":"chlorine-wet","url":"https://referencesource.org/chemical-elastomer-material-compatibility/chlorine-wet/","source":"https://mykin.com/rubber-chemical-resistance-chart-2","source_quote":"Chlorine (Wet) | X | X | X | X | X | X | X | X | X | X | X | X | 2 |","verified_fields":["aflas","butyl","chemical","epdm","fluorosilicone","hypalon","kalrez","neoprene","nitrile","polyacrylate","polyurethane","rating_scale","sbr","silicone","viton"]},{"chemical":"Chloro 1-Nitro Ethane (1-Chloro 1-Nitro Ethane)","nitrile":"4","epdm":"4","neoprene":"4","sbr":"4","silicone":"4","butyl":"4","polyacrylate":"4","hypalon":"4","viton":"4","polyurethane":"4","fluorosilicone":"4","aflas":"3","kalrez":"1","rating_scale":"1 = Satisfactory, 2 = Fair, 3 = Doubtful, 4 = Unsatisfactory, X = Insufficient Data","id":"chloro-1-nitro-ethane-1-chloro-1-nitro-ethane","url":"https://referencesource.org/chemical-elastomer-material-compatibility/chloro-1-nitro-ethane-1-chloro-1-nitro-ethane/","source":"https://mykin.com/rubber-chemical-resistance-chart-2","source_quote":"Chloro 1-Nitro Ethane (1-Chloro 1-Nitro Ethane) | 4 | 4 | 4 | 4 | 4 | 4 | 4 | 4 | 4 | 4 | 4 | 3 | 1 |","verified_fields":["aflas","butyl","chemical","epdm","fluorosilicone","hypalon","kalrez","neoprene","nitrile","polyacrylate","polyurethane","rating_scale","sbr","silicone","viton"]},{"chemical":"Chloro Oxyfluorides","nitrile":"X","epdm":"X","neoprene":"X","sbr":"X","silicone":"X","butyl":"X","polyacrylate":"X","hypalon":"X","viton":"X","polyurethane":"X","fluorosilicone":"X","aflas":"X","kalrez":"2","rating_scale":"1 = Satisfactory, 2 = Fair, 3 = Doubtful, 4 = Unsatisfactory, X = Insufficient Data","id":"chloro-oxyfluorides","url":"https://referencesource.org/chemical-elastomer-material-compatibility/chloro-oxyfluorides/","source":"https://mykin.com/rubber-chemical-resistance-chart-2","source_quote":"Chloro Oxyfluorides | X | X | X | X | X | X | X | X | X | X | X | X | 2 |","verified_fields":["aflas","butyl","chemical","epdm","fluorosilicone","hypalon","kalrez","neoprene","nitrile","polyacrylate","polyurethane","rating_scale","sbr","silicone","viton"]},{"chemical":"Chloro Xylenols","nitrile":"2","epdm":"4","neoprene":"4","sbr":"4","silicone":"X","butyl":"4","polyacrylate":"4","hypalon":"4","viton":"1","polyurethane":"3","fluorosilicone":"2","aflas":"X","kalrez":"1","rating_scale":"1 = Satisfactory, 2 = Fair, 3 = Doubtful, 4 = Unsatisfactory, X = Insufficient Data","id":"chloro-xylenols","url":"https://referencesource.org/chemical-elastomer-material-compatibility/chloro-xylenols/","source":"https://mykin.com/rubber-chemical-resistance-chart-2","source_quote":"Chloro Xylenols | 2 | 4 | 4 | 4 | X | 4 | 4 | 4 | 1 | 3 | 2 | X | 1 |","verified_fields":["aflas","butyl","chemical","epdm","fluorosilicone","hypalon","kalrez","neoprene","nitrile","polyacrylate","polyurethane","rating_scale","sbr","silicone","viton"]},{"chemical":"Chloroacetaldehyde","nitrile":"3","epdm":"1","neoprene":"1","sbr":"1","silicone":"2","butyl":"1","polyacrylate":"4","hypalon":"1","viton":"3","polyurethane":"4","fluorosilicone":"1","aflas":"X","kalrez":"2","rating_scale":"1 = Satisfactory, 2 = Fair, 3 = Doubtful, 4 = Unsatisfactory, X = Insufficient Data","id":"chloroacetaldehyde","url":"https://referencesource.org/chemical-elastomer-material-compatibility/chloroacetaldehyde/","source":"https://mykin.com/rubber-chemical-resistance-chart-2","source_quote":"Chloroacetaldehyde | 3 | 1 | 1 | 1 | 2 | 1 | 4 | 1 | 3 | 4 | 1 | X | 2 |","verified_fields":["aflas","butyl","chemical","epdm","fluorosilicone","hypalon","kalrez","neoprene","nitrile","polyacrylate","polyurethane","rating_scale","sbr","silicone","viton"]},{"chemical":"Chloroacetic Acid","nitrile":"4","epdm":"2","neoprene":"4","sbr":"4","silicone":"X","butyl":"2","polyacrylate":"4","hypalon":"1","viton":"4","polyurethane":"4","fluorosilicone":"4","aflas":"2","kalrez":"1","rating_scale":"1 = Satisfactory, 2 = Fair, 3 = Doubtful, 4 = Unsatisfactory, X = Insufficient Data","id":"chloroacetic-acid","url":"https://referencesource.org/chemical-elastomer-material-compatibility/chloroacetic-acid/","source":"https://mykin.com/rubber-chemical-resistance-chart-2","source_quote":"Chloroacetic Acid | 4 | 2 | 4 | 4 | X | 2 | 4 | 1 | 4 | 4 | 4 | 2 | 1 |","verified_fields":["aflas","butyl","chemical","epdm","fluorosilicone","hypalon","kalrez","neoprene","nitrile","polyacrylate","polyurethane","rating_scale","sbr","silicone","viton"]},{"chemical":"Chloroacetone","nitrile":"4","epdm":"1","neoprene":"4","sbr":"4","silicone":"4","butyl":"2","polyacrylate":"4","hypalon":"4","viton":"4","polyurethane":"4","fluorosilicone":"4","aflas":"2","kalrez":"1","rating_scale":"1 = Satisfactory, 2 = Fair, 3 = Doubtful, 4 = Unsatisfactory, X = Insufficient Data","id":"chloroacetone","url":"https://referencesource.org/chemical-elastomer-material-compatibility/chloroacetone/","source":"https://mykin.com/rubber-chemical-resistance-chart-2","source_quote":"Chloroacetone | 4 | 1 | 4 | 4 | 4 | 2 | 4 | 4 | 4 | 4 | 4 | 2 | 1 |","verified_fields":["aflas","butyl","chemical","epdm","fluorosilicone","hypalon","kalrez","neoprene","nitrile","polyacrylate","polyurethane","rating_scale","sbr","silicone","viton"]},{"chemical":"Chloroacetyl Chloride","nitrile":"X","epdm":"X","neoprene":"X","sbr":"X","silicone":"X","butyl":"X","polyacrylate":"X","hypalon":"X","viton":"X","polyurethane":"X","fluorosilicone":"X","aflas":"X","kalrez":"1","rating_scale":"1 = Satisfactory, 2 = Fair, 3 = Doubtful, 4 = Unsatisfactory, X = Insufficient Data","id":"chloroacetyl-chloride","url":"https://referencesource.org/chemical-elastomer-material-compatibility/chloroacetyl-chloride/","source":"https://mykin.com/rubber-chemical-resistance-chart-2","source_quote":"Chloroacetyl Chloride | X | X | X | X | X | X | X | X | X | X | X | X | 1 |","verified_fields":["aflas","butyl","chemical","epdm","fluorosilicone","hypalon","kalrez","neoprene","nitrile","polyacrylate","polyurethane","rating_scale","sbr","silicone","viton"]},{"chemical":"Chloroamino Benzoic Acid","nitrile":"3","epdm":"1","neoprene":"1","sbr":"1","silicone":"2","butyl":"1","polyacrylate":"4","hypalon":"1","viton":"3","polyurethane":"4","fluorosilicone":"1","aflas":"X","kalrez":"1","rating_scale":"1 = Satisfactory, 2 = Fair, 3 = Doubtful, 4 = Unsatisfactory, X = Insufficient Data","id":"chloroamino-benzoic-acid","url":"https://referencesource.org/chemical-elastomer-material-compatibility/chloroamino-benzoic-acid/","source":"https://mykin.com/rubber-chemical-resistance-chart-2","source_quote":"Chloroamino Benzoic Acid | 3 | 1 | 1 | 1 | 2 | 1 | 4 | 1 | 3 | 4 | 1 | X | 1 |","verified_fields":["aflas","butyl","chemical","epdm","fluorosilicone","hypalon","kalrez","neoprene","nitrile","polyacrylate","polyurethane","rating_scale","sbr","silicone","viton"]},{"chemical":"Chloroaniline","nitrile":"3","epdm":"1","neoprene":"1","sbr":"1","silicone":"2","butyl":"1","polyacrylate":"4","hypalon":"1","viton":"3","polyurethane":"4","fluorosilicone":"1","aflas":"X","kalrez":"1","rating_scale":"1 = Satisfactory, 2 = Fair, 3 = Doubtful, 4 = Unsatisfactory, X = Insufficient Data","id":"chloroaniline","url":"https://referencesource.org/chemical-elastomer-material-compatibility/chloroaniline/","source":"https://mykin.com/rubber-chemical-resistance-chart-2","source_quote":"Chloroaniline | 3 | 1 | 1 | 1 | 2 | 1 | 4 | 1 | 3 | 4 | 1 | X | 1 |","verified_fields":["aflas","butyl","chemical","epdm","fluorosilicone","hypalon","kalrez","neoprene","nitrile","polyacrylate","polyurethane","rating_scale","sbr","silicone","viton"]},{"chemical":"Chlorobenzaldehyde","nitrile":"3","epdm":"1","neoprene":"1","sbr":"1","silicone":"2","butyl":"1","polyacrylate":"4","hypalon":"1","viton":"3","polyurethane":"4","fluorosilicone":"1","aflas":"X","kalrez":"1","rating_scale":"1 = Satisfactory, 2 = Fair, 3 = Doubtful, 4 = Unsatisfactory, X = Insufficient Data","id":"chlorobenzaldehyde","url":"https://referencesource.org/chemical-elastomer-material-compatibility/chlorobenzaldehyde/","source":"https://mykin.com/rubber-chemical-resistance-chart-2","source_quote":"Chlorobenzaldehyde | 3 | 1 | 1 | 1 | 2 | 1 | 4 | 1 | 3 | 4 | 1 | X | 1 |","verified_fields":["aflas","butyl","chemical","epdm","fluorosilicone","hypalon","kalrez","neoprene","nitrile","polyacrylate","polyurethane","rating_scale","sbr","silicone","viton"]},{"chemical":"Chlorobenzene","nitrile":"4","epdm":"4","neoprene":"4","sbr":"4","silicone":"4","butyl":"4","polyacrylate":"4","hypalon":"4","viton":"1","polyurethane":"4","fluorosilicone":"2","aflas":"2","kalrez":"1","rating_scale":"1 = Satisfactory, 2 = Fair, 3 = Doubtful, 4 = Unsatisfactory, X = Insufficient Data","id":"chlorobenzene","url":"https://referencesource.org/chemical-elastomer-material-compatibility/chlorobenzene/","source":"https://mykin.com/rubber-chemical-resistance-chart-2","source_quote":"Chlorobenzene | 4 | 4 | 4 | 4 | 4 | 4 | 4 | 4 | 1 | 4 | 2 | 2 | 1 |","verified_fields":["aflas","butyl","chemical","epdm","fluorosilicone","hypalon","kalrez","neoprene","nitrile","polyacrylate","polyurethane","rating_scale","sbr","silicone","viton"]},{"chemical":"Chlorobenzene Chloride","nitrile":"2","epdm":"4","neoprene":"4","sbr":"4","silicone":"X","butyl":"4","polyacrylate":"4","hypalon":"4","viton":"1","polyurethane":"3","fluorosilicone":"2","aflas":"X","kalrez":"1","rating_scale":"1 = Satisfactory, 2 = Fair, 3 = Doubtful, 4 = Unsatisfactory, X = Insufficient Data","id":"chlorobenzene-chloride","url":"https://referencesource.org/chemical-elastomer-material-compatibility/chlorobenzene-chloride/","source":"https://mykin.com/rubber-chemical-resistance-chart-2","source_quote":"Chlorobenzene Chloride | 2 | 4 | 4 | 4 | X | 4 | 4 | 4 | 1 | 3 | 2 | X | 1 |","verified_fields":["aflas","butyl","chemical","epdm","fluorosilicone","hypalon","kalrez","neoprene","nitrile","polyacrylate","polyurethane","rating_scale","sbr","silicone","viton"]},{"chemical":"Chlorobenzene (Mono)","nitrile":"4","epdm":"4","neoprene":"4","sbr":"4","silicone":"4","butyl":"4","polyacrylate":"4","hypalon":"4","viton":"1","polyurethane":"4","fluorosilicone":"2","aflas":"2","kalrez":"1","rating_scale":"1 = Satisfactory, 2 = Fair, 3 = Doubtful, 4 = Unsatisfactory, X = Insufficient Data","id":"chlorobenzene-mono","url":"https://referencesource.org/chemical-elastomer-material-compatibility/chlorobenzene-mono/","source":"https://mykin.com/rubber-chemical-resistance-chart-2","source_quote":"Chlorobenzene (Mono) | 4 | 4 | 4 | 4 | 4 | 4 | 4 | 4 | 1 | 4 | 2 | 2 | 1 |","verified_fields":["aflas","butyl","chemical","epdm","fluorosilicone","hypalon","kalrez","neoprene","nitrile","polyacrylate","polyurethane","rating_scale","sbr","silicone","viton"]},{"chemical":"Chlorobenzene Trifluoride","nitrile":"2","epdm":"4","neoprene":"4","sbr":"4","silicone":"X","butyl":"4","polyacrylate":"4","hypalon":"4","viton":"1","polyurethane":"3","fluorosilicone":"2","aflas":"X","kalrez":"1","rating_scale":"1 = Satisfactory, 2 = Fair, 3 = Doubtful, 4 = Unsatisfactory, X = Insufficient Data","id":"chlorobenzene-trifluoride","url":"https://referencesource.org/chemical-elastomer-material-compatibility/chlorobenzene-trifluoride/","source":"https://mykin.com/rubber-chemical-resistance-chart-2","source_quote":"Chlorobenzene Trifluoride | 2 | 4 | 4 | 4 | X | 4 | 4 | 4 | 1 | 3 | 2 | X | 1 |","verified_fields":["aflas","butyl","chemical","epdm","fluorosilicone","hypalon","kalrez","neoprene","nitrile","polyacrylate","polyurethane","rating_scale","sbr","silicone","viton"]},{"chemical":"Chlorobenzochloride","nitrile":"2","epdm":"4","neoprene":"4","sbr":"4","silicone":"X","butyl":"4","polyacrylate":"4","hypalon":"4","viton":"1","polyurethane":"3","fluorosilicone":"2","aflas":"X","kalrez":"1","rating_scale":"1 = Satisfactory, 2 = Fair, 3 = Doubtful, 4 = Unsatisfactory, X = Insufficient Data","id":"chlorobenzochloride","url":"https://referencesource.org/chemical-elastomer-material-compatibility/chlorobenzochloride/","source":"https://mykin.com/rubber-chemical-resistance-chart-2","source_quote":"Chlorobenzochloride | 2 | 4 | 4 | 4 | X | 4 | 4 | 4 | 1 | 3 | 2 | X | 1 |","verified_fields":["aflas","butyl","chemical","epdm","fluorosilicone","hypalon","kalrez","neoprene","nitrile","polyacrylate","polyurethane","rating_scale","sbr","silicone","viton"]},{"chemical":"Chlorobenzotrifluoride","nitrile":"2","epdm":"4","neoprene":"4","sbr":"4","silicone":"X","butyl":"4","polyacrylate":"4","hypalon":"4","viton":"1","polyurethane":"3","fluorosilicone":"2","aflas":"X","kalrez":"1","rating_scale":"1 = Satisfactory, 2 = Fair, 3 = Doubtful, 4 = Unsatisfactory, X = Insufficient Data","id":"chlorobenzotrifluoride","url":"https://referencesource.org/chemical-elastomer-material-compatibility/chlorobenzotrifluoride/","source":"https://mykin.com/rubber-chemical-resistance-chart-2","source_quote":"Chlorobenzotrifluoride | 2 | 4 | 4 | 4 | X | 4 | 4 | 4 | 1 | 3 | 2 | X | 1 |","verified_fields":["aflas","butyl","chemical","epdm","fluorosilicone","hypalon","kalrez","neoprene","nitrile","polyacrylate","polyurethane","rating_scale","sbr","silicone","viton"]},{"chemical":"Chlorobromo Methane","nitrile":"4","epdm":"2","neoprene":"4","sbr":"4","silicone":"4","butyl":"2","polyacrylate":"4","hypalon":"4","viton":"1","polyurethane":"4","fluorosilicone":"2","aflas":"1","kalrez":"1","rating_scale":"1 = Satisfactory, 2 = Fair, 3 = Doubtful, 4 = Unsatisfactory, X = Insufficient Data","id":"chlorobromo-methane","url":"https://referencesource.org/chemical-elastomer-material-compatibility/chlorobromo-methane/","source":"https://mykin.com/rubber-chemical-resistance-chart-2","source_quote":"Chlorobromo Methane | 4 | 2 | 4 | 4 | 4 | 2 | 4 | 4 | 1 | 4 | 2 | 1 | 1 |","verified_fields":["aflas","butyl","chemical","epdm","fluorosilicone","hypalon","kalrez","neoprene","nitrile","polyacrylate","polyurethane","rating_scale","sbr","silicone","viton"]},{"chemical":"Chlorobromopropane","nitrile":"2","epdm":"4","neoprene":"4","sbr":"4","silicone":"X","butyl":"4","polyacrylate":"4","hypalon":"4","viton":"1","polyurethane":"3","fluorosilicone":"2","aflas":"X","kalrez":"1","rating_scale":"1 = Satisfactory, 2 = Fair, 3 = Doubtful, 4 = Unsatisfactory, X = Insufficient Data","id":"chlorobromopropane","url":"https://referencesource.org/chemical-elastomer-material-compatibility/chlorobromopropane/","source":"https://mykin.com/rubber-chemical-resistance-chart-2","source_quote":"Chlorobromopropane | 2 | 4 | 4 | 4 | X | 4 | 4 | 4 | 1 | 3 | 2 | X | 1 |","verified_fields":["aflas","butyl","chemical","epdm","fluorosilicone","hypalon","kalrez","neoprene","nitrile","polyacrylate","polyurethane","rating_scale","sbr","silicone","viton"]},{"chemical":"Chlorobutadiene","nitrile":"4","epdm":"4","neoprene":"4","sbr":"4","silicone":"4","butyl":"4","polyacrylate":"4","hypalon":"4","viton":"1","polyurethane":"4","fluorosilicone":"2","aflas":"2","kalrez":"1","rating_scale":"1 = Satisfactory, 2 = Fair, 3 = Doubtful, 4 = Unsatisfactory, X = Insufficient Data","id":"chlorobutadiene","url":"https://referencesource.org/chemical-elastomer-material-compatibility/chlorobutadiene/","source":"https://mykin.com/rubber-chemical-resistance-chart-2","source_quote":"Chlorobutadiene | 4 | 4 | 4 | 4 | 4 | 4 | 4 | 4 | 1 | 4 | 2 | 2 | 1 |","verified_fields":["aflas","butyl","chemical","epdm","fluorosilicone","hypalon","kalrez","neoprene","nitrile","polyacrylate","polyurethane","rating_scale","sbr","silicone","viton"]},{"chemical":"Chlorobutane (Butyl Chloride)","nitrile":"1","epdm":"4","neoprene":"2","sbr":"4","silicone":"2","butyl":"4","polyacrylate":"1","hypalon":"2","viton":"1","polyurethane":"1","fluorosilicone":"1","aflas":"X","kalrez":"1","rating_scale":"1 = Satisfactory, 2 = Fair, 3 = Doubtful, 4 = Unsatisfactory, X = Insufficient Data","id":"chlorobutane-butyl-chloride","url":"https://referencesource.org/chemical-elastomer-material-compatibility/chlorobutane-butyl-chloride/","source":"https://mykin.com/rubber-chemical-resistance-chart-2","source_quote":"Chlorobutane (Butyl Chloride) | 1 | 4 | 2 | 4 | 2 | 4 | 1 | 2 | 1 | 1 | 1 | X | 1 |","verified_fields":["aflas","butyl","chemical","epdm","fluorosilicone","hypalon","kalrez","neoprene","nitrile","polyacrylate","polyurethane","rating_scale","sbr","silicone","viton"]},{"chemical":"Chlorododecane","nitrile":"4","epdm":"4","neoprene":"4","sbr":"4","silicone":"4","butyl":"4","polyacrylate":"4","hypalon":"4","viton":"1","polyurethane":"4","fluorosilicone":"1","aflas":"2","kalrez":"1","rating_scale":"1 = Satisfactory, 2 = Fair, 3 = Doubtful, 4 = Unsatisfactory, X = Insufficient Data","id":"chlorododecane","url":"https://referencesource.org/chemical-elastomer-material-compatibility/chlorododecane/","source":"https://mykin.com/rubber-chemical-resistance-chart-2","source_quote":"Chlorododecane | 4 | 4 | 4 | 4 | 4 | 4 | 4 | 4 | 1 | 4 | 1 | 2 | 1 |","verified_fields":["aflas","butyl","chemical","epdm","fluorosilicone","hypalon","kalrez","neoprene","nitrile","polyacrylate","polyurethane","rating_scale","sbr","silicone","viton"]},{"chemical":"Chloroethane","nitrile":"1","epdm":"4","neoprene":"2","sbr":"4","silicone":"2","butyl":"4","polyacrylate":"1","hypalon":"2","viton":"1","polyurethane":"1","fluorosilicone":"1","aflas":"X","kalrez":"1","rating_scale":"1 = Satisfactory, 2 = Fair, 3 = Doubtful, 4 = Unsatisfactory, X = Insufficient Data","id":"chloroethane","url":"https://referencesource.org/chemical-elastomer-material-compatibility/chloroethane/","source":"https://mykin.com/rubber-chemical-resistance-chart-2","source_quote":"Chloroethane | 1 | 4 | 2 | 4 | 2 | 4 | 1 | 2 | 1 | 1 | 1 | X | 1 |","verified_fields":["aflas","butyl","chemical","epdm","fluorosilicone","hypalon","kalrez","neoprene","nitrile","polyacrylate","polyurethane","rating_scale","sbr","silicone","viton"]},{"chemical":"Chloroethane Sulfonic Acid","nitrile":"3","epdm":"1","neoprene":"1","sbr":"1","silicone":"2","butyl":"1","polyacrylate":"4","hypalon":"1","viton":"3","polyurethane":"4","fluorosilicone":"1","aflas":"X","kalrez":"1","rating_scale":"1 = Satisfactory, 2 = Fair, 3 = Doubtful, 4 = Unsatisfactory, X = Insufficient Data","id":"chloroethane-sulfonic-acid","url":"https://referencesource.org/chemical-elastomer-material-compatibility/chloroethane-sulfonic-acid/","source":"https://mykin.com/rubber-chemical-resistance-chart-2","source_quote":"Chloroethane Sulfonic Acid | 3 | 1 | 1 | 1 | 2 | 1 | 4 | 1 | 3 | 4 | 1 | X | 1 |","verified_fields":["aflas","butyl","chemical","epdm","fluorosilicone","hypalon","kalrez","neoprene","nitrile","polyacrylate","polyurethane","rating_scale","sbr","silicone","viton"]},{"chemical":"Chloroethylbenzene","nitrile":"2","epdm":"4","neoprene":"4","sbr":"4","silicone":"X","butyl":"4","polyacrylate":"4","hypalon":"4","viton":"1","polyurethane":"3","fluorosilicone":"2","aflas":"X","kalrez":"1","rating_scale":"1 = Satisfactory, 2 = Fair, 3 = Doubtful, 4 = Unsatisfactory, X = Insufficient Data","id":"chloroethylbenzene","url":"https://referencesource.org/chemical-elastomer-material-compatibility/chloroethylbenzene/","source":"https://mykin.com/rubber-chemical-resistance-chart-2","source_quote":"Chloroethylbenzene | 2 | 4 | 4 | 4 | X | 4 | 4 | 4 | 1 | 3 | 2 | X | 1 |","verified_fields":["aflas","butyl","chemical","epdm","fluorosilicone","hypalon","kalrez","neoprene","nitrile","polyacrylate","polyurethane","rating_scale","sbr","silicone","viton"]},{"chemical":"Chloroform","nitrile":"4","epdm":"4","neoprene":"4","sbr":"4","silicone":"4","butyl":"4","polyacrylate":"4","hypalon":"4","viton":"1","polyurethane":"4","fluorosilicone":"4","aflas":"2","kalrez":"1","rating_scale":"1 = Satisfactory, 2 = Fair, 3 = Doubtful, 4 = Unsatisfactory, X = Insufficient Data","id":"chloroform","url":"https://referencesource.org/chemical-elastomer-material-compatibility/chloroform/","source":"https://mykin.com/rubber-chemical-resistance-chart-2","source_quote":"Chloroform | 4 | 4 | 4 | 4 | 4 | 4 | 4 | 4 | 1 | 4 | 4 | 2 | 1 |","verified_fields":["aflas","butyl","chemical","epdm","fluorosilicone","hypalon","kalrez","neoprene","nitrile","polyacrylate","polyurethane","rating_scale","sbr","silicone","viton"]},{"chemical":"Chlorohydrin","nitrile":"3","epdm":"1","neoprene":"1","sbr":"1","silicone":"2","butyl":"1","polyacrylate":"4","hypalon":"1","viton":"3","polyurethane":"4","fluorosilicone":"1","aflas":"X","kalrez":"1","rating_scale":"1 = Satisfactory, 2 = Fair, 3 = Doubtful, 4 = Unsatisfactory, X = Insufficient Data","id":"chlorohydrin","url":"https://referencesource.org/chemical-elastomer-material-compatibility/chlorohydrin/","source":"https://mykin.com/rubber-chemical-resistance-chart-2","source_quote":"Chlorohydrin | 3 | 1 | 1 | 1 | 2 | 1 | 4 | 1 | 3 | 4 | 1 | X | 1 |","verified_fields":["aflas","butyl","chemical","epdm","fluorosilicone","hypalon","kalrez","neoprene","nitrile","polyacrylate","polyurethane","rating_scale","sbr","silicone","viton"]},{"chemical":"Chloronaphthalene or o-Chloronaphthalene","nitrile":"4","epdm":"4","neoprene":"4","sbr":"4","silicone":"4","butyl":"4","polyacrylate":"4","hypalon":"4","viton":"1","polyurethane":"4","fluorosilicone":"2","aflas":"X","kalrez":"1","rating_scale":"1 = Satisfactory, 2 = Fair, 3 = Doubtful, 4 = Unsatisfactory, X = Insufficient Data","id":"chloronaphthalene-or-o-chloronaphthalene","url":"https://referencesource.org/chemical-elastomer-material-compatibility/chloronaphthalene-or-o-chloronaphthalene/","source":"https://mykin.com/rubber-chemical-resistance-chart-2","source_quote":"Chloronaphthalene or o-Chloronaphthalene | 4 | 4 | 4 | 4 | 4 | 4 | 4 | 4 | 1 | 4 | 2 | X | 1 |","verified_fields":["aflas","butyl","chemical","epdm","fluorosilicone","hypalon","kalrez","neoprene","nitrile","polyacrylate","polyurethane","rating_scale","sbr","silicone","viton"]},{"chemical":"Chloronitrobenzene","nitrile":"3","epdm":"1","neoprene":"1","sbr":"1","silicone":"2","butyl":"1","polyacrylate":"4","hypalon":"1","viton":"3","polyurethane":"4","fluorosilicone":"1","aflas":"X","kalrez":"1","rating_scale":"1 = Satisfactory, 2 = Fair, 3 = Doubtful, 4 = Unsatisfactory, X = Insufficient Data","id":"chloronitrobenzene","url":"https://referencesource.org/chemical-elastomer-material-compatibility/chloronitrobenzene/","source":"https://mykin.com/rubber-chemical-resistance-chart-2","source_quote":"Chloronitrobenzene | 3 | 1 | 1 | 1 | 2 | 1 | 4 | 1 | 3 | 4 | 1 | X | 1 |","verified_fields":["aflas","butyl","chemical","epdm","fluorosilicone","hypalon","kalrez","neoprene","nitrile","polyacrylate","polyurethane","rating_scale","sbr","silicone","viton"]},{"chemical":"Chlorophenol or o-Chlorophenol","nitrile":"4","epdm":"4","neoprene":"4","sbr":"4","silicone":"4","butyl":"4","polyacrylate":"4","hypalon":"4","viton":"1","polyurethane":"4","fluorosilicone":"2","aflas":"X","kalrez":"1","rating_scale":"1 = Satisfactory, 2 = Fair, 3 = Doubtful, 4 = Unsatisfactory, X = Insufficient Data","id":"chlorophenol-or-o-chlorophenol","url":"https://referencesource.org/chemical-elastomer-material-compatibility/chlorophenol-or-o-chlorophenol/","source":"https://mykin.com/rubber-chemical-resistance-chart-2","source_quote":"Chlorophenol or o-Chlorophenol | 4 | 4 | 4 | 4 | 4 | 4 | 4 | 4 | 1 | 4 | 2 | X | 1 |","verified_fields":["aflas","butyl","chemical","epdm","fluorosilicone","hypalon","kalrez","neoprene","nitrile","polyacrylate","polyurethane","rating_scale","sbr","silicone","viton"]},{"chemical":"Chloropicrin","nitrile":"2","epdm":"4","neoprene":"4","sbr":"4","silicone":"X","butyl":"4","polyacrylate":"4","hypalon":"4","viton":"1","polyurethane":"3","fluorosilicone":"2","aflas":"X","kalrez":"1","rating_scale":"1 = Satisfactory, 2 = Fair, 3 = Doubtful, 4 = Unsatisfactory, X = Insufficient Data","id":"chloropicrin","url":"https://referencesource.org/chemical-elastomer-material-compatibility/chloropicrin/","source":"https://mykin.com/rubber-chemical-resistance-chart-2","source_quote":"Chloropicrin | 2 | 4 | 4 | 4 | X | 4 | 4 | 4 | 1 | 3 | 2 | X | 1 |","verified_fields":["aflas","butyl","chemical","epdm","fluorosilicone","hypalon","kalrez","neoprene","nitrile","polyacrylate","polyurethane","rating_scale","sbr","silicone","viton"]},{"chemical":"Chloroprene","nitrile":"2","epdm":"4","neoprene":"4","sbr":"4","silicone":"X","butyl":"4","polyacrylate":"4","hypalon":"4","viton":"1","polyurethane":"3","fluorosilicone":"2","aflas":"X","kalrez":"1","rating_scale":"1 = Satisfactory, 2 = Fair, 3 = Doubtful, 4 = Unsatisfactory, X = Insufficient Data","id":"chloroprene","url":"https://referencesource.org/chemical-elastomer-material-compatibility/chloroprene/","source":"https://mykin.com/rubber-chemical-resistance-chart-2","source_quote":"Chloroprene | 2 | 4 | 4 | 4 | X | 4 | 4 | 4 | 1 | 3 | 2 | X | 1 |","verified_fields":["aflas","butyl","chemical","epdm","fluorosilicone","hypalon","kalrez","neoprene","nitrile","polyacrylate","polyurethane","rating_scale","sbr","silicone","viton"]},{"chemical":"Chlorosilanes","nitrile":"X","epdm":"X","neoprene":"X","sbr":"X","silicone":"X","butyl":"X","polyacrylate":"X","hypalon":"X","viton":"X","polyurethane":"X","fluorosilicone":"X","aflas":"X","kalrez":"1","rating_scale":"1 = Satisfactory, 2 = Fair, 3 = Doubtful, 4 = Unsatisfactory, X = Insufficient Data",
