Repository: joelp22-maker/referencesource-data

# Chemical resistance ratings for common elastomers

The compatibility rating of a chemical against thirteen common elastomer families, as published in an industry chemical resistance chart. Each record is one chemical carrying its rating for Nitrile (NBR), EPDM, Neoprene (CR), SBR, Silicone (VMQ), Butyl (IIR), Polyacrylate (ACM), Hypalon (CSM), Viton (FKM), Polyurethane (AU/EU), Fluorosilicone (FVMQ), Aflas (TFE/P), and Kalrez (FFKM). Answers 'is Viton compatible with acetone', 'which elastomer resists sulfuric acid', 'can I use EPDM with gasoline', and 'Nitrile vs EPDM for sodium hydroxide'.

File: chemical-elastomer-material-compatibility/data.json (part 11 of 41)
"id":"chlorosilanes","url":"https://referencesource.org/chemical-elastomer-material-compatibility/chlorosilanes/","source":"https://mykin.com/rubber-chemical-resistance-chart-2","source_quote":"Chlorosilanes | X | X | X | X | X | X | X | X | X | X | X | X | 1 |","verified_fields":["aflas","butyl","chemical","epdm","fluorosilicone","hypalon","kalrez","neoprene","nitrile","polyacrylate","polyurethane","rating_scale","sbr","silicone","viton"]},{"chemical":"Chlorosulfonic Acid","nitrile":"4","epdm":"4","neoprene":"4","sbr":"4","silicone":"4","butyl":"4","polyacrylate":"4","hypalon":"4","viton":"4","polyurethane":"4","fluorosilicone":"4","aflas":"4","kalrez":"1","rating_scale":"1 = Satisfactory, 2 = Fair, 3 = Doubtful, 4 = Unsatisfactory, X = Insufficient Data","id":"chlorosulfonic-acid","url":"https://referencesource.org/chemical-elastomer-material-compatibility/chlorosulfonic-acid/","source":"https://mykin.com/rubber-chemical-resistance-chart-2","source_quote":"Chlorosulfonic Acid | 4 | 4 | 4 | 4 | 4 | 4 | 4 | 4 | 4 | 4 | 4 | 4 | 1 |","verified_fields":["aflas","butyl","chemical","epdm","fluorosilicone","hypalon","kalrez","neoprene","nitrile","polyacrylate","polyurethane","rating_scale","sbr","silicone","viton"]},{"chemical":"Chlorotoluene","nitrile":"4","epdm":"4","neoprene":"4","sbr":"4","silicone":"4","butyl":"4","polyacrylate":"4","hypalon":"4","viton":"1","polyurethane":"4","fluorosilicone":"2","aflas":"2","kalrez":"1","rating_scale":"1 = Satisfactory, 2 = Fair, 3 = Doubtful, 4 = Unsatisfactory, X = Insufficient Data","id":"chlorotoluene","url":"https://referencesource.org/chemical-elastomer-material-compatibility/chlorotoluene/","source":"https://mykin.com/rubber-chemical-resistance-chart-2","source_quote":"Chlorotoluene | 4 | 4 | 4 | 4 | 4 | 4 | 4 | 4 | 1 | 4 | 2 | 2 | 1 |","verified_fields":["aflas","butyl","chemical","epdm","fluorosilicone","hypalon","kalrez","neoprene","nitrile","polyacrylate","polyurethane","rating_scale","sbr","silicone","viton"]},{"chemical":"Chlorotoluene Sulfonic Acid","nitrile":"3","epdm":"1","neoprene":"1","sbr":"1","silicone":"2","butyl":"1","polyacrylate":"4","hypalon":"1","viton":"3","polyurethane":"4","fluorosilicone":"1","aflas":"X","kalrez":"1","rating_scale":"1 = Satisfactory, 2 = Fair, 3 = Doubtful, 4 = Unsatisfactory, X = Insufficient Data","id":"chlorotoluene-sulfonic-acid","url":"https://referencesource.org/chemical-elastomer-material-compatibility/chlorotoluene-sulfonic-acid/","source":"https://mykin.com/rubber-chemical-resistance-chart-2","source_quote":"Chlorotoluene Sulfonic Acid | 3 | 1 | 1 | 1 | 2 | 1 | 4 | 1 | 3 | 4 | 1 | X | 1 |","verified_fields":["aflas","butyl","chemical","epdm","fluorosilicone","hypalon","kalrez","neoprene","nitrile","polyacrylate","polyurethane","rating_scale","sbr","silicone","viton"]},{"chemical":"Chlorotoluidine","nitrile":"2","epdm":"4","neoprene":"4","sbr":"4","silicone":"X","butyl":"4","polyacrylate":"4","hypalon":"4","viton":"1","polyurethane":"3","fluorosilicone":"2","aflas":"X","kalrez":"1","rating_scale":"1 = Satisfactory, 2 = Fair, 3 = Doubtful, 4 = Unsatisfactory, X = Insufficient Data","id":"chlorotoluidine","url":"https://referencesource.org/chemical-elastomer-material-compatibility/chlorotoluidine/","source":"https://mykin.com/rubber-chemical-resistance-chart-2","source_quote":"Chlorotoluidine | 2 | 4 | 4 | 4 | X | 4 | 4 | 4 | 1 | 3 | 2 | X | 1 |","verified_fields":["aflas","butyl","chemical","epdm","fluorosilicone","hypalon","kalrez","neoprene","nitrile","polyacrylate","polyurethane","rating_scale","sbr","silicone","viton"]},{"chemical":"Chlorotrifluoroethylene (CTFE)","nitrile":"X","epdm":"X","neoprene":"X","sbr":"X","silicone":"X","butyl":"X","polyacrylate":"X","hypalon":"X","viton":"X","polyurethane":"X","fluorosilicone":"X","aflas":"X","kalrez":"2","rating_scale":"1 = Satisfactory, 2 = Fair, 3 = Doubtful, 4 = Unsatisfactory, X = Insufficient Data","id":"chlorotrifluoroethylene-ctfe","url":"https://referencesource.org/chemical-elastomer-material-compatibility/chlorotrifluoroethylene-ctfe/","source":"https://mykin.com/rubber-chemical-resistance-chart-2","source_quote":"Chlorotrifluoroethylene (CTFE) | X | X | X | X | X | X | X | X | X | X | X | X | 2 |","verified_fields":["aflas","butyl","chemical","epdm","fluorosilicone","hypalon","kalrez","neoprene","nitrile","polyacrylate","polyurethane","rating_scale","sbr","silicone","viton"]},{"chemical":"Chlorox","nitrile":"2","epdm":"2","neoprene":"2","sbr":"4","silicone":"X","butyl":"2","polyacrylate":"4","hypalon":"2","viton":"1","polyurethane":"4","fluorosilicone":"1","aflas":"1","kalrez":"1","rating_scale":"1 = Satisfactory, 2 = Fair, 3 = Doubtful, 4 = Unsatisfactory, X = Insufficient Data","id":"chlorox","url":"https://referencesource.org/chemical-elastomer-material-compatibility/chlorox/","source":"https://mykin.com/rubber-chemical-resistance-chart-2","source_quote":"Chlorox | 2 | 2 | 2 | 4 | X | 2 | 4 | 2 | 1 | 4 | 1 | 1 | 1 |","verified_fields":["aflas","butyl","chemical","epdm","fluorosilicone","hypalon","kalrez","neoprene","nitrile","polyacrylate","polyurethane","rating_scale","sbr","silicone","viton"]},{"chemical":"Chloroxylols","nitrile":"X","epdm":"X","neoprene":"X","sbr":"X","silicone":"X","butyl":"X","polyacrylate":"X","hypalon":"X","viton":"X","polyurethane":"X","fluorosilicone":"X","aflas":"X","kalrez":"1","rating_scale":"1 = Satisfactory, 2 = Fair, 3 = Doubtful, 4 = Unsatisfactory, X = Insufficient Data","id":"chloroxylols","url":"https://referencesource.org/chemical-elastomer-material-compatibility/chloroxylols/","source":"https://mykin.com/rubber-chemical-resistance-chart-2","source_quote":"Chloroxylols | X | X | X | X | X | X | X | X | X | X | X | X | 1 |","verified_fields":["aflas","butyl","chemical","epdm","fluorosilicone","hypalon","kalrez","neoprene","nitrile","polyacrylate","polyurethane","rating_scale","sbr","silicone","viton"]},{"chemical":"Cholesterol","nitrile":"2","epdm":"4","neoprene":"4","sbr":"4","silicone":"X","butyl":"4","polyacrylate":"4","hypalon":"4","viton":"1","polyurethane":"3","fluorosilicone":"2","aflas":"X","kalrez":"1","rating_scale":"1 = Satisfactory, 2 = Fair, 3 = Doubtful, 4 = Unsatisfactory, X = Insufficient Data","id":"cholesterol","url":"https://referencesource.org/chemical-elastomer-material-compatibility/cholesterol/","source":"https://mykin.com/rubber-chemical-resistance-chart-2","source_quote":"Cholesterol | 2 | 4 | 4 | 4 | X | 4 | 4 | 4 | 1 | 3 | 2 | X | 1 |","verified_fields":["aflas","butyl","chemical","epdm","fluorosilicone","hypalon","kalrez","neoprene","nitrile","polyacrylate","polyurethane","rating_scale","sbr","silicone","viton"]},{"chemical":"Chrome Alum","nitrile":"1","epdm":"1","neoprene":"1","sbr":"1","silicone":"1","butyl":"1","polyacrylate":"4","hypalon":"1","viton":"1","polyurethane":"X","fluorosilicone":"X","aflas":"1","kalrez":"1","rating_scale":"1 = Satisfactory, 2 = Fair, 3 = Doubtful, 4 = Unsatisfactory, X = Insufficient Data","id":"chrome-alum","url":"https://referencesource.org/chemical-elastomer-material-compatibility/chrome-alum/","source":"https://mykin.com/rubber-chemical-resistance-chart-2","source_quote":"Chrome Alum | 1 | 1 | 1 | 1 | 1 | 1 | 4 | 1 | 1 | X | X | 1 | 1 |","verified_fields":["aflas","butyl","chemical","epdm","fluorosilicone","hypalon","kalrez","neoprene","nitrile","polyacrylate","polyurethane","rating_scale","sbr","silicone","viton"]},{"chemical":"Chrome Plating Solutions","nitrile":"4","epdm":"2","neoprene":"4","sbr":"4","silicone":"2","butyl":"2","polyacrylate":"4","hypalon":"4","viton":"1","polyurethane":"4","fluorosilicone":"2","aflas":"1","kalrez":"1","rating_scale":"1 = Satisfactory, 2 = Fair, 3 = Doubtful, 4 = Unsatisfactory, X = Insufficient Data","id":"chrome-plating-solutions","url":"https://referencesource.org/chemical-elastomer-material-compatibility/chrome-plating-solutions/","source":"https://mykin.com/rubber-chemical-resistance-chart-2","source_quote":"Chrome Plating Solutions | 4 | 2 | 4 | 4 | 2 | 2 | 4 | 4 | 1 | 4 | 2 | 1 | 1 |","verified_fields":["aflas","butyl","chemical","epdm","fluorosilicone","hypalon","kalrez","neoprene","nitrile","polyacrylate","polyurethane","rating_scale","sbr","silicone","viton"]},{"chemical":"Chromic Acid","nitrile":"4","epdm":"2","neoprene":"4","sbr":"4","silicone":"X","butyl":"4","polyacrylate":"4","hypalon":"4","viton":"1","polyurethane":"3","fluorosilicone":"2","aflas":"X","kalrez":"1","rating_scale":"1 = Satisfactory, 2 = Fair, 3 = Doubtful, 4 = Unsatisfactory, X = Insufficient Data","id":"chromic-acid","url":"https://referencesource.org/chemical-elastomer-material-compatibility/chromic-acid/","source":"https://mykin.com/rubber-chemical-resistance-chart-2","source_quote":"Chromic Acid | 4 | 2 | 4 | 4 | X | 4 | 4 | 4 | 1 | 3 | 2 | X | 1 |","verified_fields":["aflas","butyl","chemical","epdm","fluorosilicone","hypalon","kalrez","neoprene","nitrile","polyacrylate","polyurethane","rating_scale","sbr","silicone","viton"]},{"chemical":"Chromic Chloride","nitrile":"X","epdm":"X","neoprene":"X","sbr":"X","silicone":"X","butyl":"X","polyacrylate":"X","hypalon":"X","viton":"X","polyurethane":"X","fluorosilicone":"X","aflas":"X","kalrez":"1","rating_scale":"1 = Satisfactory, 2 = Fair, 3 = Doubtful, 4 = Unsatisfactory, X = Insufficient Data","id":"chromic-chloride","url":"https://referencesource.org/chemical-elastomer-material-compatibility/chromic-chloride/","source":"https://mykin.com/rubber-chemical-resistance-chart-2","source_quote":"Chromic Chloride | X | X | X | X | X | X | X | X | X | X | X | X | 1 |","verified_fields":["aflas","butyl","chemical","epdm","fluorosilicone","hypalon","kalrez","neoprene","nitrile","polyacrylate","polyurethane","rating_scale","sbr","silicone","viton"]},{"chemical":"Chromic Fluorides","nitrile":"X","epdm":"X","neoprene":"X","sbr":"X","silicone":"X","butyl":"X","polyacrylate":"X","hypalon":"X","viton":"X","polyurethane":"X","fluorosilicone":"X","aflas":"X","kalrez":"1","rating_scale":"1 = Satisfactory, 2 = Fair, 3 = Doubtful, 4 = Unsatisfactory, X = Insufficient Data","id":"chromic-fluorides","url":"https://referencesource.org/chemical-elastomer-material-compatibility/chromic-fluorides/","source":"https://mykin.com/rubber-chemical-resistance-chart-2","source_quote":"Chromic Fluorides | X | X | X | X | X | X | X | X | X | X | X | X | 1 |","verified_fields":["aflas","butyl","chemical","epdm","fluorosilicone","hypalon","kalrez","neoprene","nitrile","polyacrylate","polyurethane","rating_scale","sbr","silicone","viton"]},{"chemical":"Chromic Hydroxide","nitrile":"X","epdm":"X","neoprene":"X","sbr":"X","silicone":"X","butyl":"X","polyacrylate":"X","hypalon":"X","viton":"X","polyurethane":"X","fluorosilicone":"X","aflas":"X","kalrez":"1","rating_scale":"1 = Satisfactory, 2 = Fair, 3 = Doubtful, 4 = Unsatisfactory, X = Insufficient Data","id":"chromic-hydroxide","url":"https://referencesource.org/chemical-elastomer-material-compatibility/chromic-hydroxide/","source":"https://mykin.com/rubber-chemical-resistance-chart-2","source_quote":"Chromic Hydroxide | X | X | X | X | X | X | X | X | X | X | X | X | 1 |","verified_fields":["aflas","butyl","chemical","epdm","fluorosilicone","hypalon","kalrez","neoprene","nitrile","polyacrylate","polyurethane","rating_scale","sbr","silicone","viton"]},{"chemical":"Chromic Nitrates","nitrile":"X","epdm":"X","neoprene":"X","sbr":"X","silicone":"X","butyl":"X","polyacrylate":"X","hypalon":"X","viton":"X","polyurethane":"X","fluorosilicone":"X","aflas":"X","kalrez":"1","rating_scale":"1 = Satisfactory, 2 = Fair, 3 = Doubtful, 4 = Unsatisfactory, X = Insufficient Data","id":"chromic-nitrates","url":"https://referencesource.org/chemical-elastomer-material-compatibility/chromic-nitrates/","source":"https://mykin.com/rubber-chemical-resistance-chart-2","source_quote":"Chromic Nitrates | X | X | X | X | X | X | X | X | X | X | X | X | 1 |","verified_fields":["aflas","butyl","chemical","epdm","fluorosilicone","hypalon","kalrez","neoprene","nitrile","polyacrylate","polyurethane","rating_scale","sbr","silicone","viton"]},{"chemical":"Chromic Oxide","nitrile":"4","epdm":"2","neoprene":"4","sbr":"X","silicone":"X","butyl":"X","polyacrylate":"X","hypalon":"X","viton":"1","polyurethane":"X","fluorosilicone":"X","aflas":"1","kalrez":"1","rating_scale":"1 = Satisfactory, 2 = Fair, 3 = Doubtful, 4 = Unsatisfactory, X = Insufficient Data","id":"chromic-oxide","url":"https://referencesource.org/chemical-elastomer-material-compatibility/chromic-oxide/","source":"https://mykin.com/rubber-chemical-resistance-chart-2","source_quote":"Chromic Oxide | 4 | 2 | 4 | X | X | X | X | X | 1 | X | X | 1 | 1 |","verified_fields":["aflas","butyl","chemical","epdm","fluorosilicone","hypalon","kalrez","neoprene","nitrile","polyacrylate","polyurethane","rating_scale","sbr","silicone","viton"]},{"chemical":"Chromic Phosphate","nitrile":"X","epdm":"X","neoprene":"X","sbr":"X","silicone":"X","butyl":"X","polyacrylate":"X","hypalon":"X","viton":"X","polyurethane":"X","fluorosilicone":"X","aflas":"X","kalrez":"1","rating_scale":"1 = Satisfactory, 2 = Fair, 3 = Doubtful, 4 = Unsatisfactory, X = Insufficient Data","id":"chromic-phosphate","url":"https://referencesource.org/chemical-elastomer-material-compatibility/chromic-phosphate/","source":"https://mykin.com/rubber-chemical-resistance-chart-2","source_quote":"Chromic Phosphate | X | X | X | X | X | X | X | X | X | X | X | X | 1 |","verified_fields":["aflas","butyl","chemical","epdm","fluorosilicone","hypalon","kalrez","neoprene","nitrile","polyacrylate","polyurethane","rating_scale","sbr","silicone","viton"]},{"chemical":"Chromic Sulfate","nitrile":"X","epdm":"X","neoprene":"X","sbr":"X","silicone":"X","butyl":"X","polyacrylate":"X","hypalon":"X","viton":"X","polyurethane":"X","fluorosilicone":"X","aflas":"X","kalrez":"1","rating_scale":"1 = Satisfactory, 2 = Fair, 3 = Doubtful, 4 = Unsatisfactory, X = Insufficient Data","id":"chromic-sulfate","url":"https://referencesource.org/chemical-elastomer-material-compatibility/chromic-sulfate/","source":"https://mykin.com/rubber-chemical-resistance-chart-2","source_quote":"Chromic Sulfate | X | X | X | X | X | X | X | X | X | X | X | X | 1 |","verified_fields":["aflas","butyl","chemical","epdm","fluorosilicone","hypalon","kalrez","neoprene","nitrile","polyacrylate","polyurethane","rating_scale","sbr","silicone","viton"]},{"chemical":"Chromium Potassium Sulfate (Alum)","nitrile":"2","epdm":"2","neoprene":"X","sbr":"X","silicone":"X","butyl":"X","polyacrylate":"X","hypalon":"X","viton":"1","polyurethane":"X","fluorosilicone":"X","aflas":"2","kalrez":"1","rating_scale":"1 = Satisfactory, 2 = Fair, 3 = Doubtful, 4 = Unsatisfactory, X = Insufficient Data","id":"chromium-potassium-sulfate-alum","url":"https://referencesource.org/chemical-elastomer-material-compatibility/chromium-potassium-sulfate-alum/","source":"https://mykin.com/rubber-chemical-resistance-chart-2","source_quote":"Chromium Potassium Sulfate (Alum) | 2 | 2 | X | X | X | X | X | X | 1 | X | X | 2 | 1 |","verified_fields":["aflas","butyl","chemical","epdm","fluorosilicone","hypalon","kalrez","neoprene","nitrile","polyacrylate","polyurethane","rating_scale","sbr","silicone","viton"]},{"chemical":"Chromyl Chlorides","nitrile":"X","epdm":"X","neoprene":"X","sbr":"X","silicone":"X","butyl":"X","polyacrylate":"X","hypalon":"X","viton":"X","polyurethane":"X","fluorosilicone":"X","aflas":"X","kalrez":"1","rating_scale":"1 = Satisfactory, 2 = Fair, 3 = Doubtful, 4 = Unsatisfactory, X = Insufficient Data","id":"chromyl-chlorides","url":"https://referencesource.org/chemical-elastomer-material-compatibility/chromyl-chlorides/","source":"https://mykin.com/rubber-chemical-resistance-chart-2","source_quote":"Chromyl Chlorides | X | X | X | X | X | X | X | X | X | X | X | X | 1 |","verified_fields":["aflas","butyl","chemical","epdm","fluorosilicone","hypalon","kalrez","neoprene","nitrile","polyacrylate","polyurethane","rating_scale","sbr","silicone","viton"]},{"chemical":"Cinnamic Acid","nitrile":"2","epdm":"4","neoprene":"4","sbr":"4","silicone":"X","butyl":"4","polyacrylate":"4","hypalon":"4","viton":"1","polyurethane":"3","fluorosilicone":"2","aflas":"X","kalrez":"1","rating_scale":"1 = Satisfactory, 2 = Fair, 3 = Doubtful, 4 = Unsatisfactory, X = Insufficient Data","id":"cinnamic-acid","url":"https://referencesource.org/chemical-elastomer-material-compatibility/cinnamic-acid/","source":"https://mykin.com/rubber-chemical-resistance-chart-2","source_quote":"Cinnamic Acid | 2 | 4 | 4 | 4 | X | 4 | 4 | 4 | 1 | 3 | 2 | X | 1 |","verified_fields":["aflas","butyl","chemical","epdm","fluorosilicone","hypalon","kalrez","neoprene","nitrile","polyacrylate","polyurethane","rating_scale","sbr","silicone","viton"]},{"chemical":"Cinnamic Alcohol","nitrile":"2","epdm":"4","neoprene":"4","sbr":"4","silicone":"X","butyl":"4","polyacrylate":"4","hypalon":"4","viton":"1","polyurethane":"3","fluorosilicone":"2","aflas":"X","kalrez":"1","rating_scale":"1 = Satisfactory, 2 = Fair, 3 = Doubtful, 4 = Unsatisfactory, X = Insufficient Data","id":"cinnamic-alcohol","url":"https://referencesource.org/chemical-elastomer-material-compatibility/cinnamic-alcohol/","source":"https://mykin.com/rubber-chemical-resistance-chart-2","source_quote":"Cinnamic Alcohol | 2 | 4 | 4 | 4 | X | 4 | 4 | 4 | 1 | 3 | 2 | X | 1 |","verified_fields":["aflas","butyl","chemical","epdm","fluorosilicone","hypalon","kalrez","neoprene","nitrile","polyacrylate","polyurethane","rating_scale","sbr","silicone","viton"]},{"chemical":"Cinnamic Aldehyde","nitrile":"2","epdm":"4","neoprene":"4","sbr":"4","silicone":"X","butyl":"4","polyacrylate":"4","hypalon":"4","viton":"1","polyurethane":"3","fluorosilicone":"2","aflas":"X","kalrez":"1","rating_scale":"1 = Satisfactory, 2 = Fair, 3 = Doubtful, 4 = Unsatisfactory, X = Insufficient Data","id":"cinnamic-aldehyde","url":"https://referencesource.org/chemical-elastomer-material-compatibility/cinnamic-aldehyde/","source":"https://mykin.com/rubber-chemical-resistance-chart-2","source_quote":"Cinnamic Aldehyde | 2 | 4 | 4 | 4 | X | 4 | 4 | 4 | 1 | 3 | 2 | X | 1 |","verified_fields":["aflas","butyl","chemical","epdm","fluorosilicone","hypalon","kalrez","neoprene","nitrile","polyacrylate","polyurethane","rating_scale","sbr","silicone","viton"]},{"chemical":"Circo Light Process Oil","nitrile":"1","epdm":"4","neoprene":"2","sbr":"4","silicone":"4","butyl":"4","polyacrylate":"1","hypalon":"2","viton":"1","polyurethane":"1","fluorosilicone":"1","aflas":"2","kalrez":"1","rating_scale":"1 = Satisfactory, 2 = Fair, 3 = Doubtful, 4 = Unsatisfactory, X = Insufficient Data","id":"circo-light-process-oil","url":"https://referencesource.org/chemical-elastomer-material-compatibility/circo-light-process-oil/","source":"https://mykin.com/rubber-chemical-resistance-chart-2","source_quote":"Circo Light Process Oil | 1 | 4 | 2 | 4 | 4 | 4 | 1 | 2 | 1 | 1 | 1 | 2 | 1 |","verified_fields":["aflas","butyl","chemical","epdm","fluorosilicone","hypalon","kalrez","neoprene","nitrile","polyacrylate","polyurethane","rating_scale","sbr","silicone","viton"]},{"chemical":"Citric Acid","nitrile":"1","epdm":"1","neoprene":"1","sbr":"1","silicone":"1","butyl":"1","polyacrylate":"X","hypalon":"1","viton":"1","polyurethane":"1","fluorosilicone":"1","aflas":"1","kalrez":"1","rating_scale":"1 = Satisfactory, 2 = Fair, 3 = Doubtful, 4 = Unsatisfactory, X = Insufficient Data","id":"citric-acid","url":"https://referencesource.org/chemical-elastomer-material-compatibility/citric-acid/","source":"https://mykin.com/rubber-chemical-resistance-chart-2","source_quote":"Citric Acid | 1 | 1 | 1 | 1 | 1 | 1 | X | 1 | 1 | 1 | 1 | 1 | 1 |","verified_fields":["aflas","butyl","chemical","epdm","fluorosilicone","hypalon","kalrez","neoprene","nitrile","polyacrylate","polyurethane","rating_scale","sbr","silicone","viton"]},{"chemical":"City Service #65 #120 #250","nitrile":"1","epdm":"4","neoprene":"2","sbr":"4","silicone":"4","butyl":"4","polyacrylate":"1","hypalon":"4","viton":"1","polyurethane":"2","fluorosilicone":"1","aflas":"2","kalrez":"1","rating_scale":"1 = Satisfactory, 2 = Fair, 3 = Doubtful, 4 = Unsatisfactory, X = Insufficient Data","id":"city-service-65-120-250","url":"https://referencesource.org/chemical-elastomer-material-compatibility/city-service-65-120-250/","source":"https://mykin.com/rubber-chemical-resistance-chart-2","source_quote":"City Service #65 #120 #250 | 1 | 4 | 2 | 4 | 4 | 4 | 1 | 4 | 1 | 2 | 1 | 2 | 1 |","verified_fields":["aflas","butyl","chemical","epdm","fluorosilicone","hypalon","kalrez","neoprene","nitrile","polyacrylate","polyurethane","rating_scale","sbr","silicone","viton"]},{"chemical":"City Service Koolmoter-AP Gear Oil 140-EP Lube","nitrile":"1","epdm":"4","neoprene":"2","sbr":"4","silicone":"4","butyl":"4","polyacrylate":"1","hypalon":"2","viton":"1","polyurethane":"1","fluorosilicone":"1","aflas":"2","kalrez":"1","rating_scale":"1 = Satisfactory, 2 = Fair, 3 = Doubtful, 4 = Unsatisfactory, X = Insufficient Data","id":"city-service-koolmoter-ap-gear-oil-140-ep-lube","url":"https://referencesource.org/chemical-elastomer-material-compatibility/city-service-koolmoter-ap-gear-oil-140-ep-lube/","source":"https://mykin.com/rubber-chemical-resistance-chart-2","source_quote":"City Service Koolmoter-AP Gear Oil 140-EP Lube | 1 | 4 | 2 | 4 | 4 | 4 | 1 | 2 | 1 | 1 | 1 | 2 | 1 |","verified_fields":["aflas","butyl","chemical","epdm","fluorosilicone","hypalon","kalrez","neoprene","nitrile","polyacrylate","polyurethane","rating_scale","sbr","silicone","viton"]},{"chemical":"City Service Pacemaker #2","nitrile":"1","epdm":"4","neoprene":"2","sbr":"4","silicone":"4","butyl":"4","polyacrylate":"1","hypalon":"4","viton":"1","polyurethane":"2","fluorosilicone":"1","aflas":"2","kalrez":"1","rating_scale":"1 = Satisfactory, 2 = Fair, 3 = Doubtful, 4 = Unsatisfactory, X = Insufficient Data","id":"city-service-pacemaker-2","url":"https://referencesource.org/chemical-elastomer-material-compatibility/city-service-pacemaker-2/","source":"https://mykin.com/rubber-chemical-resistance-chart-2","source_quote":"City Service Pacemaker #2 | 1 | 4 | 2 | 4 | 4 | 4 | 1 | 4 | 1 | 2 | 1 | 2 | 1 |","verified_fields":["aflas","butyl","chemical","epdm","fluorosilicone","hypalon","kalrez","neoprene","nitrile","polyacrylate","polyurethane","rating_scale","sbr","silicone","viton"]},{"chemical":"Clorox","nitrile":"2","epdm":"2","neoprene":"X","sbr":"X","silicone":"X","butyl":"X","polyacrylate":"X","hypalon":"X","viton":"1","polyurethane":"X","fluorosilicone":"X","aflas":"X","kalrez":"1","rating_scale":"1 = Satisfactory, 2 = Fair, 3 = Doubtful, 4 = Unsatisfactory, X = Insufficient Data","id":"clorox","url":"https://referencesource.org/chemical-elastomer-material-compatibility/clorox/","source":"https://mykin.com/rubber-chemical-resistance-chart-2","source_quote":"Clorox | 2 | 2 | X | X | X | X | X | X | 1 | X | X | X | 1 |","verified_fields":["aflas","butyl","chemical","epdm","fluorosilicone","hypalon","kalrez","neoprene","nitrile","polyacrylate","polyurethane","rating_scale","sbr","silicone","viton"]},{"chemical":"Coal Tar","nitrile":"1","epdm":"X","neoprene":"X","sbr":"X","silicone":"X","butyl":"X","polyacrylate":"X","hypalon":"X","viton":"1","polyurethane":"X","fluorosilicone":"X","aflas":"X","kalrez":"1","rating_scale":"1 = Satisfactory, 2 = Fair, 3 = Doubtful, 4 = Unsatisfactory, X = Insufficient Data","id":"coal-tar","url":"https://referencesource.org/chemical-elastomer-material-compatibility/coal-tar/","source":"https://mykin.com/rubber-chemical-resistance-chart-2","source_quote":"Coal Tar | 1 | X | X | X | X | X | X | X | 1 | X | X | X | 1 |","verified_fields":["aflas","butyl","chemical","epdm","fluorosilicone","hypalon","kalrez","neoprene","nitrile","polyacrylate","polyurethane","rating_scale","sbr","silicone","viton"]},{"chemical":"Cobalt Chloride","nitrile":"1","epdm":"1","neoprene":"1","sbr":"1","silicone":"2","butyl":"1","polyacrylate":"1","hypalon":"1","viton":"1","polyurethane":"1","fluorosilicone":"1","aflas":"1","kalrez":"1","rating_scale":"1 = Satisfactory, 2 = Fair, 3 = Doubtful, 4 = Unsatisfactory, X = Insufficient Data","id":"cobalt-chloride","url":"https://referencesource.org/chemical-elastomer-material-compatibility/cobalt-chloride/","source":"https://mykin.com/rubber-chemical-resistance-chart-2","source_quote":"Cobalt Chloride | 1 | 1 | 1 | 1 | 2 | 1 | 1 | 1 | 1 | 1 | 1 | 1 | 1 |","verified_fields":["aflas","butyl","chemical","epdm","fluorosilicone","hypalon","kalrez","neoprene","nitrile","polyacrylate","polyurethane","rating_scale","sbr","silicone","viton"]},{"chemical":"Cobalt Chloride, 2N","nitrile":"1","epdm":"1","neoprene":"1","sbr":"1","silicone":"1","butyl":"1","polyacrylate":"4","hypalon":"1","viton":"1","polyurethane":"4","fluorosilicone":"1","aflas":"1","kalrez":"1","rating_scale":"1 = Satisfactory, 2 = Fair, 3 = Doubtful, 4 = Unsatisfactory, X = Insufficient Data","id":"cobalt-chloride-2n","url":"https://referencesource.org/chemical-elastomer-material-compatibility/cobalt-chloride-2n/","source":"https://mykin.com/rubber-chemical-resistance-chart-2","source_quote":"Cobalt Chloride, 2N | 1 | 1 | 1 | 1 | 1 | 1 | 4 | 1 | 1 | 4 | 1 | 1 | 1 |","verified_fields":["aflas","butyl","chemical","epdm","fluorosilicone","hypalon","kalrez","neoprene","nitrile","polyacrylate","polyurethane","rating_scale","sbr","silicone","viton"]},{"chemical":"Cobaltous Acetate","nitrile":"3","epdm":"1","neoprene":"1","sbr":"1","silicone":"2","butyl":"1","polyacrylate":"4","hypalon":"1","viton":"3","polyurethane":"4","fluorosilicone":"1","aflas":"X","kalrez":"1","rating_scale":"1 = Satisfactory, 2 = Fair, 3 = Doubtful, 4 = Unsatisfactory, X = Insufficient Data","id":"cobaltous-acetate","url":"https://referencesource.org/chemical-elastomer-material-compatibility/cobaltous-acetate/","source":"https://mykin.com/rubber-chemical-resistance-chart-2","source_quote":"Cobaltous Acetate | 3 | 1 | 1 | 1 | 2 | 1 | 4 | 1 | 3 | 4 | 1 | X | 1 |","verified_fields":["aflas","butyl","chemical","epdm","fluorosilicone","hypalon","kalrez","neoprene","nitrile","polyacrylate","polyurethane","rating_scale","sbr","silicone","viton"]},{"chemical":"Cobaltous Bromide","nitrile":"1","epdm":"1","neoprene":"1","sbr":"1","silicone":"1","butyl":"1","polyacrylate":"4","hypalon":"1","viton":"1","polyurethane":"4","fluorosilicone":"1","aflas":"1","kalrez":"1","rating_scale":"1 = Satisfactory, 2 = Fair, 3 = Doubtful, 4 = Unsatisfactory, X = Insufficient Data","id":"cobaltous-bromide","url":"https://referencesource.org/chemical-elastomer-material-compatibility/cobaltous-bromide/","source":"https://mykin.com/rubber-chemical-resistance-chart-2","source_quote":"Cobaltous Bromide | 1 | 1 | 1 | 1 | 1 | 1 | 4 | 1 | 1 | 4 | 1 | 1 | 1 |","verified_fields":["aflas","butyl","chemical","epdm","fluorosilicone","hypalon","kalrez","neoprene","nitrile","polyacrylate","polyurethane","rating_scale","sbr","silicone","viton"]},{"chemical":"Cobaltous Linoleate","nitrile":"X","epdm":"X","neoprene":"X","sbr":"X","silicone":"X","butyl":"X","polyacrylate":"X","hypalon":"X","viton":"X","polyurethane":"X","fluorosilicone":"X","aflas":"X","kalrez":"1","rating_scale":"1 = Satisfactory, 2 = Fair, 3 = Doubtful, 4 = Unsatisfactory, X = Insufficient Data","id":"cobaltous-linoleate","url":"https://referencesource.org/chemical-elastomer-material-compatibility/cobaltous-linoleate/","source":"https://mykin.com/rubber-chemical-resistance-chart-2","source_quote":"Cobaltous Linoleate | X | X | X | X | X | X | X | X | X | X | X | X | 1 |","verified_fields":["aflas","butyl","chemical","epdm","fluorosilicone","hypalon","kalrez","neoprene","nitrile","polyacrylate","polyurethane","rating_scale","sbr","silicone","viton"]},{"chemical":"Cobaltous Naphthenate","nitrile":"X","epdm":"X","neoprene":"X","sbr":"X","silicone":"X","butyl":"X","polyacrylate":"X","hypalon":"X","viton":"X","polyurethane":"X","fluorosilicone":"X","aflas":"X","kalrez":"1","rating_scale":"1 = Satisfactory, 2 = Fair, 3 = Doubtful, 4 = Unsatisfactory, X = Insufficient Data","id":"cobaltous-naphthenate","url":"https://referencesource.org/chemical-elastomer-material-compatibility/cobaltous-naphthenate/","source":"https://mykin.com/rubber-chemical-resistance-chart-2","source_quote":"Cobaltous Naphthenate | X | X | X | X | X | X | X | X | X | X | X | X | 1 |","verified_fields":["aflas","butyl","chemical","epdm","fluorosilicone","hypalon","kalrez","neoprene","nitrile","polyacrylate","polyurethane","rating_scale","sbr","silicone","viton"]},{"chemical":"Cobaltous Sulfate","nitrile":"3","epdm":"1","neoprene":"1","sbr":"1","silicone":"2","butyl":"1","polyacrylate":"4","hypalon":"1","viton":"3","polyurethane":"4","fluorosilicone":"1","aflas":"X","kalrez":"1","rating_scale":"1 = Satisfactory, 2 = Fair, 3 = Doubtful, 4 = Unsatisfactory, X = Insufficient Data","id":"cobaltous-sulfate","url":"https://referencesource.org/chemical-elastomer-material-compatibility/cobaltous-sulfate/","source":"https://mykin.com/rubber-chemical-resistance-chart-2","source_quote":"Cobaltous Sulfate | 3 | 1 | 1 | 1 | 2 | 1 | 4 | 1 | 3 | 4 | 1 | X | 1 |","verified_fields":["aflas","butyl","chemical","epdm","fluorosilicone","hypalon","kalrez","neoprene","nitrile","polyacrylate","polyurethane","rating_scale","sbr","silicone","viton"]},{"chemical":"Coconut Oil","nitrile":"1","epdm":"3","neoprene":"3","sbr":"4","silicone":"1","butyl":"3","polyacrylate":"1","hypalon":"3","viton":"1","polyurethane":"3","fluorosilicone":"1","aflas":"2","kalrez":"1","rating_scale":"1 = Satisfactory, 2 = Fair, 3 = Doubtful, 4 = Unsatisfactory, X = Insufficient Data","id":"coconut-oil","url":"https://referencesource.org/chemical-elastomer-material-compatibility/coconut-oil/","source":"https://mykin.com/rubber-chemical-resistance-chart-2","source_quote":"Coconut Oil | 1 | 3 | 3 | 4 | 1 | 3 | 1 | 3 | 1 | 3 | 1 | 2 | 1 |","verified_fields":["aflas","butyl","chemical","epdm","fluorosilicone","hypalon","kalrez","neoprene","nitrile","polyacrylate","polyurethane","rating_scale","sbr","silicone","viton"]},{"chemical":"Cod Liver Oil","nitrile":"1","epdm":"1","neoprene":"2","sbr":"4","silicone":"2","butyl":"1","polyacrylate":"1","hypalon":"2","viton":"1","polyurethane":"1","fluorosilicone":"1","aflas":"1","kalrez":"1","rating_scale":"1 = Satisfactory, 2 = Fair, 3 = Doubtful, 4 = Unsatisfactory, X = Insufficient Data","id":"cod-liver-oil","url":"https://referencesource.org/chemical-elastomer-material-compatibility/cod-liver-oil/","source":"https://mykin.com/rubber-chemical-resistance-chart-2","source_quote":"Cod Liver Oil | 1 | 1 | 2 | 4 | 2 | 1 | 1 | 2 | 1 | 1 | 1 | 1 | 1 |","verified_fields":["aflas","butyl","chemical","epdm","fluorosilicone","hypalon","kalrez","neoprene","nitrile","polyacrylate","polyurethane","rating_scale","sbr","silicone","viton"]},{"chemical":"Codeine","nitrile":"2","epdm":"4","neoprene":"4","sbr":"4","silicone":"X","butyl":"4","polyacrylate":"4","hypalon":"4","viton":"1","polyurethane":"3","fluorosilicone":"2","aflas":"X","kalrez":"1","rating_scale":"1 = Satisfactory, 2 = Fair, 3 = Doubtful, 4 = Unsatisfactory, X = Insufficient Data","id":"codeine","url":"https://referencesource.org/chemical-elastomer-material-compatibility/codeine/","source":"https://mykin.com/rubber-chemical-resistance-chart-2","source_quote":"Codeine | 2 | 4 | 4 | 4 | X | 4 | 4 | 4 | 1 | 3 | 2 | X | 1 |","verified_fields":["aflas","butyl","chemical","epdm","fluorosilicone","hypalon","kalrez","neoprene","nitrile","polyacrylate","polyurethane","rating_scale","sbr","silicone","viton"]},{"chemical":"Coffee","nitrile":"1","epdm":"1","neoprene":"1","sbr":"1","silicone":"1","butyl":"1","polyacrylate":"4","hypalon":"1","viton":"1","polyurethane":"4","fluorosilicone":"1","aflas":"1","kalrez":"1","rating_scale":"1 = Satisfactory, 2 = Fair, 3 = Doubtful, 4 = Unsatisfactory, X = Insufficient Data","id":"coffee","url":"https://referencesource.org/chemical-elastomer-material-compatibility/coffee/","source":"https://mykin.com/rubber-chemical-resistance-chart-2","source_quote":"Coffee | 1 | 1 | 1 | 1 | 1 | 1 | 4 | 1 | 1 | 4 | 1 | 1 | 1 |","verified_fields":["aflas","butyl","chemical","epdm","fluorosilicone","hypalon","kalrez","neoprene","nitrile","polyacrylate","polyurethane","rating_scale","sbr","silicone","viton"]},{"chemical":"Coke Oven Gas","nitrile":"4","epdm":"4","neoprene":"4","sbr":"4","silicone":"2","butyl":"4","polyacrylate":"4","hypalon":"4","viton":"1","polyurethane":"4","fluorosilicone":"2","aflas":"2","kalrez":"1","rating_scale":"1 = Satisfactory, 2 = Fair, 3 = Doubtful, 4 = Unsatisfactory, X = Insufficient Data","id":"coke-oven-gas","url":"https://referencesource.org/chemical-elastomer-material-compatibility/coke-oven-gas/","source":"https://mykin.com/rubber-chemical-resistance-chart-2","source_quote":"Coke Oven Gas | 4 | 4 | 4 | 4 | 2 | 4 | 4 | 4 | 1 | 4 | 2 | 2 | 1 |","verified_fields":["aflas","butyl","chemical","epdm","fluorosilicone","hypalon","kalrez","neoprene","nitrile","polyacrylate","polyurethane","rating_scale","sbr","silicone","viton"]},{"chemical":"Coliche Liquors","nitrile":"2","epdm":"2","neoprene":"1","sbr":"2","silicone":"X","butyl":"2","polyacrylate":"X","hypalon":"X","viton":"X","polyurethane":"X","fluorosilicone":"X","aflas":"2","kalrez":"X","rating_scale":"1 = Satisfactory, 2 = Fair, 3 = Doubtful, 4 = Unsatisfactory, X = Insufficient Data","id":"coliche-liquors","url":"https://referencesource.org/chemical-elastomer-material-compatibility/coliche-liquors/","source":"https://mykin.com/rubber-chemical-resistance-chart-2","source_quote":"Coliche Liquors | 2 | 2 | 1 | 2 | X | 2 | X | X | X | X | X | 2 | X |","verified_fields":["aflas","butyl","chemical","epdm","fluorosilicone","hypalon","kalrez","neoprene","nitrile","polyacrylate","polyurethane","rating_scale","sbr","silicone","viton"]},{"chemical":"Convelex 10","nitrile":"4","epdm":"X","neoprene":"4","sbr":"4","silicone":"4","butyl":"4","polyacrylate":"X","hypalon":"4","viton":"X","polyurethane":"2","fluorosilicone":"X","aflas":"X","kalrez":"X","rating_scale":"1 = Satisfactory, 2 = Fair, 3 = Doubtful, 4 = Unsatisfactory, X = Insufficient Data","id":"convelex-10","url":"https://referencesource.org/chemical-elastomer-material-compatibility/convelex-10/","source":"https://mykin.com/rubber-chemical-resistance-chart-2","source_quote":"Convelex 10 | 4 | X | 4 | 4 | 4 | 4 | X | 4 | X | 2 | X | X | X |","verified_fields":["aflas","butyl","chemical","epdm","fluorosilicone","hypalon","kalrez","neoprene","nitrile","polyacrylate","polyurethane","rating_scale","sbr","silicone","viton"]},{"chemical":"Coolanol 20 25R 35R 40& 45A (Monsanto)","nitrile":"1","epdm":"3","neoprene":"2","sbr":"4","silicone":"4","butyl":"4","polyacrylate":"4","hypalon":"2","viton":"1","polyurethane":"1","fluorosilicone":"1","aflas":"2","kalrez":"1","rating_scale":"1 = Satisfactory, 2 = Fair, 3 = Doubtful, 4 = Unsatisfactory, X = Insufficient Data","id":"coolanol-20-25r-35r-40-45a-monsanto","url":"https://referencesource.org/chemical-elastomer-material-compatibility/coolanol-20-25r-35r-40-45a-monsanto/","source":"https://mykin.com/rubber-chemical-resistance-chart-2","source_quote":"Coolanol 20 25R 35R 40& 45A (Monsanto) | 1 | 3 | 2 | 4 | 4 | 4 | 4 | 2 | 1 | 1 | 1 | 2 | 1 |","verified_fields":["aflas","butyl","chemical","epdm","fluorosilicone","hypalon","kalrez","neoprene","nitrile","polyacrylate","polyurethane","rating_scale","sbr","silicone","viton"]},{"chemical":"Copper Acetate","nitrile":"2","epdm":"1","neoprene":"2","sbr":"4","silicone":"4","butyl":"1","polyacrylate":"4","hypalon":"2","viton":"4","polyurethane":"4","fluorosilicone":"4","aflas":"2","kalrez":"1","rating_scale":"1 = Satisfactory, 2 = Fair, 3 = Doubtful, 4 = Unsatisfactory, X = Insufficient Data","id":"copper-acetate","url":"https://referencesource.org/chemical-elastomer-material-compatibility/copper-acetate/","source":"https://mykin.com/rubber-chemical-resistance-chart-2","source_quote":"Copper Acetate | 2 | 1 | 2 | 4 | 4 | 1 | 4 | 2 | 4 | 4 | 4 | 2 | 1 |","verified_fields":["aflas","butyl","chemical","epdm","fluorosilicone","hypalon","kalrez","neoprene","nitrile","polyacrylate","polyurethane","rating_scale","sbr","silicone","viton"]},{"chemical":"Copper Ammonium Acetate","nitrile":"3","epdm":"1","neoprene":"1","sbr":"1","silicone":"2","butyl":"1","polyacrylate":"4","hypalon":"1","viton":"3","polyurethane":"4","fluorosilicone":"1","aflas":"X","kalrez":"1","rating_scale":"1 = Satisfactory, 2 = Fair, 3 = Doubtful, 4 = Unsatisfactory, X = Insufficient Data","id":"copper-ammonium-acetate","url":"https://referencesource.org/chemical-elastomer-material-compatibility/copper-ammonium-acetate/","source":"https://mykin.com/rubber-chemical-resistance-chart-2","source_quote":"Copper Ammonium Acetate | 3 | 1 | 1 | 1 | 2 | 1 | 4 | 1 | 3 | 4 | 1 | X | 1 |","verified_fields":["aflas","butyl","chemical","epdm","fluorosilicone","hypalon","kalrez","neoprene","nitrile","polyacrylate","polyurethane","rating_scale","sbr","silicone","viton"]},{"chemical":"Copper Carbonate","nitrile":"3","epdm":"1","neoprene":"1","sbr":"1","silicone":"2","butyl":"1","polyacrylate":"4","hypalon":"1","viton":"3","polyurethane":"4","fluorosilicone":"1","aflas":"X","kalrez":"1","rating_scale":"1 = Satisfactory, 2 = Fair, 3 = Doubtful, 4 = Unsatisfactory, X = Insufficient Data","id":"copper-carbonate","url":"https://referencesource.org/chemical-elastomer-material-compatibility/copper-carbonate/","source":"https://mykin.com/rubber-chemical-resistance-chart-2","source_quote":"Copper Carbonate | 3 | 1 | 1 | 1 | 2 | 1 | 4 | 1 | 3 | 4 | 1 | X | 1 |","verified_fields":["aflas","butyl","chemical","epdm","fluorosilicone","hypalon","kalrez","neoprene","nitrile","polyacrylate","polyurethane","rating_scale","sbr","silicone","viton"]},{"chemical":"Copper Chloride","nitrile":"1","epdm":"1","neoprene":"2","sbr":"1","silicone":"1","butyl":"1","polyacrylate":"1","hypalon":"2","viton":"1","polyurethane":"1","fluorosilicone":"1","aflas":"1","kalrez":"1","rating_scale":"1 = Satisfactory, 2 = Fair, 3 = Doubtful, 4 = Unsatisfactory, X = Insufficient Data","id":"copper-chloride","url":"https://referencesource.org/chemical-elastomer-material-compatibility/copper-chloride/","source":"https://mykin.com/rubber-chemical-resistance-chart-2","source_quote":"Copper Chloride | 1 | 1 | 2 | 1 | 1 | 1 | 1 | 2 | 1 | 1 | 1 | 1 | 1 |","verified_fields":["aflas","butyl","chemical","epdm","fluorosilicone","hypalon","kalrez","neoprene","nitrile","polyacrylate","polyurethane","rating_scale","sbr","silicone","viton"]},{"chemical":"Copper Cyanide","nitrile":"1","epdm":"1","neoprene":"1","sbr":"1","silicone":"1","butyl":"1","polyacrylate":"1","hypalon":"1","viton":"1","polyurethane":"1","fluorosilicone":"1","aflas":"1","kalrez":"1","rating_scale":"1 = Satisfactory, 2 = Fair, 3 = Doubtful, 4 = Unsatisfactory, X = Insufficient Data","id":"copper-cyanide","url":"https://referencesource.org/chemical-elastomer-material-compatibility/copper-cyanide/","source":"https://mykin.com/rubber-chemical-resistance-chart-2","source_quote":"Copper Cyanide | 1 | 1 | 1 | 1 | 1 | 1 | 1 | 1 | 1 | 1 | 1 | 1 | 1 |","verified_fields":["aflas","butyl","chemical","epdm","fluorosilicone","hypalon","kalrez","neoprene","nitrile","polyacrylate","polyurethane","rating_scale","sbr","silicone","viton"]},{"chemical":"Copper Gluconate","nitrile":"3","epdm":"1","neoprene":"1","sbr":"1","silicone":"2","butyl":"1","polyacrylate":"4","hypalon":"1","viton":"3","polyurethane":"4","fluorosilicone":"1","aflas":"X","kalrez":"1","rating_scale":"1 = Satisfactory, 2 = Fair, 3 = Doubtful, 4 = Unsatisfactory, X = Insufficient Data","id":"copper-gluconate","url":"https://referencesource.org/chemical-elastomer-material-compatibility/copper-gluconate/","source":"https://mykin.com/rubber-chemical-resistance-chart-2","source_quote":"Copper Gluconate | 3 | 1 | 1 | 1 | 2 | 1 | 4 | 1 | 3 | 4 | 1 | X | 1 |","verified_fields":["aflas","butyl","chemical","epdm","fluorosilicone","hypalon","kalrez","neoprene","nitrile",
