Repository: joelp22-maker/referencesource-data

# Chemical resistance ratings for common elastomers

The compatibility rating of a chemical against thirteen common elastomer families, as published in an industry chemical resistance chart. Each record is one chemical carrying its rating for Nitrile (NBR), EPDM, Neoprene (CR), SBR, Silicone (VMQ), Butyl (IIR), Polyacrylate (ACM), Hypalon (CSM), Viton (FKM), Polyurethane (AU/EU), Fluorosilicone (FVMQ), Aflas (TFE/P), and Kalrez (FFKM). Answers 'is Viton compatible with acetone', 'which elastomer resists sulfuric acid', 'can I use EPDM with gasoline', and 'Nitrile vs EPDM for sodium hydroxide'.

File: chemical-elastomer-material-compatibility/data.json (part 12 of 41)
"polyacrylate","polyurethane","rating_scale","sbr","silicone","viton"]},{"chemical":"Copper Naphthenate","nitrile":"X","epdm":"X","neoprene":"X","sbr":"X","silicone":"X","butyl":"X","polyacrylate":"X","hypalon":"X","viton":"X","polyurethane":"X","fluorosilicone":"X","aflas":"X","kalrez":"1","rating_scale":"1 = Satisfactory, 2 = Fair, 3 = Doubtful, 4 = Unsatisfactory, X = Insufficient Data","id":"copper-naphthenate","url":"https://referencesource.org/chemical-elastomer-material-compatibility/copper-naphthenate/","source":"https://mykin.com/rubber-chemical-resistance-chart-2","source_quote":"Copper Naphthenate | X | X | X | X | X | X | X | X | X | X | X | X | 1 |","verified_fields":["aflas","butyl","chemical","epdm","fluorosilicone","hypalon","kalrez","neoprene","nitrile","polyacrylate","polyurethane","rating_scale","sbr","silicone","viton"]},{"chemical":"Copper Nitrate","nitrile":"2","epdm":"2","neoprene":"X","sbr":"X","silicone":"X","butyl":"X","polyacrylate":"X","hypalon":"X","viton":"1","polyurethane":"X","fluorosilicone":"X","aflas":"2","kalrez":"1","rating_scale":"1 = Satisfactory, 2 = Fair, 3 = Doubtful, 4 = Unsatisfactory, X = Insufficient Data","id":"copper-nitrate","url":"https://referencesource.org/chemical-elastomer-material-compatibility/copper-nitrate/","source":"https://mykin.com/rubber-chemical-resistance-chart-2","source_quote":"Copper Nitrate | 2 | 2 | X | X | X | X | X | X | 1 | X | X | 2 | 1 |","verified_fields":["aflas","butyl","chemical","epdm","fluorosilicone","hypalon","kalrez","neoprene","nitrile","polyacrylate","polyurethane","rating_scale","sbr","silicone","viton"]},{"chemical":"Copper Oxide","nitrile":"1","epdm":"1","neoprene":"1","sbr":"1","silicone":"1","butyl":"1","polyacrylate":"1","hypalon":"1","viton":"1","polyurethane":"1","fluorosilicone":"1","aflas":"1","kalrez":"1","rating_scale":"1 = Satisfactory, 2 = Fair, 3 = Doubtful, 4 = Unsatisfactory, X = Insufficient Data","id":"copper-oxide","url":"https://referencesource.org/chemical-elastomer-material-compatibility/copper-oxide/","source":"https://mykin.com/rubber-chemical-resistance-chart-2","source_quote":"Copper Oxide | 1 | 1 | 1 | 1 | 1 | 1 | 1 | 1 | 1 | 1 | 1 | 1 | 1 |","verified_fields":["aflas","butyl","chemical","epdm","fluorosilicone","hypalon","kalrez","neoprene","nitrile","polyacrylate","polyurethane","rating_scale","sbr","silicone","viton"]},{"chemical":"Copper Salts","nitrile":"1","epdm":"1","neoprene":"1","sbr":"1","silicone":"1","butyl":"1","polyacrylate":"1","hypalon":"1","viton":"1","polyurethane":"1","fluorosilicone":"1","aflas":"1","kalrez":"1","rating_scale":"1 = Satisfactory, 2 = Fair, 3 = Doubtful, 4 = Unsatisfactory, X = Insufficient Data","id":"copper-salts","url":"https://referencesource.org/chemical-elastomer-material-compatibility/copper-salts/","source":"https://mykin.com/rubber-chemical-resistance-chart-2","source_quote":"Copper Salts | 1 | 1 | 1 | 1 | 1 | 1 | 1 | 1 | 1 | 1 | 1 | 1 | 1 |","verified_fields":["aflas","butyl","chemical","epdm","fluorosilicone","hypalon","kalrez","neoprene","nitrile","polyacrylate","polyurethane","rating_scale","sbr","silicone","viton"]},{"chemical":"Copper Sulfate","nitrile":"1","epdm":"1","neoprene":"1","sbr":"2","silicone":"1","butyl":"2","polyacrylate":"4","hypalon":"1","viton":"1","polyurethane":"1","fluorosilicone":"1","aflas":"1","kalrez":"1","rating_scale":"1 = Satisfactory, 2 = Fair, 3 = Doubtful, 4 = Unsatisfactory, X = Insufficient Data","id":"copper-sulfate","url":"https://referencesource.org/chemical-elastomer-material-compatibility/copper-sulfate/","source":"https://mykin.com/rubber-chemical-resistance-chart-2","source_quote":"Copper Sulfate | 1 | 1 | 1 | 2 | 1 | 2 | 4 | 1 | 1 | 1 | 1 | 1 | 1 |","verified_fields":["aflas","butyl","chemical","epdm","fluorosilicone","hypalon","kalrez","neoprene","nitrile","polyacrylate","polyurethane","rating_scale","sbr","silicone","viton"]},{"chemical":"Copper Sulfate 10%","nitrile":"1","epdm":"1","neoprene":"1","sbr":"2","silicone":"1","butyl":"2","polyacrylate":"4","hypalon":"1","viton":"1","polyurethane":"2","fluorosilicone":"1","aflas":"1","kalrez":"1","rating_scale":"1 = Satisfactory, 2 = Fair, 3 = Doubtful, 4 = Unsatisfactory, X = Insufficient Data","id":"copper-sulfate-10","url":"https://referencesource.org/chemical-elastomer-material-compatibility/copper-sulfate-10/","source":"https://mykin.com/rubber-chemical-resistance-chart-2","source_quote":"Copper Sulfate 10% | 1 | 1 | 1 | 2 | 1 | 2 | 4 | 1 | 1 | 2 | 1 | 1 | 1 |","verified_fields":["aflas","butyl","chemical","epdm","fluorosilicone","hypalon","kalrez","neoprene","nitrile","polyacrylate","polyurethane","rating_scale","sbr","silicone","viton"]},{"chemical":"Copper Sulfate 50%","nitrile":"1","epdm":"1","neoprene":"1","sbr":"2","silicone":"1","butyl":"2","polyacrylate":"4","hypalon":"1","viton":"1","polyurethane":"3","fluorosilicone":"1","aflas":"1","kalrez":"1","rating_scale":"1 = Satisfactory, 2 = Fair, 3 = Doubtful, 4 = Unsatisfactory, X = Insufficient Data","id":"copper-sulfate-50","url":"https://referencesource.org/chemical-elastomer-material-compatibility/copper-sulfate-50/","source":"https://mykin.com/rubber-chemical-resistance-chart-2","source_quote":"Copper Sulfate 50% | 1 | 1 | 1 | 2 | 1 | 2 | 4 | 1 | 1 | 3 | 1 | 1 | 1 |","verified_fields":["aflas","butyl","chemical","epdm","fluorosilicone","hypalon","kalrez","neoprene","nitrile","polyacrylate","polyurethane","rating_scale","sbr","silicone","viton"]},{"chemical":"Corn Oil","nitrile":"1","epdm":"3","neoprene":"3","sbr":"4","silicone":"1","butyl":"3","polyacrylate":"1","hypalon":"2","viton":"1","polyurethane":"1","fluorosilicone":"1","aflas":"2","kalrez":"1","rating_scale":"1 = Satisfactory, 2 = Fair, 3 = Doubtful, 4 = Unsatisfactory, X = Insufficient Data","id":"corn-oil","url":"https://referencesource.org/chemical-elastomer-material-compatibility/corn-oil/","source":"https://mykin.com/rubber-chemical-resistance-chart-2","source_quote":"Corn Oil | 1 | 3 | 3 | 4 | 1 | 3 | 1 | 2 | 1 | 1 | 1 | 2 | 1 |","verified_fields":["aflas","butyl","chemical","epdm","fluorosilicone","hypalon","kalrez","neoprene","nitrile","polyacrylate","polyurethane","rating_scale","sbr","silicone","viton"]},{"chemical":"Cottonseed Oil","nitrile":"1","epdm":"3","neoprene":"3","sbr":"4","silicone":"1","butyl":"3","polyacrylate":"1","hypalon":"2","viton":"1","polyurethane":"1","fluorosilicone":"2","aflas":"2","kalrez":"1","rating_scale":"1 = Satisfactory, 2 = Fair, 3 = Doubtful, 4 = Unsatisfactory, X = Insufficient Data","id":"cottonseed-oil","url":"https://referencesource.org/chemical-elastomer-material-compatibility/cottonseed-oil/","source":"https://mykin.com/rubber-chemical-resistance-chart-2","source_quote":"Cottonseed Oil | 1 | 3 | 3 | 4 | 1 | 3 | 1 | 2 | 1 | 1 | 2 | 2 | 1 |","verified_fields":["aflas","butyl","chemical","epdm","fluorosilicone","hypalon","kalrez","neoprene","nitrile","polyacrylate","polyurethane","rating_scale","sbr","silicone","viton"]},{"chemical":"Creosote, Coal Tar","nitrile":"1","epdm":"4","neoprene":"2","sbr":"4","silicone":"4","butyl":"4","polyacrylate":"1","hypalon":"4","viton":"1","polyurethane":"3","fluorosilicone":"1","aflas":"2","kalrez":"1","rating_scale":"1 = Satisfactory, 2 = Fair, 3 = Doubtful, 4 = Unsatisfactory, X = Insufficient Data","id":"creosote-coal-tar","url":"https://referencesource.org/chemical-elastomer-material-compatibility/creosote-coal-tar/","source":"https://mykin.com/rubber-chemical-resistance-chart-2","source_quote":"Creosote, Coal Tar | 1 | 4 | 2 | 4 | 4 | 4 | 1 | 4 | 1 | 3 | 1 | 2 | 1 |","verified_fields":["aflas","butyl","chemical","epdm","fluorosilicone","hypalon","kalrez","neoprene","nitrile","polyacrylate","polyurethane","rating_scale","sbr","silicone","viton"]},{"chemical":"Creosote, Wood","nitrile":"1","epdm":"4","neoprene":"2","sbr":"4","silicone":"4","butyl":"4","polyacrylate":"1","hypalon":"4","viton":"1","polyurethane":"3","fluorosilicone":"1","aflas":"2","kalrez":"1","rating_scale":"1 = Satisfactory, 2 = Fair, 3 = Doubtful, 4 = Unsatisfactory, X = Insufficient Data","id":"creosote-wood","url":"https://referencesource.org/chemical-elastomer-material-compatibility/creosote-wood/","source":"https://mykin.com/rubber-chemical-resistance-chart-2","source_quote":"Creosote, Wood | 1 | 4 | 2 | 4 | 4 | 4 | 1 | 4 | 1 | 3 | 1 | 2 | 1 |","verified_fields":["aflas","butyl","chemical","epdm","fluorosilicone","hypalon","kalrez","neoprene","nitrile","polyacrylate","polyurethane","rating_scale","sbr","silicone","viton"]},{"chemical":"Cresol (Methyl Phenol)","nitrile":"X","epdm":"X","neoprene":"X","sbr":"X","silicone":"X","butyl":"X","polyacrylate":"X","hypalon":"X","viton":"1","polyurethane":"X","fluorosilicone":"X","aflas":"X","kalrez":"1","rating_scale":"1 = Satisfactory, 2 = Fair, 3 = Doubtful, 4 = Unsatisfactory, X = Insufficient Data","id":"cresol-methyl-phenol","url":"https://referencesource.org/chemical-elastomer-material-compatibility/cresol-methyl-phenol/","source":"https://mykin.com/rubber-chemical-resistance-chart-2","source_quote":"Cresol (Methyl Phenol) | X | X | X | X | X | X | X | X | 1 | X | X | X | 1 |","verified_fields":["aflas","butyl","chemical","epdm","fluorosilicone","hypalon","kalrez","neoprene","nitrile","polyacrylate","polyurethane","rating_scale","sbr","silicone","viton"]},{"chemical":"Cresols","nitrile":"4","epdm":"4","neoprene":"4","sbr":"4","silicone":"4","butyl":"4","polyacrylate":"4","hypalon":"4","viton":"2","polyurethane":"X","fluorosilicone":"X","aflas":"2","kalrez":"1","rating_scale":"1 = Satisfactory, 2 = Fair, 3 = Doubtful, 4 = Unsatisfactory, X = Insufficient Data","id":"cresols","url":"https://referencesource.org/chemical-elastomer-material-compatibility/cresols/","source":"https://mykin.com/rubber-chemical-resistance-chart-2","source_quote":"Cresols | 4 | 4 | 4 | 4 | 4 | 4 | 4 | 4 | 2 | X | X | 2 | 1 |","verified_fields":["aflas","butyl","chemical","epdm","fluorosilicone","hypalon","kalrez","neoprene","nitrile","polyacrylate","polyurethane","rating_scale","sbr","silicone","viton"]},{"chemical":"Cresylic Acid","nitrile":"4","epdm":"4","neoprene":"4","sbr":"4","silicone":"4","butyl":"4","polyacrylate":"4","hypalon":"4","viton":"1","polyurethane":"4","fluorosilicone":"X","aflas":"2","kalrez":"1","rating_scale":"1 = Satisfactory, 2 = Fair, 3 = Doubtful, 4 = Unsatisfactory, X = Insufficient Data","id":"cresylic-acid","url":"https://referencesource.org/chemical-elastomer-material-compatibility/cresylic-acid/","source":"https://mykin.com/rubber-chemical-resistance-chart-2","source_quote":"Cresylic Acid | 4 | 4 | 4 | 4 | 4 | 4 | 4 | 4 | 1 | 4 | X | 2 | 1 |","verified_fields":["aflas","butyl","chemical","epdm","fluorosilicone","hypalon","kalrez","neoprene","nitrile","polyacrylate","polyurethane","rating_scale","sbr","silicone","viton"]},{"chemical":"Crotonaldehyde","nitrile":"2","epdm":"4","neoprene":"4","sbr":"4","silicone":"X","butyl":"4","polyacrylate":"4","hypalon":"4","viton":"1","polyurethane":"3","fluorosilicone":"2","aflas":"X","kalrez":"1","rating_scale":"1 = Satisfactory, 2 = Fair, 3 = Doubtful, 4 = Unsatisfactory, X = Insufficient Data","id":"crotonaldehyde","url":"https://referencesource.org/chemical-elastomer-material-compatibility/crotonaldehyde/","source":"https://mykin.com/rubber-chemical-resistance-chart-2","source_quote":"Crotonaldehyde | 2 | 4 | 4 | 4 | X | 4 | 4 | 4 | 1 | 3 | 2 | X | 1 |","verified_fields":["aflas","butyl","chemical","epdm","fluorosilicone","hypalon","kalrez","neoprene","nitrile","polyacrylate","polyurethane","rating_scale","sbr","silicone","viton"]},{"chemical":"Crotonic Acid","nitrile":"2","epdm":"4","neoprene":"4","sbr":"4","silicone":"X","butyl":"4","polyacrylate":"4","hypalon":"4","viton":"1","polyurethane":"3","fluorosilicone":"2","aflas":"X","kalrez":"1","rating_scale":"1 = Satisfactory, 2 = Fair, 3 = Doubtful, 4 = Unsatisfactory, X = Insufficient Data","id":"crotonic-acid","url":"https://referencesource.org/chemical-elastomer-material-compatibility/crotonic-acid/","source":"https://mykin.com/rubber-chemical-resistance-chart-2","source_quote":"Crotonic Acid | 2 | 4 | 4 | 4 | X | 4 | 4 | 4 | 1 | 3 | 2 | X | 1 |","verified_fields":["aflas","butyl","chemical","epdm","fluorosilicone","hypalon","kalrez","neoprene","nitrile","polyacrylate","polyurethane","rating_scale","sbr","silicone","viton"]},{"chemical":"Crude Oil","nitrile":"2","epdm":"4","neoprene":"4","sbr":"4","silicone":"4","butyl":"4","polyacrylate":"1","hypalon":"4","viton":"1","polyurethane":"X","fluorosilicone":"2","aflas":"2","kalrez":"1","rating_scale":"1 = Satisfactory, 2 = Fair, 3 = Doubtful, 4 = Unsatisfactory, X = Insufficient Data","id":"crude-oil","url":"https://referencesource.org/chemical-elastomer-material-compatibility/crude-oil/","source":"https://mykin.com/rubber-chemical-resistance-chart-2","source_quote":"Crude Oil | 2 | 4 | 4 | 4 | 4 | 4 | 1 | 4 | 1 | X | 2 | 2 | 1 |","verified_fields":["aflas","butyl","chemical","epdm","fluorosilicone","hypalon","kalrez","neoprene","nitrile","polyacrylate","polyurethane","rating_scale","sbr","silicone","viton"]},{"chemical":"Cumaldehyde","nitrile":"2","epdm":"4","neoprene":"4","sbr":"4","silicone":"X","butyl":"4","polyacrylate":"4","hypalon":"4","viton":"1","polyurethane":"3","fluorosilicone":"2","aflas":"X","kalrez":"1","rating_scale":"1 = Satisfactory, 2 = Fair, 3 = Doubtful, 4 = Unsatisfactory, X = Insufficient Data","id":"cumaldehyde","url":"https://referencesource.org/chemical-elastomer-material-compatibility/cumaldehyde/","source":"https://mykin.com/rubber-chemical-resistance-chart-2","source_quote":"Cumaldehyde | 2 | 4 | 4 | 4 | X | 4 | 4 | 4 | 1 | 3 | 2 | X | 1 |","verified_fields":["aflas","butyl","chemical","epdm","fluorosilicone","hypalon","kalrez","neoprene","nitrile","polyacrylate","polyurethane","rating_scale","sbr","silicone","viton"]},{"chemical":"Cumene","nitrile":"4","epdm":"4","neoprene":"4","sbr":"4","silicone":"4","butyl":"4","polyacrylate":"4","hypalon":"4","viton":"1","polyurethane":"4","fluorosilicone":"2","aflas":"2","kalrez":"1","rating_scale":"1 = Satisfactory, 2 = Fair, 3 = Doubtful, 4 = Unsatisfactory, X = Insufficient Data","id":"cumene","url":"https://referencesource.org/chemical-elastomer-material-compatibility/cumene/","source":"https://mykin.com/rubber-chemical-resistance-chart-2","source_quote":"Cumene | 4 | 4 | 4 | 4 | 4 | 4 | 4 | 4 | 1 | 4 | 2 | 2 | 1 |","verified_fields":["aflas","butyl","chemical","epdm","fluorosilicone","hypalon","kalrez","neoprene","nitrile","polyacrylate","polyurethane","rating_scale","sbr","silicone","viton"]},{"chemical":"Cumene Hydroperoxide","nitrile":"X","epdm":"X","neoprene":"X","sbr":"X","silicone":"X","butyl":"X","polyacrylate":"X","hypalon":"X","viton":"X","polyurethane":"X","fluorosilicone":"X","aflas":"X","kalrez":"1","rating_scale":"1 = Satisfactory, 2 = Fair, 3 = Doubtful, 4 = Unsatisfactory, X = Insufficient Data","id":"cumene-hydroperoxide","url":"https://referencesource.org/chemical-elastomer-material-compatibility/cumene-hydroperoxide/","source":"https://mykin.com/rubber-chemical-resistance-chart-2","source_quote":"Cumene Hydroperoxide | X | X | X | X | X | X | X | X | X | X | X | X | 1 |","verified_fields":["aflas","butyl","chemical","epdm","fluorosilicone","hypalon","kalrez","neoprene","nitrile","polyacrylate","polyurethane","rating_scale","sbr","silicone","viton"]},{"chemical":"Cupric Sulfate","nitrile":"2","epdm":"2","neoprene":"X","sbr":"X","silicone":"X","butyl":"X","polyacrylate":"X","hypalon":"X","viton":"1","polyurethane":"X","fluorosilicone":"X","aflas":"2","kalrez":"1","rating_scale":"1 = Satisfactory, 2 = Fair, 3 = Doubtful, 4 = Unsatisfactory, X = Insufficient Data","id":"cupric-sulfate","url":"https://referencesource.org/chemical-elastomer-material-compatibility/cupric-sulfate/","source":"https://mykin.com/rubber-chemical-resistance-chart-2","source_quote":"Cupric Sulfate | 2 | 2 | X | X | X | X | X | X | 1 | X | X | 2 | 1 |","verified_fields":["aflas","butyl","chemical","epdm","fluorosilicone","hypalon","kalrez","neoprene","nitrile","polyacrylate","polyurethane","rating_scale","sbr","silicone","viton"]},{"chemical":"Cutting Oil","nitrile":"1","epdm":"4","neoprene":"2","sbr":"4","silicone":"4","butyl":"4","polyacrylate":"1","hypalon":"2","viton":"1","polyurethane":"1","fluorosilicone":"1","aflas":"2","kalrez":"1","rating_scale":"1 = Satisfactory, 2 = Fair, 3 = Doubtful, 4 = Unsatisfactory, X = Insufficient Data","id":"cutting-oil","url":"https://referencesource.org/chemical-elastomer-material-compatibility/cutting-oil/","source":"https://mykin.com/rubber-chemical-resistance-chart-2","source_quote":"Cutting Oil | 1 | 4 | 2 | 4 | 4 | 4 | 1 | 2 | 1 | 1 | 1 | 2 | 1 |","verified_fields":["aflas","butyl","chemical","epdm","fluorosilicone","hypalon","kalrez","neoprene","nitrile","polyacrylate","polyurethane","rating_scale","sbr","silicone","viton"]},{"chemical":"Cyanamide","nitrile":"X","epdm":"X","neoprene":"X","sbr":"X","silicone":"X","butyl":"X","polyacrylate":"X","hypalon":"X","viton":"X","polyurethane":"X","fluorosilicone":"X","aflas":"X","kalrez":"1","rating_scale":"1 = Satisfactory, 2 = Fair, 3 = Doubtful, 4 = Unsatisfactory, X = Insufficient Data","id":"cyanamide","url":"https://referencesource.org/chemical-elastomer-material-compatibility/cyanamide/","source":"https://mykin.com/rubber-chemical-resistance-chart-2","source_quote":"Cyanamide | X | X | X | X | X | X | X | X | X | X | X | X | 1 |","verified_fields":["aflas","butyl","chemical","epdm","fluorosilicone","hypalon","kalrez","neoprene","nitrile","polyacrylate","polyurethane","rating_scale","sbr","silicone","viton"]},{"chemical":"Cyanides","nitrile":"X","epdm":"X","neoprene":"X","sbr":"X","silicone":"X","butyl":"X","polyacrylate":"X","hypalon":"X","viton":"X","polyurethane":"X","fluorosilicone":"X","aflas":"X","kalrez":"1","rating_scale":"1 = Satisfactory, 2 = Fair, 3 = Doubtful, 4 = Unsatisfactory, X = Insufficient Data","id":"cyanides","url":"https://referencesource.org/chemical-elastomer-material-compatibility/cyanides/","source":"https://mykin.com/rubber-chemical-resistance-chart-2","source_quote":"Cyanides | X | X | X | X | X | X | X | X | X | X | X | X | 1 |","verified_fields":["aflas","butyl","chemical","epdm","fluorosilicone","hypalon","kalrez","neoprene","nitrile","polyacrylate","polyurethane","rating_scale","sbr","silicone","viton"]},{"chemical":"Cyanogen Chloride","nitrile":"X","epdm":"X","neoprene":"X","sbr":"X","silicone":"X","butyl":"X","polyacrylate":"X","hypalon":"X","viton":"X","polyurethane":"X","fluorosilicone":"X","aflas":"X","kalrez":"1","rating_scale":"1 = Satisfactory, 2 = Fair, 3 = Doubtful, 4 = Unsatisfactory, X = Insufficient Data","id":"cyanogen-chloride","url":"https://referencesource.org/chemical-elastomer-material-compatibility/cyanogen-chloride/","source":"https://mykin.com/rubber-chemical-resistance-chart-2","source_quote":"Cyanogen Chloride | X | X | X | X | X | X | X | X | X | X | X | X | 1 |","verified_fields":["aflas","butyl","chemical","epdm","fluorosilicone","hypalon","kalrez","neoprene","nitrile","polyacrylate","polyurethane","rating_scale","sbr","silicone","viton"]},{"chemical":"Cyanogen Gas","nitrile":"X","epdm":"X","neoprene":"X","sbr":"X","silicone":"X","butyl":"X","polyacrylate":"X","hypalon":"X","viton":"X","polyurethane":"X","fluorosilicone":"X","aflas":"X","kalrez":"1","rating_scale":"1 = Satisfactory, 2 = Fair, 3 = Doubtful, 4 = Unsatisfactory, X = Insufficient Data","id":"cyanogen-gas","url":"https://referencesource.org/chemical-elastomer-material-compatibility/cyanogen-gas/","source":"https://mykin.com/rubber-chemical-resistance-chart-2","source_quote":"Cyanogen Gas | X | X | X | X | X | X | X | X | X | X | X | X | 1 |","verified_fields":["aflas","butyl","chemical","epdm","fluorosilicone","hypalon","kalrez","neoprene","nitrile","polyacrylate","polyurethane","rating_scale","sbr","silicone","viton"]},{"chemical":"Cyanohydrin","nitrile":"X","epdm":"X","neoprene":"X","sbr":"X","silicone":"X","butyl":"X","polyacrylate":"X","hypalon":"X","viton":"X","polyurethane":"X","fluorosilicone":"X","aflas":"X","kalrez":"1","rating_scale":"1 = Satisfactory, 2 = Fair, 3 = Doubtful, 4 = Unsatisfactory, X = Insufficient Data","id":"cyanohydrin","url":"https://referencesource.org/chemical-elastomer-material-compatibility/cyanohydrin/","source":"https://mykin.com/rubber-chemical-resistance-chart-2","source_quote":"Cyanohydrin | X | X | X | X | X | X | X | X | X | X | X | X | 1 |","verified_fields":["aflas","butyl","chemical","epdm","fluorosilicone","hypalon","kalrez","neoprene","nitrile","polyacrylate","polyurethane","rating_scale","sbr","silicone","viton"]},{"chemical":"Cyanuric Chloride","nitrile":"X","epdm":"X","neoprene":"X","sbr":"X","silicone":"X","butyl":"X","polyacrylate":"X","hypalon":"X","viton":"X","polyurethane":"X","fluorosilicone":"X","aflas":"X","kalrez":"1","rating_scale":"1 = Satisfactory, 2 = Fair, 3 = Doubtful, 4 = Unsatisfactory, X = Insufficient Data","id":"cyanuric-chloride","url":"https://referencesource.org/chemical-elastomer-material-compatibility/cyanuric-chloride/","source":"https://mykin.com/rubber-chemical-resistance-chart-2","source_quote":"Cyanuric Chloride | X | X | X | X | X | X | X | X | X | X | X | X | 1 |","verified_fields":["aflas","butyl","chemical","epdm","fluorosilicone","hypalon","kalrez","neoprene","nitrile","polyacrylate","polyurethane","rating_scale","sbr","silicone","viton"]},{"chemical":"Cyclohexane","nitrile":"1","epdm":"4","neoprene":"3","sbr":"4","silicone":"4","butyl":"4","polyacrylate":"2","hypalon":"4","viton":"1","polyurethane":"1","fluorosilicone":"1","aflas":"2","kalrez":"1","rating_scale":"1 = Satisfactory, 2 = Fair, 3 = Doubtful, 4 = Unsatisfactory, X = Insufficient Data","id":"cyclohexane","url":"https://referencesource.org/chemical-elastomer-material-compatibility/cyclohexane/","source":"https://mykin.com/rubber-chemical-resistance-chart-2","source_quote":"Cyclohexane | 1 | 4 | 3 | 4 | 4 | 4 | 2 | 4 | 1 | 1 | 1 | 2 | 1 |","verified_fields":["aflas","butyl","chemical","epdm","fluorosilicone","hypalon","kalrez","neoprene","nitrile","polyacrylate","polyurethane","rating_scale","sbr","silicone","viton"]},{"chemical":"Cyclohexanol","nitrile":"1","epdm":"4","neoprene":"2","sbr":"4","silicone":"4","butyl":"4","polyacrylate":"X","hypalon":"2","viton":"1","polyurethane":"X","fluorosilicone":"1","aflas":"2","kalrez":"1","rating_scale":"1 = Satisfactory, 2 = Fair, 3 = Doubtful, 4 = Unsatisfactory, X = Insufficient Data","id":"cyclohexanol","url":"https://referencesource.org/chemical-elastomer-material-compatibility/cyclohexanol/","source":"https://mykin.com/rubber-chemical-resistance-chart-2","source_quote":"Cyclohexanol | 1 | 4 | 2 | 4 | 4 | 4 | X | 2 | 1 | X | 1 | 2 | 1 |","verified_fields":["aflas","butyl","chemical","epdm","fluorosilicone","hypalon","kalrez","neoprene","nitrile","polyacrylate","polyurethane","rating_scale","sbr","silicone","viton"]},{"chemical":"Cyclohexanone","nitrile":"4","epdm":"2","neoprene":"4","sbr":"4","silicone":"4","butyl":"2","polyacrylate":"4","hypalon":"4","viton":"4","polyurethane":"4","fluorosilicone":"4","aflas":"3","kalrez":"1","rating_scale":"1 = Satisfactory, 2 = Fair, 3 = Doubtful, 4 = Unsatisfactory, X = Insufficient Data","id":"cyclohexanone","url":"https://referencesource.org/chemical-elastomer-material-compatibility/cyclohexanone/","source":"https://mykin.com/rubber-chemical-resistance-chart-2","source_quote":"Cyclohexanone | 4 | 2 | 4 | 4 | 4 | 2 | 4 | 4 | 4 | 4 | 4 | 3 | 1 |","verified_fields":["aflas","butyl","chemical","epdm","fluorosilicone","hypalon","kalrez","neoprene","nitrile","polyacrylate","polyurethane","rating_scale","sbr","silicone","viton"]},{"chemical":"Cyclohexene","nitrile":"2","epdm":"4","neoprene":"4","sbr":"4","silicone":"X","butyl":"4","polyacrylate":"4","hypalon":"4","viton":"1","polyurethane":"3","fluorosilicone":"2","aflas":"X","kalrez":"1","rating_scale":"1 = Satisfactory, 2 = Fair, 3 = Doubtful, 4 = Unsatisfactory, X = Insufficient Data","id":"cyclohexene","url":"https://referencesource.org/chemical-elastomer-material-compatibility/cyclohexene/","source":"https://mykin.com/rubber-chemical-resistance-chart-2","source_quote":"Cyclohexene | 2 | 4 | 4 | 4 | X | 4 | 4 | 4 | 1 | 3 | 2 | X | 1 |","verified_fields":["aflas","butyl","chemical","epdm","fluorosilicone","hypalon","kalrez","neoprene","nitrile","polyacrylate","polyurethane","rating_scale","sbr","silicone","viton"]},{"chemical":"Cyclohexylamine","nitrile":"1","epdm":"4","neoprene":"2","sbr":"4","silicone":"2","butyl":"4","polyacrylate":"1","hypalon":"2","viton":"1","polyurethane":"1","fluorosilicone":"1","aflas":"X","kalrez":"1","rating_scale":"1 = Satisfactory, 2 = Fair, 3 = Doubtful, 4 = Unsatisfactory, X = Insufficient Data","id":"cyclohexylamine","url":"https://referencesource.org/chemical-elastomer-material-compatibility/cyclohexylamine/","source":"https://mykin.com/rubber-chemical-resistance-chart-2","source_quote":"Cyclohexylamine | 1 | 4 | 2 | 4 | 2 | 4 | 1 | 2 | 1 | 1 | 1 | X | 1 |","verified_fields":["aflas","butyl","chemical","epdm","fluorosilicone","hypalon","kalrez","neoprene","nitrile","polyacrylate","polyurethane","rating_scale","sbr","silicone","viton"]},{"chemical":"Cyclohexylamine Carbonate","nitrile":"X","epdm":"X","neoprene":"X","sbr":"X","silicone":"X","butyl":"X","polyacrylate":"X","hypalon":"X","viton":"X","polyurethane":"X","fluorosilicone":"X","aflas":"X","kalrez":"1","rating_scale":"1 = Satisfactory, 2 = Fair, 3 = Doubtful, 4 = Unsatisfactory, X = Insufficient Data","id":"cyclohexylamine-carbonate","url":"https://referencesource.org/chemical-elastomer-material-compatibility/cyclohexylamine-carbonate/","source":"https://mykin.com/rubber-chemical-resistance-chart-2","source_quote":"Cyclohexylamine Carbonate | X | X | X | X | X | X | X | X | X | X | X | X | 1 |","verified_fields":["aflas","butyl","chemical","epdm","fluorosilicone","hypalon","kalrez","neoprene","nitrile","polyacrylate","polyurethane","rating_scale","sbr","silicone","viton"]},{"chemical":"Cyclohexylamine Laurate","nitrile":"1","epdm":"4","neoprene":"2","sbr":"4","silicone":"2","butyl":"4","polyacrylate":"1","hypalon":"2","viton":"1","polyurethane":"1","fluorosilicone":"1","aflas":"X","kalrez":"1","rating_scale":"1 = Satisfactory, 2 = Fair, 3 = Doubtful, 4 = Unsatisfactory, X = Insufficient Data","id":"cyclohexylamine-laurate","url":"https://referencesource.org/chemical-elastomer-material-compatibility/cyclohexylamine-laurate/","source":"https://mykin.com/rubber-chemical-resistance-chart-2","source_quote":"Cyclohexylamine Laurate | 1 | 4 | 2 | 4 | 2 | 4 | 1 | 2 | 1 | 1 | 1 | X | 1 |","verified_fields":["aflas","butyl","chemical","epdm","fluorosilicone","hypalon","kalrez","neoprene","nitrile","polyacrylate","polyurethane","rating_scale","sbr","silicone","viton"]},{"chemical":"Cyclopentadiene","nitrile":"2","epdm":"4","neoprene":"4","sbr":"4","silicone":"X","butyl":"4","polyacrylate":"4","hypalon":"4","viton":"1","polyurethane":"3","fluorosilicone":"2","aflas":"X","kalrez":"1","rating_scale":"1 = Satisfactory, 2 = Fair, 3 = Doubtful, 4 = Unsatisfactory, X = Insufficient Data","id":"cyclopentadiene","url":"https://referencesource.org/chemical-elastomer-material-compatibility/cyclopentadiene/","source":"https://mykin.com/rubber-chemical-resistance-chart-2","source_quote":"Cyclopentadiene | 2 | 4 | 4 | 4 | X | 4 | 4 | 4 | 1 | 3 | 2 | X | 1 |","verified_fields":["aflas","butyl","chemical","epdm","fluorosilicone","hypalon","kalrez","neoprene","nitrile","polyacrylate","polyurethane","rating_scale","sbr","silicone","viton"]},{"chemical":"Cyclopentane","nitrile":"1","epdm":"4","neoprene":"3","sbr":"4","silicone":"4","butyl":"4","polyacrylate":"2","hypalon":"4","viton":"1","polyurethane":"1","fluorosilicone":"1","aflas":"2","kalrez":"1","rating_scale":"1 = Satisfactory, 2 = Fair, 3 = Doubtful, 4 = Unsatisfactory, X = Insufficient Data","id":"cyclopentane","url":"https://referencesource.org/chemical-elastomer-material-compatibility/cyclopentane/","source":"https://mykin.com/rubber-chemical-resistance-chart-2","source_quote":"Cyclopentane | 1 | 4 | 3 | 4 | 4 | 4 | 2 | 4 | 1 | 1 | 1 | 2 | 1 |","verified_fields":["aflas","butyl","chemical","epdm","fluorosilicone","hypalon","kalrez","neoprene","nitrile","polyacrylate","polyurethane","rating_scale","sbr","silicone","viton"]},{"chemical":"Cyclopolyolefins","nitrile":"1","epdm":"4","neoprene":"3","sbr":"4","silicone":"4","butyl":"4","polyacrylate":"2","hypalon":"4","viton":"1","polyurethane":"1","fluorosilicone":"1","aflas":"2","kalrez":"1","rating_scale":"1 = Satisfactory, 2 = Fair, 3 = Doubtful, 4 = Unsatisfactory, X = Insufficient Data","id":"cyclopolyolefins","url":"https://referencesource.org/chemical-elastomer-material-compatibility/cyclopolyolefins/","source":"https://mykin.com/rubber-chemical-resistance-chart-2","source_quote":"Cyclopolyolefins | 1 | 4 | 3 | 4 | 4 | 4 | 2 | 4 | 1 | 1 | 1 | 2 | 1 |","verified_fields":["aflas","butyl","chemical","epdm","fluorosilicone","hypalon","kalrez","neoprene","nitrile","polyacrylate","polyurethane","rating_scale","sbr","silicone","viton"]},{"chemical":"Cymene or p-Cymene","nitrile":"4","epdm":"4","neoprene":"4","sbr":"4","silicone":"4","butyl":"4","polyacrylate":"4","hypalon":"4","viton":"1","polyurethane":"4","fluorosilicone":"2","aflas":"X","kalrez":"1","rating_scale":"1 = Satisfactory, 2 = Fair, 3 = Doubtful, 4 = Unsatisfactory, X = Insufficient Data","id":"cymene-or-p-cymene","url":"https://referencesource.org/chemical-elastomer-material-compatibility/cymene-or-p-cymene/","source":"https://mykin.com/rubber-chemical-resistance-chart-2","source_quote":"Cymene or p-Cymene | 4 | 4 | 4 | 4 | 4 | 4 | 4 | 4 | 1 | 4 | 2 | X | 1 |","verified_fields":["aflas","butyl","chemical","epdm","fluorosilicone","hypalon","kalrez","neoprene","nitrile","polyacrylate","polyurethane","rating_scale","sbr","silicone","viton"]},{"chemical":"DDT (Dichlorodiphenyltrichloroethane)","nitrile":"2","epdm":"4","neoprene":"4","sbr":"4","silicone":"X","butyl":"4","polyacrylate":"4","hypalon":"4","viton":"1","polyurethane":"3","fluorosilicone":"2","aflas":"X","kalrez":"1","rating_scale":"1 = Satisfactory, 2 = Fair, 3 = Doubtful, 4 = Unsatisfactory, X = Insufficient Data","id":"ddt-dichlorodiphenyltrichloroethane","url":"https://referencesource.org/chemical-elastomer-material-compatibility/ddt-dichlorodiphenyltrichloroethane/","source":"https://mykin.com/rubber-chemical-resistance-chart-2","source_quote":"DDT (Dichlorodiphenyltrichloroethane) | 2 | 4 | 4 | 4 | X | 4 | 4 | 4 | 1 | 3 | 2 | X | 1 |","verified_fields":["aflas","butyl","chemical","epdm","fluorosilicone","hypalon","kalrez","neoprene","nitrile","polyacrylate","polyurethane","rating_scale","sbr","silicone","viton"]},{"chemical":"Decalin","nitrile":"4","epdm":"4","neoprene":"4","sbr":"4","silicone":"4","butyl":"4","polyacrylate":"X","hypalon":"4","viton":"1","polyurethane":"X","fluorosilicone":"1","aflas":"2","kalrez":"1","rating_scale":"1 = Satisfactory, 2 = Fair, 3 = Doubtful, 4 = Unsatisfactory, X = Insufficient Data","id":"decalin","url":"https://referencesource.org/chemical-elastomer-material-compatibility/decalin/","source":"https://mykin.com/rubber-chemical-resistance-chart-2","source_quote":"Decalin | 4 | 4 | 4 | 4 | 4 | 4 | X | 4 | 1 | X | 1 | 2 | 1 |","verified_fields":["aflas","butyl","chemical","epdm","fluorosilicone","hypalon","kalrez","neoprene","nitrile","polyacrylate","polyurethane","rating_scale","sbr","silicone","viton"]},{"chemical":"Decane","nitrile":"1","epdm":"4","neoprene":"3","sbr":"4","silicone":"2","butyl":"4","polyacrylate":"1","hypalon":"3","viton":"1","polyurethane":"2","fluorosilicone":"1","aflas":"2","kalrez":"1","rating_scale":"1 = Satisfactory, 2 = Fair, 3 = Doubtful, 4 = Unsatisfactory, X = Insufficient Data","id":"decane","url":"https://referencesource.org/chemical-elastomer-material-compatibility/decane/","source":"https://mykin.com/rubber-chemical-resistance-chart-2","source_quote":"Decane | 1 | 4 | 3 | 4 | 2 | 4 | 1 | 3 | 1 | 2 | 1 | 2 | 1 |","verified_fields":["aflas","butyl","chemical","epdm","fluorosilicone","hypalon","kalrez","neoprene","nitrile","polyacrylate","polyurethane","rating_scale","sbr","silicone","viton"]},{"chemical":"Delco Brake Fluid","nitrile":"3","epdm":"1","neoprene":"2","sbr":"1","silicone":"3","butyl":"2","polyacrylate":"X","hypalon":"2","viton":"4","polyurethane":"X","fluorosilicone":"4","aflas":"2","kalrez":"1","rating_scale":"1 = Satisfactory, 2 = Fair, 3 = Doubtful, 4 = Unsatisfactory, X = Insufficient Data","id":"delco-brake-fluid","url":"https://referencesource.org/chemical-elastomer-material-compatibility/delco-brake-fluid/","source":"https://mykin.com/rubber-chemical-resistance-chart-2","source_quote":"Delco Brake Fluid | 3 | 1 | 2 | 1 | 3 | 2 | X | 2 | 4 | X | 4 | 2 | 1 |","verified_fields":["aflas","butyl","chemical","epdm","fluorosilicone","hypalon","kalrez","neoprene","nitrile","polyacrylate","polyurethane","rating_scale","sbr","silicone","viton"]},{"chemical":"Denatured Alcohol","nitrile":"1","epdm":"1","neoprene":"1","sbr":"1","silicone":"1","butyl":"1","polyacrylate":"4","hypalon":"1","viton":"1","polyurethane":"4","fluorosilicone":"1","aflas":"1","kalrez":"1","rating_scale":"1 = Satisfactory, 2 = Fair, 3 = Doubtful, 4 = Unsatisfactory, X = Insufficient Data","id":"denatured-alcohol","url":"https://referencesource.org/chemical-elastomer-material-compatibility/denatured-alcohol/","source":"https://mykin.com/rubber-chemical-resistance-chart-2","source_quote":"Denatured Alcohol | 1 | 1 | 1 | 1 | 1 | 1 | 4 | 1 | 1 | 4 | 1 | 1 | 1 |","verified_fields":["aflas","butyl","chemical","epdm","fluorosilicone","hypalon","kalrez","neoprene","nitrile","polyacrylate","polyurethane","rating_scale","sbr","silicone","viton"]},{"chemical":"Detergent, Water Solution","nitrile":"1","epdm":"1","neoprene":"2","sbr":"2","silicone":"1","butyl":"1","polyacrylate":"4","hypalon":"2","viton":"1","polyurethane":"4","fluorosilicone":"1","aflas":"1","kalrez":"1","rating_scale":"1 = Satisfactory, 2 = Fair, 3 = Doubtful, 4 = Unsatisfactory, X = Insufficient Data","id":"detergent-water-solution","url":"https://referencesource.org/chemical-elastomer-material-compatibility/detergent-water-solution/","source":"https://mykin.com/rubber-chemical-resistance-chart-2","source_quote":"Detergent, Water Solution | 1 | 1 | 2 | 2 | 1 | 1 | 4 | 2 | 1 | 4 | 1 | 1 | 1 |","verified_fields":["aflas","butyl","chemical","epdm","fluorosilicone","hypalon","kalrez","neoprene","nitrile","polyacrylate","polyurethane","rating_scale","sbr","silicone","viton"]},{"chemical":"Developing Fluids (Photo)","nitrile":"1","epdm":"2","neoprene":"1","sbr":"2","silicone":"1","butyl":"2","polyacrylate":"X","hypalon":"1","viton":"1","polyurethane":"X","fluorosilicone":"1","aflas":"1","kalrez":"1","rating_scale":"1 = Satisfactory, 2 = Fair, 3 = Doubtful, 4 = Unsatisfactory, X = Insufficient Data","id":"developing-fluids-photo","url":"https://referencesource.org/chemical-elastomer-material-compatibility/developing-fluids-photo/","source":"https://mykin.com/rubber-chemical-resistance-chart-2","source_quote":"Developing Fluids (Photo) | 1 | 2 | 1 | 2 | 1 | 2 | X | 1 | 1 | X | 1 | 1 | 1 |","verified_fields":["aflas","butyl","chemical","epdm","fluorosilicone","hypalon","kalrez","neoprene","nitrile","polyacrylate","polyurethane","rating_scale","sbr","silicone","viton"]},{"chemical":"Dexron","nitrile":"1","epdm":"4","neoprene":"2","sbr":"4","silicone":"4","butyl":"4","polyacrylate":"1","hypalon":"4","viton":"1","polyurethane":"2","fluorosilicone":"2","aflas":"2","kalrez":"1","rating_scale":"1 = Satisfactory, 2 = Fair, 3 = Doubtful, 4 = Unsatisfactory, X = Insufficient Data","id":"dexron","url":"https://referencesource.org/chemical-elastomer-material-compatibility/dexron/","source":"https://mykin.com/rubber-chemical-resistance-chart-2","source_quote":"Dexron | 1 | 4 | 2 | 4 | 4 | 4 | 1 | 4 | 1 | 2 | 2 | 2 | 1 |","verified_fields":["aflas","butyl","chemical","epdm","fluorosilicone","hypalon","kalrez","neoprene","nitrile","polyacrylate","polyurethane","rating_scale","sbr","silicone","viton"]},{"chemical":"Dextrin","nitrile":"1","epdm":"4","neoprene":"2","sbr":"4","silicone":"2","butyl":"4","polyacrylate":"1","hypalon":"2","viton":"1","polyurethane":"1","fluorosilicone":"1","aflas":"X","kalrez":"1","rating_scale":"1 = Satisfactory, 2 = Fair, 3 = Doubtful, 4 = Unsatisfactory, X = Insufficient Data","id":"dextrin","url":"https://referencesource.org/chemical-elastomer-material-compatibility/dextrin/","source":"https://mykin.com/rubber-chemical-resistance-chart-2","source_quote":"Dextrin | 1 | 4 | 2 | 4 | 2 | 4 | 1 | 2 | 1 | 1 | 1 | X | 1 |","verified_fields":["aflas","butyl","chemical","epdm","fluorosilicone","hypalon","kalrez","neoprene","nitrile","polyacrylate","polyurethane","rating_scale","sbr","silicone","viton"]},{"chemical":"Dextro Lactic Acid","nitrile":"3","epdm":"1","neoprene":"1","sbr":"1","silicone":"2","butyl":"1","polyacrylate":"4","hypalon":"1","viton":"3","polyurethane":"4","fluorosilicone":"1","aflas":"X","kalrez":"1","rating_scale":"1 = Satisfactory, 2 = Fair, 3 = Doubtful, 4 = Unsatisfactory, X = Insufficient Data","id":"dextro-lactic-acid","url":"https://referencesource.org/chemical-elastomer-material-compatibility/dextro-lactic-acid/","source":"https://mykin.com/rubber-chemical-resistance-chart-2","source_quote":"Dextro Lactic Acid | 3 | 1 | 1 | 1 | 2 | 1 | 4 | 1 | 3 | 4 | 1 | X | 1 |","verified_fields":["aflas","butyl","chemical","epdm","fluorosilicone","hypalon","kalrez","neoprene","nitrile","polyacrylate","polyurethane","rating_scale","sbr","silicone","viton"]},{"chemical":"Dextron","nitrile":"1","epdm":"4","neoprene":"2","sbr":"X","silicone":"X","butyl":"X","polyacrylate":"X","hypalon":"X","viton":"1","polyurethane":"X","fluorosilicone":"X","aflas":"1","kalrez":"1","rating_scale":"1 = Satisfactory, 2 = Fair, 3 = Doubtful, 4 = Unsatisfactory, X = Insufficient Data","id":"dextron","url":"https://referencesource.org/chemical-elastomer-material-compatibility/dextron/","source":"https://mykin.com/rubber-chemical-resistance-chart-2","source_quote":"Dextron | 1 | 4 | 2 | X | X | X | X | X | 1 | X | X | 1 | 1 |","verified_fields":["aflas","butyl","chemical","epdm","fluorosilicone","hypalon","kalrez","neoprene","nitrile","polyacrylate","polyurethane","rating_scale","sbr","silicone","viton"]},{"chemical":"Dextrose","nitrile":"3","epdm":"1","neoprene":"1","sbr":"1","silicone":"2","butyl":"1","polyacrylate":"4","hypalon":"1","viton":"3","polyurethane":"4","fluorosilicone":"1","aflas":"X","kalrez":"1","rating_scale":"1 = Satisfactory, 2 = Fair, 3 = Doubtful, 4 = Unsatisfactory, X = Insufficient Data","id":"dextrose","url":"https://referencesource.org/chemical-elastomer-material-compatibility/dextrose/","source":"https://mykin.com/rubber-chemical-resistance-chart-2","source_quote":"Dextrose | 3 | 1 | 1 | 1 | 2 | 1 | 4 | 1 | 3 | 4 | 1 | X | 1 |","verified_fields":["aflas","butyl","chemical","epdm","fluorosilicone","hypalon","kalrez","neoprene","nitrile","polyacrylate","polyurethane","rating_scale","sbr","silicone","viton"]},{"chemical":"Di-ester Lubricant MIL-L-7808","nitrile":"2","epdm":"4","neoprene":"4","sbr":"4","silicone":"4","butyl":"4","polyacrylate":"2","hypalon":"4","viton":"1","polyurethane":"4","fluorosilicone":"2","aflas":"2","kalrez":"1","rating_scale":"1 = Satisfactory, 2 = Fair, 3 = Doubtful, 4 = Unsatisfactory, X = Insufficient Data","id":"di-ester-lubricant-mil-l-7808","url":"https://referencesource.org/chemical-elastomer-material-compatibility/di-ester-lubricant-mil-l-7808/","source":"https://mykin.com/rubber-chemical-resistance-chart-2","source_quote":"Di-ester Lubricant MIL-L-7808 | 2 | 4 | 4 | 4 | 4 | 4 | 2 | 4 | 1 | 4 | 2 | 2 | 1 |","verified_fields":["aflas","butyl","chemical","epdm","fluorosilicone","hypalon","kalrez","neoprene","nitrile","polyacrylate","polyurethane","rating_scale","sbr","silicone","viton"]},{"chemical":"Di-ester Synthetic Lubricants","nitrile":"2",
