Repository: joelp22-maker/referencesource-data

# Chemical resistance ratings for common elastomers

The compatibility rating of a chemical against thirteen common elastomer families, as published in an industry chemical resistance chart. Each record is one chemical carrying its rating for Nitrile (NBR), EPDM, Neoprene (CR), SBR, Silicone (VMQ), Butyl (IIR), Polyacrylate (ACM), Hypalon (CSM), Viton (FKM), Polyurethane (AU/EU), Fluorosilicone (FVMQ), Aflas (TFE/P), and Kalrez (FFKM). Answers 'is Viton compatible with acetone', 'which elastomer resists sulfuric acid', 'can I use EPDM with gasoline', and 'Nitrile vs EPDM for sodium hydroxide'.

File: chemical-elastomer-material-compatibility/data.json (part 13 of 41)
"epdm":"4","neoprene":"4","sbr":"4","silicone":"4","butyl":"4","polyacrylate":"2","hypalon":"4","viton":"1","polyurethane":"4","fluorosilicone":"2","aflas":"2","kalrez":"1","rating_scale":"1 = Satisfactory, 2 = Fair, 3 = Doubtful, 4 = Unsatisfactory, X = Insufficient Data","id":"di-ester-synthetic-lubricants","url":"https://referencesource.org/chemical-elastomer-material-compatibility/di-ester-synthetic-lubricants/","source":"https://mykin.com/rubber-chemical-resistance-chart-2","source_quote":"Di-ester Synthetic Lubricants | 2 | 4 | 4 | 4 | 4 | 4 | 2 | 4 | 1 | 4 | 2 | 2 | 1 |","verified_fields":["aflas","butyl","chemical","epdm","fluorosilicone","hypalon","kalrez","neoprene","nitrile","polyacrylate","polyurethane","rating_scale","sbr","silicone","viton"]},{"chemical":"Di-Tert-Butyl Peroxide","nitrile":"X","epdm":"X","neoprene":"X","sbr":"X","silicone":"X","butyl":"X","polyacrylate":"X","hypalon":"X","viton":"X","polyurethane":"X","fluorosilicone":"X","aflas":"X","kalrez":"1","rating_scale":"1 = Satisfactory, 2 = Fair, 3 = Doubtful, 4 = Unsatisfactory, X = Insufficient Data","id":"di-tert-butyl-peroxide","url":"https://referencesource.org/chemical-elastomer-material-compatibility/di-tert-butyl-peroxide/","source":"https://mykin.com/rubber-chemical-resistance-chart-2","source_quote":"Di-Tert-Butyl Peroxide | X | X | X | X | X | X | X | X | X | X | X | X | 1 |","verified_fields":["aflas","butyl","chemical","epdm","fluorosilicone","hypalon","kalrez","neoprene","nitrile","polyacrylate","polyurethane","rating_scale","sbr","silicone","viton"]},{"chemical":"DI Water","nitrile":"2","epdm":"1","neoprene":"1","sbr":"1","silicone":"2","butyl":"1","polyacrylate":"4","hypalon":"1","viton":"2","polyurethane":"4","fluorosilicone":"1","aflas":"X","kalrez":"1","rating_scale":"1 = Satisfactory, 2 = Fair, 3 = Doubtful, 4 = Unsatisfactory, X = Insufficient Data","id":"di-water","url":"https://referencesource.org/chemical-elastomer-material-compatibility/di-water/","source":"https://mykin.com/rubber-chemical-resistance-chart-2","source_quote":"DI Water | 2 | 1 | 1 | 1 | 2 | 1 | 4 | 1 | 2 | 4 | 1 | X | 1 |","verified_fields":["aflas","butyl","chemical","epdm","fluorosilicone","hypalon","kalrez","neoprene","nitrile","polyacrylate","polyurethane","rating_scale","sbr","silicone","viton"]},{"chemical":"Diacetone","nitrile":"4","epdm":"1","neoprene":"4","sbr":"4","silicone":"4","butyl":"1","polyacrylate":"4","hypalon":"4","viton":"4","polyurethane":"4","fluorosilicone":"4","aflas":"2","kalrez":"1","rating_scale":"1 = Satisfactory, 2 = Fair, 3 = Doubtful, 4 = Unsatisfactory, X = Insufficient Data","id":"diacetone","url":"https://referencesource.org/chemical-elastomer-material-compatibility/diacetone/","source":"https://mykin.com/rubber-chemical-resistance-chart-2","source_quote":"Diacetone | 4 | 1 | 4 | 4 | 4 | 1 | 4 | 4 | 4 | 4 | 4 | 2 | 1 |","verified_fields":["aflas","butyl","chemical","epdm","fluorosilicone","hypalon","kalrez","neoprene","nitrile","polyacrylate","polyurethane","rating_scale","sbr","silicone","viton"]},{"chemical":"Diacetone Alcohol","nitrile":"4","epdm":"1","neoprene":"2","sbr":"4","silicone":"4","butyl":"1","polyacrylate":"4","hypalon":"2","viton":"4","polyurethane":"4","fluorosilicone":"4","aflas":"2","kalrez":"1","rating_scale":"1 = Satisfactory, 2 = Fair, 3 = Doubtful, 4 = Unsatisfactory, X = Insufficient Data","id":"diacetone-alcohol","url":"https://referencesource.org/chemical-elastomer-material-compatibility/diacetone-alcohol/","source":"https://mykin.com/rubber-chemical-resistance-chart-2","source_quote":"Diacetone Alcohol | 4 | 1 | 2 | 4 | 4 | 1 | 4 | 2 | 4 | 4 | 4 | 2 | 1 |","verified_fields":["aflas","butyl","chemical","epdm","fluorosilicone","hypalon","kalrez","neoprene","nitrile","polyacrylate","polyurethane","rating_scale","sbr","silicone","viton"]},{"chemical":"Dialkyl Sulfates","nitrile":"3","epdm":"1","neoprene":"1","sbr":"1","silicone":"2","butyl":"1","polyacrylate":"4","hypalon":"1","viton":"3","polyurethane":"4","fluorosilicone":"1","aflas":"X","kalrez":"1","rating_scale":"1 = Satisfactory, 2 = Fair, 3 = Doubtful, 4 = Unsatisfactory, X = Insufficient Data","id":"dialkyl-sulfates","url":"https://referencesource.org/chemical-elastomer-material-compatibility/dialkyl-sulfates/","source":"https://mykin.com/rubber-chemical-resistance-chart-2","source_quote":"Dialkyl Sulfates | 3 | 1 | 1 | 1 | 2 | 1 | 4 | 1 | 3 | 4 | 1 | X | 1 |","verified_fields":["aflas","butyl","chemical","epdm","fluorosilicone","hypalon","kalrez","neoprene","nitrile","polyacrylate","polyurethane","rating_scale","sbr","silicone","viton"]},{"chemical":"Diallyl Ether","nitrile":"X","epdm":"X","neoprene":"X","sbr":"X","silicone":"X","butyl":"X","polyacrylate":"X","hypalon":"X","viton":"X","polyurethane":"X","fluorosilicone":"X","aflas":"X","kalrez":"1","rating_scale":"1 = Satisfactory, 2 = Fair, 3 = Doubtful, 4 = Unsatisfactory, X = Insufficient Data","id":"diallyl-ether","url":"https://referencesource.org/chemical-elastomer-material-compatibility/diallyl-ether/","source":"https://mykin.com/rubber-chemical-resistance-chart-2","source_quote":"Diallyl Ether | X | X | X | X | X | X | X | X | X | X | X | X | 1 |","verified_fields":["aflas","butyl","chemical","epdm","fluorosilicone","hypalon","kalrez","neoprene","nitrile","polyacrylate","polyurethane","rating_scale","sbr","silicone","viton"]},{"chemical":"Diallyl Phthalate","nitrile":"X","epdm":"X","neoprene":"X","sbr":"X","silicone":"X","butyl":"X","polyacrylate":"X","hypalon":"X","viton":"X","polyurethane":"X","fluorosilicone":"X","aflas":"X","kalrez":"1","rating_scale":"1 = Satisfactory, 2 = Fair, 3 = Doubtful, 4 = Unsatisfactory, X = Insufficient Data","id":"diallyl-phthalate","url":"https://referencesource.org/chemical-elastomer-material-compatibility/diallyl-phthalate/","source":"https://mykin.com/rubber-chemical-resistance-chart-2","source_quote":"Diallyl Phthalate | X | X | X | X | X | X | X | X | X | X | X | X | 1 |","verified_fields":["aflas","butyl","chemical","epdm","fluorosilicone","hypalon","kalrez","neoprene","nitrile","polyacrylate","polyurethane","rating_scale","sbr","silicone","viton"]},{"chemical":"Diamylamine","nitrile":"1","epdm":"4","neoprene":"2","sbr":"4","silicone":"2","butyl":"4","polyacrylate":"1","hypalon":"2","viton":"1","polyurethane":"1","fluorosilicone":"1","aflas":"X","kalrez":"1","rating_scale":"1 = Satisfactory, 2 = Fair, 3 = Doubtful, 4 = Unsatisfactory, X = Insufficient Data","id":"diamylamine","url":"https://referencesource.org/chemical-elastomer-material-compatibility/diamylamine/","source":"https://mykin.com/rubber-chemical-resistance-chart-2","source_quote":"Diamylamine | 1 | 4 | 2 | 4 | 2 | 4 | 1 | 2 | 1 | 1 | 1 | X | 1 |","verified_fields":["aflas","butyl","chemical","epdm","fluorosilicone","hypalon","kalrez","neoprene","nitrile","polyacrylate","polyurethane","rating_scale","sbr","silicone","viton"]},{"chemical":"Diazinon","nitrile":"3","epdm":"4","neoprene":"3","sbr":"4","silicone":"4","butyl":"4","polyacrylate":"X","hypalon":"3","viton":"2","polyurethane":"X","fluorosilicone":"2","aflas":"2","kalrez":"1","rating_scale":"1 = Satisfactory, 2 = Fair, 3 = Doubtful, 4 = Unsatisfactory, X = Insufficient Data","id":"diazinon","url":"https://referencesource.org/chemical-elastomer-material-compatibility/diazinon/","source":"https://mykin.com/rubber-chemical-resistance-chart-2","source_quote":"Diazinon | 3 | 4 | 3 | 4 | 4 | 4 | X | 3 | 2 | X | 2 | 2 | 1 |","verified_fields":["aflas","butyl","chemical","epdm","fluorosilicone","hypalon","kalrez","neoprene","nitrile","polyacrylate","polyurethane","rating_scale","sbr","silicone","viton"]},{"chemical":"Dibenzyl Ether","nitrile":"4","epdm":"2","neoprene":"4","sbr":"4","silicone":"X","butyl":"2","polyacrylate":"X","hypalon":"4","viton":"4","polyurethane":"2","fluorosilicone":"X","aflas":"2","kalrez":"1","rating_scale":"1 = Satisfactory, 2 = Fair, 3 = Doubtful, 4 = Unsatisfactory, X = Insufficient Data","id":"dibenzyl-ether","url":"https://referencesource.org/chemical-elastomer-material-compatibility/dibenzyl-ether/","source":"https://mykin.com/rubber-chemical-resistance-chart-2","source_quote":"Dibenzyl Ether | 4 | 2 | 4 | 4 | X | 2 | X | 4 | 4 | 2 | X | 2 | 1 |","verified_fields":["aflas","butyl","chemical","epdm","fluorosilicone","hypalon","kalrez","neoprene","nitrile","polyacrylate","polyurethane","rating_scale","sbr","silicone","viton"]},{"chemical":"Dibenzyl Sebacate","nitrile":"4","epdm":"2","neoprene":"4","sbr":"4","silicone":"3","butyl":"2","polyacrylate":"4","hypalon":"4","viton":"2","polyurethane":"2","fluorosilicone":"3","aflas":"2","kalrez":"1","rating_scale":"1 = Satisfactory, 2 = Fair, 3 = Doubtful, 4 = Unsatisfactory, X = Insufficient Data","id":"dibenzyl-sebacate","url":"https://referencesource.org/chemical-elastomer-material-compatibility/dibenzyl-sebacate/","source":"https://mykin.com/rubber-chemical-resistance-chart-2","source_quote":"Dibenzyl Sebacate | 4 | 2 | 4 | 4 | 3 | 2 | 4 | 4 | 2 | 2 | 3 | 2 | 1 |","verified_fields":["aflas","butyl","chemical","epdm","fluorosilicone","hypalon","kalrez","neoprene","nitrile","polyacrylate","polyurethane","rating_scale","sbr","silicone","viton"]},{"chemical":"Dibenzyl (sym-Diphenylethane)","nitrile":"2","epdm":"4","neoprene":"4","sbr":"4","silicone":"X","butyl":"4","polyacrylate":"4","hypalon":"4","viton":"1","polyurethane":"3","fluorosilicone":"2","aflas":"X","kalrez":"1","rating_scale":"1 = Satisfactory, 2 = Fair, 3 = Doubtful, 4 = Unsatisfactory, X = Insufficient Data","id":"dibenzyl-sym-diphenylethane","url":"https://referencesource.org/chemical-elastomer-material-compatibility/dibenzyl-sym-diphenylethane/","source":"https://mykin.com/rubber-chemical-resistance-chart-2","source_quote":"Dibenzyl (sym-Diphenylethane) | 2 | 4 | 4 | 4 | X | 4 | 4 | 4 | 1 | 3 | 2 | X | 1 |","verified_fields":["aflas","butyl","chemical","epdm","fluorosilicone","hypalon","kalrez","neoprene","nitrile","polyacrylate","polyurethane","rating_scale","sbr","silicone","viton"]},{"chemical":"Diborane","nitrile":"X","epdm":"X","neoprene":"X","sbr":"X","silicone":"X","butyl":"X","polyacrylate":"X","hypalon":"X","viton":"X","polyurethane":"X","fluorosilicone":"X","aflas":"X","kalrez":"1","rating_scale":"1 = Satisfactory, 2 = Fair, 3 = Doubtful, 4 = Unsatisfactory, X = Insufficient Data","id":"diborane","url":"https://referencesource.org/chemical-elastomer-material-compatibility/diborane/","source":"https://mykin.com/rubber-chemical-resistance-chart-2","source_quote":"Diborane | X | X | X | X | X | X | X | X | X | X | X | X | 1 |","verified_fields":["aflas","butyl","chemical","epdm","fluorosilicone","hypalon","kalrez","neoprene","nitrile","polyacrylate","polyurethane","rating_scale","sbr","silicone","viton"]},{"chemical":"Dibromoethane","nitrile":"2","epdm":"4","neoprene":"4","sbr":"4","silicone":"X","butyl":"4","polyacrylate":"4","hypalon":"4","viton":"1","polyurethane":"3","fluorosilicone":"2","aflas":"X","kalrez":"1","rating_scale":"1 = Satisfactory, 2 = Fair, 3 = Doubtful, 4 = Unsatisfactory, X = Insufficient Data","id":"dibromoethane","url":"https://referencesource.org/chemical-elastomer-material-compatibility/dibromoethane/","source":"https://mykin.com/rubber-chemical-resistance-chart-2","source_quote":"Dibromoethane | 2 | 4 | 4 | 4 | X | 4 | 4 | 4 | 1 | 3 | 2 | X | 1 |","verified_fields":["aflas","butyl","chemical","epdm","fluorosilicone","hypalon","kalrez","neoprene","nitrile","polyacrylate","polyurethane","rating_scale","sbr","silicone","viton"]},{"chemical":"Dibromoethyl Benzene","nitrile":"4","epdm":"4","neoprene":"4","sbr":"4","silicone":"4","butyl":"4","polyacrylate":"4","hypalon":"4","viton":"1","polyurethane":"4","fluorosilicone":"2","aflas":"2","kalrez":"1","rating_scale":"1 = Satisfactory, 2 = Fair, 3 = Doubtful, 4 = Unsatisfactory, X = Insufficient Data","id":"dibromoethyl-benzene","url":"https://referencesource.org/chemical-elastomer-material-compatibility/dibromoethyl-benzene/","source":"https://mykin.com/rubber-chemical-resistance-chart-2","source_quote":"Dibromoethyl Benzene | 4 | 4 | 4 | 4 | 4 | 4 | 4 | 4 | 1 | 4 | 2 | 2 | 1 |","verified_fields":["aflas","butyl","chemical","epdm","fluorosilicone","hypalon","kalrez","neoprene","nitrile","polyacrylate","polyurethane","rating_scale","sbr","silicone","viton"]},{"chemical":"Dibutyl Cellosolve Adipate","nitrile":"3","epdm":"1","neoprene":"1","sbr":"1","silicone":"2","butyl":"1","polyacrylate":"4","hypalon":"1","viton":"3","polyurethane":"4","fluorosilicone":"1","aflas":"X","kalrez":"1","rating_scale":"1 = Satisfactory, 2 = Fair, 3 = Doubtful, 4 = Unsatisfactory, X = Insufficient Data","id":"dibutyl-cellosolve-adipate","url":"https://referencesource.org/chemical-elastomer-material-compatibility/dibutyl-cellosolve-adipate/","source":"https://mykin.com/rubber-chemical-resistance-chart-2","source_quote":"Dibutyl Cellosolve Adipate | 3 | 1 | 1 | 1 | 2 | 1 | 4 | 1 | 3 | 4 | 1 | X | 1 |","verified_fields":["aflas","butyl","chemical","epdm","fluorosilicone","hypalon","kalrez","neoprene","nitrile","polyacrylate","polyurethane","rating_scale","sbr","silicone","viton"]},{"chemical":"Dibutyl Ether","nitrile":"4","epdm":"3","neoprene":"4","sbr":"4","silicone":"4","butyl":"3","polyacrylate":"3","hypalon":"4","viton":"3","polyurethane":"2","fluorosilicone":"3","aflas":"3","kalrez":"1","rating_scale":"1 = Satisfactory, 2 = Fair, 3 = Doubtful, 4 = Unsatisfactory, X = Insufficient Data","id":"dibutyl-ether","url":"https://referencesource.org/chemical-elastomer-material-compatibility/dibutyl-ether/","source":"https://mykin.com/rubber-chemical-resistance-chart-2","source_quote":"Dibutyl Ether | 4 | 3 | 4 | 4 | 4 | 3 | 3 | 4 | 3 | 2 | 3 | 3 | 1 |","verified_fields":["aflas","butyl","chemical","epdm","fluorosilicone","hypalon","kalrez","neoprene","nitrile","polyacrylate","polyurethane","rating_scale","sbr","silicone","viton"]},{"chemical":"Dibutyl Methylenedithio Glycolate","nitrile":"2","epdm":"4","neoprene":"4","sbr":"4","silicone":"X","butyl":"4","polyacrylate":"4","hypalon":"4","viton":"1","polyurethane":"3","fluorosilicone":"2","aflas":"X","kalrez":"1","rating_scale":"1 = Satisfactory, 2 = Fair, 3 = Doubtful, 4 = Unsatisfactory, X = Insufficient Data","id":"dibutyl-methylenedithio-glycolate","url":"https://referencesource.org/chemical-elastomer-material-compatibility/dibutyl-methylenedithio-glycolate/","source":"https://mykin.com/rubber-chemical-resistance-chart-2","source_quote":"Dibutyl Methylenedithio Glycolate | 2 | 4 | 4 | 4 | X | 4 | 4 | 4 | 1 | 3 | 2 | X | 1 |","verified_fields":["aflas","butyl","chemical","epdm","fluorosilicone","hypalon","kalrez","neoprene","nitrile","polyacrylate","polyurethane","rating_scale","sbr","silicone","viton"]},{"chemical":"Dibutyl Phthalate","nitrile":"4","epdm":"2","neoprene":"4","sbr":"4","silicone":"2","butyl":"3","polyacrylate":"4","hypalon":"4","viton":"3","polyurethane":"3","fluorosilicone":"3","aflas":"3","kalrez":"1","rating_scale":"1 = Satisfactory, 2 = Fair, 3 = Doubtful, 4 = Unsatisfactory, X = Insufficient Data","id":"dibutyl-phthalate","url":"https://referencesource.org/chemical-elastomer-material-compatibility/dibutyl-phthalate/","source":"https://mykin.com/rubber-chemical-resistance-chart-2","source_quote":"Dibutyl Phthalate | 4 | 2 | 4 | 4 | 2 | 3 | 4 | 4 | 3 | 3 | 3 | 3 | 1 |","verified_fields":["aflas","butyl","chemical","epdm","fluorosilicone","hypalon","kalrez","neoprene","nitrile","polyacrylate","polyurethane","rating_scale","sbr","silicone","viton"]},{"chemical":"Dibutyl Sebacate","nitrile":"4","epdm":"2","neoprene":"4","sbr":"4","silicone":"2","butyl":"2","polyacrylate":"4","hypalon":"4","viton":"2","polyurethane":"4","fluorosilicone":"2","aflas":"2","kalrez":"1","rating_scale":"1 = Satisfactory, 2 = Fair, 3 = Doubtful, 4 = Unsatisfactory, X = Insufficient Data","id":"dibutyl-sebacate","url":"https://referencesource.org/chemical-elastomer-material-compatibility/dibutyl-sebacate/","source":"https://mykin.com/rubber-chemical-resistance-chart-2","source_quote":"Dibutyl Sebacate | 4 | 2 | 4 | 4 | 2 | 2 | 4 | 4 | 2 | 4 | 2 | 2 | 1 |","verified_fields":["aflas","butyl","chemical","epdm","fluorosilicone","hypalon","kalrez","neoprene","nitrile","polyacrylate","polyurethane","rating_scale","sbr","silicone","viton"]},{"chemical":"Dibutyl Thioglycolate","nitrile":"2","epdm":"4","neoprene":"4","sbr":"4","silicone":"X","butyl":"4","polyacrylate":"4","hypalon":"4","viton":"1","polyurethane":"3","fluorosilicone":"2","aflas":"X","kalrez":"1","rating_scale":"1 = Satisfactory, 2 = Fair, 3 = Doubtful, 4 = Unsatisfactory, X = Insufficient Data","id":"dibutyl-thioglycolate","url":"https://referencesource.org/chemical-elastomer-material-compatibility/dibutyl-thioglycolate/","source":"https://mykin.com/rubber-chemical-resistance-chart-2","source_quote":"Dibutyl Thioglycolate | 2 | 4 | 4 | 4 | X | 4 | 4 | 4 | 1 | 3 | 2 | X | 1 |","verified_fields":["aflas","butyl","chemical","epdm","fluorosilicone","hypalon","kalrez","neoprene","nitrile","polyacrylate","polyurethane","rating_scale","sbr","silicone","viton"]},{"chemical":"Dibutyl Thiourea","nitrile":"2","epdm":"4","neoprene":"4","sbr":"4","silicone":"X","butyl":"4","polyacrylate":"4","hypalon":"4","viton":"1","polyurethane":"3","fluorosilicone":"2","aflas":"X","kalrez":"1","rating_scale":"1 = Satisfactory, 2 = Fair, 3 = Doubtful, 4 = Unsatisfactory, X = Insufficient Data","id":"dibutyl-thiourea","url":"https://referencesource.org/chemical-elastomer-material-compatibility/dibutyl-thiourea/","source":"https://mykin.com/rubber-chemical-resistance-chart-2","source_quote":"Dibutyl Thiourea | 2 | 4 | 4 | 4 | X | 4 | 4 | 4 | 1 | 3 | 2 | X | 1 |","verified_fields":["aflas","butyl","chemical","epdm","fluorosilicone","hypalon","kalrez","neoprene","nitrile","polyacrylate","polyurethane","rating_scale","sbr","silicone","viton"]},{"chemical":"Dibutylamine","nitrile":"4","epdm":"1","neoprene":"3","sbr":"4","silicone":"3","butyl":"4","polyacrylate":"4","hypalon":"4","viton":"4","polyurethane":"4","fluorosilicone":"4","aflas":"4","kalrez":"1","rating_scale":"1 = Satisfactory, 2 = Fair, 3 = Doubtful, 4 = Unsatisfactory, X = Insufficient Data","id":"dibutylamine","url":"https://referencesource.org/chemical-elastomer-material-compatibility/dibutylamine/","source":"https://mykin.com/rubber-chemical-resistance-chart-2","source_quote":"Dibutylamine | 4 | 1 | 3 | 4 | 3 | 4 | 4 | 4 | 4 | 4 | 4 | 4 | 1 |","verified_fields":["aflas","butyl","chemical","epdm","fluorosilicone","hypalon","kalrez","neoprene","nitrile","polyacrylate","polyurethane","rating_scale","sbr","silicone","viton"]},{"chemical":"Dichloroacetic Acid","nitrile":"2","epdm":"4","neoprene":"4","sbr":"4","silicone":"X","butyl":"4","polyacrylate":"4","hypalon":"4","viton":"1","polyurethane":"3","fluorosilicone":"2","aflas":"X","kalrez":"1","rating_scale":"1 = Satisfactory, 2 = Fair, 3 = Doubtful, 4 = Unsatisfactory, X = Insufficient Data","id":"dichloroacetic-acid","url":"https://referencesource.org/chemical-elastomer-material-compatibility/dichloroacetic-acid/","source":"https://mykin.com/rubber-chemical-resistance-chart-2","source_quote":"Dichloroacetic Acid | 2 | 4 | 4 | 4 | X | 4 | 4 | 4 | 1 | 3 | 2 | X | 1 |","verified_fields":["aflas","butyl","chemical","epdm","fluorosilicone","hypalon","kalrez","neoprene","nitrile","polyacrylate","polyurethane","rating_scale","sbr","silicone","viton"]},{"chemical":"Dichloroaniline","nitrile":"3","epdm":"1","neoprene":"1","sbr":"1","silicone":"2","butyl":"1","polyacrylate":"4","hypalon":"1","viton":"3","polyurethane":"4","fluorosilicone":"1","aflas":"X","kalrez":"1","rating_scale":"1 = Satisfactory, 2 = Fair, 3 = Doubtful, 4 = Unsatisfactory, X = Insufficient Data","id":"dichloroaniline","url":"https://referencesource.org/chemical-elastomer-material-compatibility/dichloroaniline/","source":"https://mykin.com/rubber-chemical-resistance-chart-2","source_quote":"Dichloroaniline | 3 | 1 | 1 | 1 | 2 | 1 | 4 | 1 | 3 | 4 | 1 | X | 1 |","verified_fields":["aflas","butyl","chemical","epdm","fluorosilicone","hypalon","kalrez","neoprene","nitrile","polyacrylate","polyurethane","rating_scale","sbr","silicone","viton"]},{"chemical":"Dichlorobenzene or o-Dichlorobenzene","nitrile":"4","epdm":"4","neoprene":"4","sbr":"4","silicone":"X","butyl":"4","polyacrylate":"4","hypalon":"2","viton":"1","polyurethane":"4","fluorosilicone":"4","aflas":"4","kalrez":"1","rating_scale":"1 = Satisfactory, 2 = Fair, 3 = Doubtful, 4 = Unsatisfactory, X = Insufficient Data","id":"dichlorobenzene-or-o-dichlorobenzene","url":"https://referencesource.org/chemical-elastomer-material-compatibility/dichlorobenzene-or-o-dichlorobenzene/","source":"https://mykin.com/rubber-chemical-resistance-chart-2","source_quote":"Dichlorobenzene or o-Dichlorobenzene | 4 | 4 | 4 | 4 | X | 4 | 4 | 2 | 1 | 4 | 4 | 4 | 1 |","verified_fields":["aflas","butyl","chemical","epdm","fluorosilicone","hypalon","kalrez","neoprene","nitrile","polyacrylate","polyurethane","rating_scale","sbr","silicone","viton"]},{"chemical":"Dichlorobenzene or p-Dichlorobenzene","nitrile":"4","epdm":"4","neoprene":"4","sbr":"4","silicone":"X","butyl":"4","polyacrylate":"4","hypalon":"2","viton":"1","polyurethane":"4","fluorosilicone":"4","aflas":"4","kalrez":"1","rating_scale":"1 = Satisfactory, 2 = Fair, 3 = Doubtful, 4 = Unsatisfactory, X = Insufficient Data","id":"dichlorobenzene-or-p-dichlorobenzene","url":"https://referencesource.org/chemical-elastomer-material-compatibility/dichlorobenzene-or-p-dichlorobenzene/","source":"https://mykin.com/rubber-chemical-resistance-chart-2","source_quote":"Dichlorobenzene or p-Dichlorobenzene | 4 | 4 | 4 | 4 | X | 4 | 4 | 2 | 1 | 4 | 4 | 4 | 1 |","verified_fields":["aflas","butyl","chemical","epdm","fluorosilicone","hypalon","kalrez","neoprene","nitrile","polyacrylate","polyurethane","rating_scale","sbr","silicone","viton"]},{"chemical":"Dichlorobutane","nitrile":"2","epdm":"4","neoprene":"4","sbr":"4","silicone":"4","butyl":"4","polyacrylate":"4","hypalon":"4","viton":"1","polyurethane":"4","fluorosilicone":"2","aflas":"2","kalrez":"1","rating_scale":"1 = Satisfactory, 2 = Fair, 3 = Doubtful, 4 = Unsatisfactory, X = Insufficient Data","id":"dichlorobutane","url":"https://referencesource.org/chemical-elastomer-material-compatibility/dichlorobutane/","source":"https://mykin.com/rubber-chemical-resistance-chart-2","source_quote":"Dichlorobutane | 2 | 4 | 4 | 4 | 4 | 4 | 4 | 4 | 1 | 4 | 2 | 2 | 1 |","verified_fields":["aflas","butyl","chemical","epdm","fluorosilicone","hypalon","kalrez","neoprene","nitrile","polyacrylate","polyurethane","rating_scale","sbr","silicone","viton"]},{"chemical":"Dichlorobutene","nitrile":"2","epdm":"4","neoprene":"4","sbr":"4","silicone":"X","butyl":"4","polyacrylate":"4","hypalon":"4","viton":"1","polyurethane":"3","fluorosilicone":"2","aflas":"X","kalrez":"1","rating_scale":"1 = Satisfactory, 2 = Fair, 3 = Doubtful, 4 = Unsatisfactory, X = Insufficient Data","id":"dichlorobutene","url":"https://referencesource.org/chemical-elastomer-material-compatibility/dichlorobutene/","source":"https://mykin.com/rubber-chemical-resistance-chart-2","source_quote":"Dichlorobutene | 2 | 4 | 4 | 4 | X | 4 | 4 | 4 | 1 | 3 | 2 | X | 1 |","verified_fields":["aflas","butyl","chemical","epdm","fluorosilicone","hypalon","kalrez","neoprene","nitrile","polyacrylate","polyurethane","rating_scale","sbr","silicone","viton"]},{"chemical":"Dichlorodiphenyl-Dichloroethane (DDD)","nitrile":"2","epdm":"4","neoprene":"4","sbr":"4","silicone":"X","butyl":"4","polyacrylate":"4","hypalon":"4","viton":"1","polyurethane":"3","fluorosilicone":"2","aflas":"X","kalrez":"1","rating_scale":"1 = Satisfactory, 2 = Fair, 3 = Doubtful, 4 = Unsatisfactory, X = Insufficient Data","id":"dichlorodiphenyl-dichloroethane-ddd","url":"https://referencesource.org/chemical-elastomer-material-compatibility/dichlorodiphenyl-dichloroethane-ddd/","source":"https://mykin.com/rubber-chemical-resistance-chart-2","source_quote":"Dichlorodiphenyl-Dichloroethane (DDD) | 2 | 4 | 4 | 4 | X | 4 | 4 | 4 | 1 | 3 | 2 | X | 1 |","verified_fields":["aflas","butyl","chemical","epdm","fluorosilicone","hypalon","kalrez","neoprene","nitrile","polyacrylate","polyurethane","rating_scale","sbr","silicone","viton"]},{"chemical":"Dichloroethane","nitrile":"2","epdm":"4","neoprene":"4","sbr":"4","silicone":"X","butyl":"4","polyacrylate":"4","hypalon":"4","viton":"1","polyurethane":"3","fluorosilicone":"2","aflas":"X","kalrez":"1","rating_scale":"1 = Satisfactory, 2 = Fair, 3 = Doubtful, 4 = Unsatisfactory, X = Insufficient Data","id":"dichloroethane","url":"https://referencesource.org/chemical-elastomer-material-compatibility/dichloroethane/","source":"https://mykin.com/rubber-chemical-resistance-chart-2","source_quote":"Dichloroethane | 2 | 4 | 4 | 4 | X | 4 | 4 | 4 | 1 | 3 | 2 | X | 1 |","verified_fields":["aflas","butyl","chemical","epdm","fluorosilicone","hypalon","kalrez","neoprene","nitrile","polyacrylate","polyurethane","rating_scale","sbr","silicone","viton"]},{"chemical":"Dichloroethylene","nitrile":"2","epdm":"4","neoprene":"4","sbr":"4","silicone":"X","butyl":"4","polyacrylate":"4","hypalon":"4","viton":"1","polyurethane":"3","fluorosilicone":"2","aflas":"X","kalrez":"1","rating_scale":"1 = Satisfactory, 2 = Fair, 3 = Doubtful, 4 = Unsatisfactory, X = Insufficient Data","id":"dichloroethylene","url":"https://referencesource.org/chemical-elastomer-material-compatibility/dichloroethylene/","source":"https://mykin.com/rubber-chemical-resistance-chart-2","source_quote":"Dichloroethylene | 2 | 4 | 4 | 4 | X | 4 | 4 | 4 | 1 | 3 | 2 | X | 1 |","verified_fields":["aflas","butyl","chemical","epdm","fluorosilicone","hypalon","kalrez","neoprene","nitrile","polyacrylate","polyurethane","rating_scale","sbr","silicone","viton"]},{"chemical":"Dichlorohydrin","nitrile":"3","epdm":"1","neoprene":"1","sbr":"1","silicone":"2","butyl":"1","polyacrylate":"4","hypalon":"1","viton":"3","polyurethane":"4","fluorosilicone":"1","aflas":"X","kalrez":"1","rating_scale":"1 = Satisfactory, 2 = Fair, 3 = Doubtful, 4 = Unsatisfactory, X = Insufficient Data","id":"dichlorohydrin","url":"https://referencesource.org/chemical-elastomer-material-compatibility/dichlorohydrin/","source":"https://mykin.com/rubber-chemical-resistance-chart-2","source_quote":"Dichlorohydrin | 3 | 1 | 1 | 1 | 2 | 1 | 4 | 1 | 3 | 4 | 1 | X | 1 |","verified_fields":["aflas","butyl","chemical","epdm","fluorosilicone","hypalon","kalrez","neoprene","nitrile","polyacrylate","polyurethane","rating_scale","sbr","silicone","viton"]},{"chemical":"Dichloroisopropyl Ether","nitrile":"4","epdm":"3","neoprene":"4","sbr":"4","silicone":"4","butyl":"4","polyacrylate":"3","hypalon":"4","viton":"3","polyurethane":"2","fluorosilicone":"3","aflas":"3","kalrez":"1","rating_scale":"1 = Satisfactory, 2 = Fair, 3 = Doubtful, 4 = Unsatisfactory, X = Insufficient Data","id":"dichloroisopropyl-ether","url":"https://referencesource.org/chemical-elastomer-material-compatibility/dichloroisopropyl-ether/","source":"https://mykin.com/rubber-chemical-resistance-chart-2","source_quote":"Dichloroisopropyl Ether | 4 | 3 | 4 | 4 | 4 | 4 | 3 | 4 | 3 | 2 | 3 | 3 | 1 |","verified_fields":["aflas","butyl","chemical","epdm","fluorosilicone","hypalon","kalrez","neoprene","nitrile","polyacrylate","polyurethane","rating_scale","sbr","silicone","viton"]},{"chemical":"Dichloromethane","nitrile":"2","epdm":"4","neoprene":"4","sbr":"4","silicone":"X","butyl":"4","polyacrylate":"4","hypalon":"4","viton":"1","polyurethane":"3","fluorosilicone":"2","aflas":"X","kalrez":"1","rating_scale":"1 = Satisfactory, 2 = Fair, 3 = Doubtful, 4 = Unsatisfactory, X = Insufficient Data","id":"dichloromethane","url":"https://referencesource.org/chemical-elastomer-material-compatibility/dichloromethane/","source":"https://mykin.com/rubber-chemical-resistance-chart-2","source_quote":"Dichloromethane | 2 | 4 | 4 | 4 | X | 4 | 4 | 4 | 1 | 3 | 2 | X | 1 |","verified_fields":["aflas","butyl","chemical","epdm","fluorosilicone","hypalon","kalrez","neoprene","nitrile","polyacrylate","polyurethane","rating_scale","sbr","silicone","viton"]},{"chemical":"Dichlorophenol","nitrile":"2","epdm":"4","neoprene":"4","sbr":"4","silicone":"X","butyl":"4","polyacrylate":"4","hypalon":"4","viton":"1","polyurethane":"3","fluorosilicone":"2","aflas":"X","kalrez":"1","rating_scale":"1 = Satisfactory, 2 = Fair, 3 = Doubtful, 4 = Unsatisfactory, X = Insufficient Data","id":"dichlorophenol","url":"https://referencesource.org/chemical-elastomer-material-compatibility/dichlorophenol/","source":"https://mykin.com/rubber-chemical-resistance-chart-2","source_quote":"Dichlorophenol | 2 | 4 | 4 | 4 | X | 4 | 4 | 4 | 1 | 3 | 2 | X | 1 |","verified_fields":["aflas","butyl","chemical","epdm","fluorosilicone","hypalon","kalrez","neoprene","nitrile","polyacrylate","polyurethane","rating_scale","sbr","silicone","viton"]},{"chemical":"Dichlorophenoxyacetic Acid","nitrile":"2","epdm":"4","neoprene":"4","sbr":"4","silicone":"X","butyl":"4","polyacrylate":"4","hypalon":"4","viton":"1","polyurethane":"3","fluorosilicone":"2","aflas":"X","kalrez":"1","rating_scale":"1 = Satisfactory, 2 = Fair, 3 = Doubtful, 4 = Unsatisfactory, X = Insufficient Data","id":"dichlorophenoxyacetic-acid","url":"https://referencesource.org/chemical-elastomer-material-compatibility/dichlorophenoxyacetic-acid/","source":"https://mykin.com/rubber-chemical-resistance-chart-2","source_quote":"Dichlorophenoxyacetic Acid | 2 | 4 | 4 | 4 | X | 4 | 4 | 4 | 1 | 3 | 2 | X | 1 |","verified_fields":["aflas","butyl","chemical","epdm","fluorosilicone","hypalon","kalrez","neoprene","nitrile","polyacrylate","polyurethane","rating_scale","sbr","silicone","viton"]},{"chemical":"Dichloropropane","nitrile":"2","epdm":"4","neoprene":"4","sbr":"4","silicone":"X","butyl":"4","polyacrylate":"4","hypalon":"4","viton":"1","polyurethane":"3","fluorosilicone":"2","aflas":"X","kalrez":"1","rating_scale":"1 = Satisfactory, 2 = Fair, 3 = Doubtful, 4 = Unsatisfactory, X = Insufficient Data","id":"dichloropropane","url":"https://referencesource.org/chemical-elastomer-material-compatibility/dichloropropane/","source":"https://mykin.com/rubber-chemical-resistance-chart-2","source_quote":"Dichloropropane | 2 | 4 | 4 | 4 | X | 4 | 4 | 4 | 1 | 3 | 2 | X | 1 |","verified_fields":["aflas","butyl","chemical","epdm","fluorosilicone","hypalon","kalrez","neoprene","nitrile","polyacrylate","polyurethane","rating_scale","sbr","silicone","viton"]},{"chemical":"Dichloropropene","nitrile":"2","epdm":"4","neoprene":"4","sbr":"4","silicone":"X","butyl":"4","polyacrylate":"4","hypalon":"4","viton":"1","polyurethane":"3","fluorosilicone":"2","aflas":"X","kalrez":"1","rating_scale":"1 = Satisfactory, 2 = Fair, 3 = Doubtful, 4 = Unsatisfactory, X = Insufficient Data","id":"dichloropropene","url":"https://referencesource.org/chemical-elastomer-material-compatibility/dichloropropene/","source":"https://mykin.com/rubber-chemical-resistance-chart-2","source_quote":"Dichloropropene | 2 | 4 | 4 | 4 | X | 4 | 4 | 4 | 1 | 3 | 2 | X | 1 |","verified_fields":["aflas","butyl","chemical","epdm","fluorosilicone","hypalon","kalrez","neoprene","nitrile","polyacrylate","polyurethane","rating_scale","sbr","silicone","viton"]},{"chemical":"Dichlorosilane","nitrile":"X","epdm":"X","neoprene":"X","sbr":"X","silicone":"X","butyl":"X","polyacrylate":"X","hypalon":"X","viton":"X","polyurethane":"X","fluorosilicone":"X","aflas":"X","kalrez":"1","rating_scale":"1 = Satisfactory, 2 = Fair, 3 = Doubtful, 4 = Unsatisfactory, X = Insufficient Data","id":"dichlorosilane","url":"https://referencesource.org/chemical-elastomer-material-compatibility/dichlorosilane/","source":"https://mykin.com/rubber-chemical-resistance-chart-2","source_quote":"Dichlorosilane | X | X | X | X | X | X | X | X | X | X | X | X | 1 |","verified_fields":["aflas","butyl","chemical","epdm","fluorosilicone","hypalon","kalrez","neoprene","nitrile","polyacrylate","polyurethane","rating_scale","sbr","silicone","viton"]},{"chemical":"Dicyclohexylamine","nitrile":"1","epdm":"4","neoprene":"4","sbr":"4","silicone":"2","butyl":"4","polyacrylate":"4","hypalon":"4","viton":"4","polyurethane":"4","fluorosilicone":"4","aflas":"4","kalrez":"1","rating_scale":"1 = Satisfactory, 2 = Fair, 3 = Doubtful, 4 = Unsatisfactory, X = Insufficient Data","id":"dicyclohexylamine","url":"https://referencesource.org/chemical-elastomer-material-compatibility/dicyclohexylamine/","source":"https://mykin.com/rubber-chemical-resistance-chart-2","source_quote":"Dicyclohexylamine | 1 | 4 | 4 | 4 | 2 | 4 | 4 | 4 | 4 | 4 | 4 | 4 | 1 |","verified_fields":["aflas","butyl","chemical","epdm","fluorosilicone","hypalon","kalrez","neoprene","nitrile","polyacrylate","polyurethane","rating_scale","sbr","silicone","viton"]},{"chemical":"Dicyclohexylammonium Nitrate","nitrile":"3","epdm":"1","neoprene":"1","sbr":"1","silicone":"2","butyl":"1","polyacrylate":"4","hypalon":"1","viton":"3","polyurethane":"4","fluorosilicone":"1","aflas":"X","kalrez":"1","rating_scale":"1 = Satisfactory, 2 = Fair, 3 = Doubtful, 4 = Unsatisfactory, X = Insufficient Data","id":"dicyclohexylammonium-nitrate","url":"https://referencesource.org/chemical-elastomer-material-compatibility/dicyclohexylammonium-nitrate/","source":"https://mykin.com/rubber-chemical-resistance-chart-2","source_quote":"Dicyclohexylammonium Nitrate | 3 | 1 | 1 | 1 | 2 | 1 | 4 | 1 | 3 | 4 | 1 | X | 1 |","verified_fields":["aflas","butyl","chemical","epdm","fluorosilicone","hypalon","kalrez","neoprene","nitrile","polyacrylate","polyurethane","rating_scale","sbr","silicone","viton"]},{"chemical":"Dieldrin","nitrile":"2","epdm":"4","neoprene":"4","sbr":"4","silicone":"X","butyl":"4","polyacrylate":"4","hypalon":"4","viton":"1","polyurethane":"3","fluorosilicone":"2","aflas":"X","kalrez":"1","rating_scale":"1 = Satisfactory, 2 = Fair, 3 = Doubtful, 4 = Unsatisfactory, X = Insufficient Data","id":"dieldrin","url":"https://referencesource.org/chemical-elastomer-material-compatibility/dieldrin/","source":"https://mykin.com/rubber-chemical-resistance-chart-2","source_quote":"Dieldrin | 2 | 4 | 4 | 4 | X | 4 | 4 | 4 | 1 | 3 | 2 | X | 1 |","verified_fields":["aflas","butyl","chemical","epdm","fluorosilicone","hypalon","kalrez","neoprene","nitrile","polyacrylate","polyurethane","rating_scale","sbr","silicone","viton"]},{"chemical":"Diesel Oil","nitrile":"1","epdm":"4","neoprene":"3","sbr":"4","silicone":"4","butyl":"4","polyacrylate":"1","hypalon":"3","viton":"1","polyurethane":"3","fluorosilicone":"1","aflas":"2","kalrez":"1","rating_scale":"1 = Satisfactory, 2 = Fair, 3 = Doubtful, 4 = Unsatisfactory, X = Insufficient Data","id":"diesel-oil","url":"https://referencesource.org/chemical-elastomer-material-compatibility/diesel-oil/","source":"https://mykin.com/rubber-chemical-resistance-chart-2","source_quote":"Diesel Oil | 1 | 4 | 3 | 4 | 4 | 4 | 1 | 3 | 1 | 3 | 1 | 2 | 1 |","verified_fields":["aflas","butyl","chemical","epdm","fluorosilicone","hypalon","kalrez","neoprene","nitrile","polyacrylate","polyurethane","rating_scale","sbr","silicone","viton"]},{"chemical":"Diethanolamine (DEA)","nitrile":"3","epdm":"1","neoprene":"1","sbr":"1","silicone":"2","butyl":"1","polyacrylate":"4","hypalon":"1","viton":"3","polyurethane":"4","fluorosilicone":"1","aflas":"X","kalrez":"1","rating_scale":"1 = Satisfactory, 2 = Fair, 3 = Doubtful, 4 = Unsatisfactory, X = Insufficient Data","id":"diethanolamine-dea","url":"https://referencesource.org/chemical-elastomer-material-compatibility/diethanolamine-dea/","source":"https://mykin.com/rubber-chemical-resistance-chart-2","source_quote":"Diethanolamine (DEA) | 3 | 1 | 1 | 1 | 2 | 1 | 4 | 1 | 3 | 4 | 1 | X | 1 |","verified_fields":["aflas","butyl","chemical","epdm","fluorosilicone","hypalon","kalrez","neoprene","nitrile","polyacrylate","polyurethane","rating_scale","sbr","silicone","viton"]},{"chemical":"Diethyl Benzene","nitrile":"X","epdm":"X","neoprene":"X","sbr":"X","silicone":"X","butyl":"X","polyacrylate":"X","hypalon":"X","viton":"1","polyurethane":"X","fluorosilicone":"X","aflas":"X","kalrez":"1","rating_scale":"1 = Satisfactory, 2 = Fair, 3 = Doubtful, 4 = Unsatisfactory, X = Insufficient Data","id":"diethyl-benzene","url":"https://referencesource.org/chemical-elastomer-material-compatibility/diethyl-benzene/","source":"https://mykin.com/rubber-chemical-resistance-chart-2","source_quote":"Diethyl Benzene | X | X | X | X | X | X | X | X | 1 | X | X | X | 1 |","verified_fields":["aflas","butyl","chemical","epdm","fluorosilicone","hypalon","kalrez","neoprene","nitrile","polyacrylate","polyurethane","rating_scale","sbr","silicone","viton"]},{"chemical":"Diethyl Carbonate","nitrile":"3","epdm":"1","neoprene":"1","sbr":"1","silicone":"2","butyl":"1","polyacrylate":"4","hypalon":"1","viton":"3","polyurethane":"4","fluorosilicone":"1","aflas":"X","kalrez":"1","rating_scale":"1 = Satisfactory, 2 = Fair, 3 = Doubtful, 4 = Unsatisfactory, X = Insufficient Data","id":"diethyl-carbonate","url":"https://referencesource.org/chemical-elastomer-material-compatibility/diethyl-carbonate/","source":"https://mykin.com/rubber-chemical-resistance-chart-2","source_quote":"Diethyl Carbonate | 3 | 1 | 1 | 1 | 2 | 1 | 4 | 1 | 3 | 4 | 1 | X | 1 |","verified_fields":["aflas","butyl","chemical","epdm","fluorosilicone","hypalon","kalrez","neoprene","nitrile","polyacrylate","polyurethane","rating_scale","sbr","silicone","viton"]},{"chemical":"Diethyl Ether","nitrile":"4","epdm":"4","neoprene":"3","sbr":"4","silicone":"4","butyl":"4","polyacrylate":"3","hypalon":"4","viton":"4","polyurethane":"1","fluorosilicone":"3","aflas":"4","kalrez":"1","rating_scale":"1 = Satisfactory, 2 = Fair, 3 = Doubtful, 4 = Unsatisfactory, X = Insufficient Data","id":"diethyl-ether","url":"https://referencesource.org/chemical-elastomer-material-compatibility/diethyl-ether/","source":"https://mykin.com/rubber-chemical-resistance-chart-2","source_quote":"Diethyl Ether | 4 | 4 | 3 | 4 | 4 | 4 | 3 | 4 | 4 | 1 | 3 | 4 | 1 |","verified_fields":["aflas","butyl","chemical","epdm","fluorosilicone","hypalon","kalrez","neoprene","nitrile","polyacrylate","polyurethane","rating_scale","sbr","silicone","viton"]},{"chemical":"Diethyl Phthalate","nitrile":"2","epdm":"4","neoprene":"4","sbr":"4","silicone":"X","butyl":"4","polyacrylate":"4","hypalon":"4","viton":"1","polyurethane":"3","fluorosilicone":"2","aflas":"X","kalrez":"1","rating_scale":"1 = Satisfactory, 2 = Fair, 3 = Doubtful, 4 = Unsatisfactory, X = Insufficient Data","id":"diethyl-phthalate","url":"https://referencesource.org/chemical-elastomer-material-compatibility/diethyl-phthalate/","source":"https://mykin.com/rubber-chemical-resistance-chart-2","source_quote":"Diethyl Phthalate | 2 | 4 | 4 | 4 | X | 4 | 4 | 4 | 1 | 3 | 2 | X | 1 |","verified_fields":["aflas","butyl","chemical","epdm","fluorosilicone","hypalon","kalrez","neoprene","nitrile","polyacrylate","polyurethane","rating_scale","sbr","silicone","viton"]},{"chemical":"Diethyl Sebacate","nitrile":"2","epdm":"2","neoprene":"4","sbr":"4","silicone":"2","butyl":"2","polyacrylate":"4","hypalon":"4","viton":"2","polyurethane":"4","fluorosilicone":"2","aflas":"2","kalrez":"1","rating_scale":"1 = Satisfactory, 2 = Fair, 3 = Doubtful, 4 = Unsatisfactory, X = Insufficient Data","id":"diethyl-sebacate","url":"https://referencesource.org/chemical-elastomer-material-compatibility/diethyl-sebacate/","source":"https://mykin.com/rubber-chemical-resistance-chart-2","source_quote":"Diethyl Sebacate | 2 | 2 | 4 | 4 | 2 | 2 | 4 | 4 | 2 | 4 | 2 | 2 | 1 |","verified_fields":["aflas","butyl","chemical","epdm","fluorosilicone","hypalon","kalrez","neoprene","nitrile","polyacrylate","polyurethane","rating_scale","sbr","silicone","viton"]},{"chemical":"Diethyl Sulfate","nitrile":"4","epdm":"1","neoprene":"4","sbr":"X","silicone":"2","butyl":"X","polyacrylate":"X","hypalon":"X","viton":"3","polyurethane":"X","fluorosilicone":"X","aflas":"2","kalrez":"1","rating_scale":"1 = Satisfactory, 2 = Fair, 3 = Doubtful, 4 = Unsatisfactory, X =
