Repository: joelp22-maker/referencesource-data

# Chemical resistance ratings for common elastomers

The compatibility rating of a chemical against thirteen common elastomer families, as published in an industry chemical resistance chart. Each record is one chemical carrying its rating for Nitrile (NBR), EPDM, Neoprene (CR), SBR, Silicone (VMQ), Butyl (IIR), Polyacrylate (ACM), Hypalon (CSM), Viton (FKM), Polyurethane (AU/EU), Fluorosilicone (FVMQ), Aflas (TFE/P), and Kalrez (FFKM). Answers 'is Viton compatible with acetone', 'which elastomer resists sulfuric acid', 'can I use EPDM with gasoline', and 'Nitrile vs EPDM for sodium hydroxide'.

File: chemical-elastomer-material-compatibility/data.json (part 14 of 41)
Insufficient Data","id":"diethyl-sulfate","url":"https://referencesource.org/chemical-elastomer-material-compatibility/diethyl-sulfate/","source":"https://mykin.com/rubber-chemical-resistance-chart-2","source_quote":"Diethyl Sulfate | 4 | 1 | 4 | X | 2 | X | X | X | 3 | X | X | 2 | 1 |","verified_fields":["aflas","butyl","chemical","epdm","fluorosilicone","hypalon","kalrez","neoprene","nitrile","polyacrylate","polyurethane","rating_scale","sbr","silicone","viton"]},{"chemical":"Diethylamine","nitrile":"2","epdm":"1","neoprene":"1","sbr":"1","silicone":"2","butyl":"1","polyacrylate":"4","hypalon":"1","viton":"4","polyurethane":"4","fluorosilicone":"1","aflas":"X","kalrez":"1","rating_scale":"1 = Satisfactory, 2 = Fair, 3 = Doubtful, 4 = Unsatisfactory, X = Insufficient Data","id":"diethylamine","url":"https://referencesource.org/chemical-elastomer-material-compatibility/diethylamine/","source":"https://mykin.com/rubber-chemical-resistance-chart-2","source_quote":"Diethylamine | 2 | 1 | 1 | 1 | 2 | 1 | 4 | 1 | 4 | 4 | 1 | X | 1 |","verified_fields":["aflas","butyl","chemical","epdm","fluorosilicone","hypalon","kalrez","neoprene","nitrile","polyacrylate","polyurethane","rating_scale","sbr","silicone","viton"]},{"chemical":"Diethylaniline","nitrile":"3","epdm":"1","neoprene":"1","sbr":"1","silicone":"2","butyl":"1","polyacrylate":"4","hypalon":"1","viton":"3","polyurethane":"4","fluorosilicone":"1","aflas":"X","kalrez":"1","rating_scale":"1 = Satisfactory, 2 = Fair, 3 = Doubtful, 4 = Unsatisfactory, X = Insufficient Data","id":"diethylaniline","url":"https://referencesource.org/chemical-elastomer-material-compatibility/diethylaniline/","source":"https://mykin.com/rubber-chemical-resistance-chart-2","source_quote":"Diethylaniline | 3 | 1 | 1 | 1 | 2 | 1 | 4 | 1 | 3 | 4 | 1 | X | 1 |","verified_fields":["aflas","butyl","chemical","epdm","fluorosilicone","hypalon","kalrez","neoprene","nitrile","polyacrylate","polyurethane","rating_scale","sbr","silicone","viton"]},{"chemical":"Diethylene Glycol","nitrile":"1","epdm":"1","neoprene":"1","sbr":"1","silicone":"2","butyl":"1","polyacrylate":"2","hypalon":"1","viton":"1","polyurethane":"4","fluorosilicone":"1","aflas":"1","kalrez":"1","rating_scale":"1 = Satisfactory, 2 = Fair, 3 = Doubtful, 4 = Unsatisfactory, X = Insufficient Data","id":"diethylene-glycol","url":"https://referencesource.org/chemical-elastomer-material-compatibility/diethylene-glycol/","source":"https://mykin.com/rubber-chemical-resistance-chart-2","source_quote":"Diethylene Glycol | 1 | 1 | 1 | 1 | 2 | 1 | 2 | 1 | 1 | 4 | 1 | 1 | 1 |","verified_fields":["aflas","butyl","chemical","epdm","fluorosilicone","hypalon","kalrez","neoprene","nitrile","polyacrylate","polyurethane","rating_scale","sbr","silicone","viton"]},{"chemical":"Diethylenetriamine","nitrile":"X","epdm":"X","neoprene":"X","sbr":"X","silicone":"X","butyl":"X","polyacrylate":"X","hypalon":"X","viton":"X","polyurethane":"X","fluorosilicone":"X","aflas":"X","kalrez":"1","rating_scale":"1 = Satisfactory, 2 = Fair, 3 = Doubtful, 4 = Unsatisfactory, X = Insufficient Data","id":"diethylenetriamine","url":"https://referencesource.org/chemical-elastomer-material-compatibility/diethylenetriamine/","source":"https://mykin.com/rubber-chemical-resistance-chart-2","source_quote":"Diethylenetriamine | X | X | X | X | X | X | X | X | X | X | X | X | 1 |","verified_fields":["aflas","butyl","chemical","epdm","fluorosilicone","hypalon","kalrez","neoprene","nitrile","polyacrylate","polyurethane","rating_scale","sbr","silicone","viton"]},{"chemical":"Difluorodibromomethane","nitrile":"4","epdm":"2","neoprene":"4","sbr":"4","silicone":"4","butyl":"2","polyacrylate":"4","hypalon":"4","viton":"X","polyurethane":"4","fluorosilicone":"X","aflas":"2","kalrez":"1","rating_scale":"1 = Satisfactory, 2 = Fair, 3 = Doubtful, 4 = Unsatisfactory, X = Insufficient Data","id":"difluorodibromomethane","url":"https://referencesource.org/chemical-elastomer-material-compatibility/difluorodibromomethane/","source":"https://mykin.com/rubber-chemical-resistance-chart-2","source_quote":"Difluorodibromomethane | 4 | 2 | 4 | 4 | 4 | 2 | 4 | 4 | X | 4 | X | 2 | 1 |","verified_fields":["aflas","butyl","chemical","epdm","fluorosilicone","hypalon","kalrez","neoprene","nitrile","polyacrylate","polyurethane","rating_scale","sbr","silicone","viton"]},{"chemical":"Difluoroethane","nitrile":"2","epdm":"4","neoprene":"4","sbr":"4","silicone":"X","butyl":"4","polyacrylate":"4","hypalon":"4","viton":"1","polyurethane":"3","fluorosilicone":"2","aflas":"X","kalrez":"1","rating_scale":"1 = Satisfactory, 2 = Fair, 3 = Doubtful, 4 = Unsatisfactory, X = Insufficient Data","id":"difluoroethane","url":"https://referencesource.org/chemical-elastomer-material-compatibility/difluoroethane/","source":"https://mykin.com/rubber-chemical-resistance-chart-2","source_quote":"Difluoroethane | 2 | 4 | 4 | 4 | X | 4 | 4 | 4 | 1 | 3 | 2 | X | 1 |","verified_fields":["aflas","butyl","chemical","epdm","fluorosilicone","hypalon","kalrez","neoprene","nitrile","polyacrylate","polyurethane","rating_scale","sbr","silicone","viton"]},{"chemical":"Difluoromonochloroethane","nitrile":"2","epdm":"4","neoprene":"4","sbr":"4","silicone":"X","butyl":"4","polyacrylate":"4","hypalon":"4","viton":"1","polyurethane":"3","fluorosilicone":"2","aflas":"X","kalrez":"1","rating_scale":"1 = Satisfactory, 2 = Fair, 3 = Doubtful, 4 = Unsatisfactory, X = Insufficient Data","id":"difluoromonochloroethane","url":"https://referencesource.org/chemical-elastomer-material-compatibility/difluoromonochloroethane/","source":"https://mykin.com/rubber-chemical-resistance-chart-2","source_quote":"Difluoromonochloroethane | 2 | 4 | 4 | 4 | X | 4 | 4 | 4 | 1 | 3 | 2 | X | 1 |","verified_fields":["aflas","butyl","chemical","epdm","fluorosilicone","hypalon","kalrez","neoprene","nitrile","polyacrylate","polyurethane","rating_scale","sbr","silicone","viton"]},{"chemical":"Diglycol Chloroformate","nitrile":"3","epdm":"1","neoprene":"1","sbr":"1","silicone":"2","butyl":"1","polyacrylate":"4","hypalon":"1","viton":"3","polyurethane":"4","fluorosilicone":"1","aflas":"X","kalrez":"1","rating_scale":"1 = Satisfactory, 2 = Fair, 3 = Doubtful, 4 = Unsatisfactory, X = Insufficient Data","id":"diglycol-chloroformate","url":"https://referencesource.org/chemical-elastomer-material-compatibility/diglycol-chloroformate/","source":"https://mykin.com/rubber-chemical-resistance-chart-2","source_quote":"Diglycol Chloroformate | 3 | 1 | 1 | 1 | 2 | 1 | 4 | 1 | 3 | 4 | 1 | X | 1 |","verified_fields":["aflas","butyl","chemical","epdm","fluorosilicone","hypalon","kalrez","neoprene","nitrile","polyacrylate","polyurethane","rating_scale","sbr","silicone","viton"]},{"chemical":"Diglycolic Acid","nitrile":"3","epdm":"1","neoprene":"1","sbr":"1","silicone":"2","butyl":"1","polyacrylate":"4","hypalon":"1","viton":"3","polyurethane":"4","fluorosilicone":"1","aflas":"X","kalrez":"1","rating_scale":"1 = Satisfactory, 2 = Fair, 3 = Doubtful, 4 = Unsatisfactory, X = Insufficient Data","id":"diglycolic-acid","url":"https://referencesource.org/chemical-elastomer-material-compatibility/diglycolic-acid/","source":"https://mykin.com/rubber-chemical-resistance-chart-2","source_quote":"Diglycolic Acid | 3 | 1 | 1 | 1 | 2 | 1 | 4 | 1 | 3 | 4 | 1 | X | 1 |","verified_fields":["aflas","butyl","chemical","epdm","fluorosilicone","hypalon","kalrez","neoprene","nitrile","polyacrylate","polyurethane","rating_scale","sbr","silicone","viton"]},{"chemical":"Dihydroxydiphenylsulfone","nitrile":"3","epdm":"1","neoprene":"1","sbr":"1","silicone":"2","butyl":"1","polyacrylate":"4","hypalon":"1","viton":"3","polyurethane":"4","fluorosilicone":"1","aflas":"X","kalrez":"1","rating_scale":"1 = Satisfactory, 2 = Fair, 3 = Doubtful, 4 = Unsatisfactory, X = Insufficient Data","id":"dihydroxydiphenylsulfone","url":"https://referencesource.org/chemical-elastomer-material-compatibility/dihydroxydiphenylsulfone/","source":"https://mykin.com/rubber-chemical-resistance-chart-2","source_quote":"Dihydroxydiphenylsulfone | 3 | 1 | 1 | 1 | 2 | 1 | 4 | 1 | 3 | 4 | 1 | X | 1 |","verified_fields":["aflas","butyl","chemical","epdm","fluorosilicone","hypalon","kalrez","neoprene","nitrile","polyacrylate","polyurethane","rating_scale","sbr","silicone","viton"]},{"chemical":"Diisobutyl Ketone","nitrile":"X","epdm":"1","neoprene":"X","sbr":"X","silicone":"X","butyl":"1","polyacrylate":"X","hypalon":"X","viton":"X","polyurethane":"X","fluorosilicone":"X","aflas":"1","kalrez":"1","rating_scale":"1 = Satisfactory, 2 = Fair, 3 = Doubtful, 4 = Unsatisfactory, X = Insufficient Data","id":"diisobutyl-ketone","url":"https://referencesource.org/chemical-elastomer-material-compatibility/diisobutyl-ketone/","source":"https://mykin.com/rubber-chemical-resistance-chart-2","source_quote":"Diisobutyl Ketone | X | 1 | X | X | X | 1 | X | X | X | X | X | 1 | 1 |","verified_fields":["aflas","butyl","chemical","epdm","fluorosilicone","hypalon","kalrez","neoprene","nitrile","polyacrylate","polyurethane","rating_scale","sbr","silicone","viton"]},{"chemical":"Diisobutylcarbinol","nitrile":"1","epdm":"4","neoprene":"2","sbr":"4","silicone":"2","butyl":"4","polyacrylate":"1","hypalon":"2","viton":"1","polyurethane":"1","fluorosilicone":"1","aflas":"X","kalrez":"1","rating_scale":"1 = Satisfactory, 2 = Fair, 3 = Doubtful, 4 = Unsatisfactory, X = Insufficient Data","id":"diisobutylcarbinol","url":"https://referencesource.org/chemical-elastomer-material-compatibility/diisobutylcarbinol/","source":"https://mykin.com/rubber-chemical-resistance-chart-2","source_quote":"Diisobutylcarbinol | 1 | 4 | 2 | 4 | 2 | 4 | 1 | 2 | 1 | 1 | 1 | X | 1 |","verified_fields":["aflas","butyl","chemical","epdm","fluorosilicone","hypalon","kalrez","neoprene","nitrile","polyacrylate","polyurethane","rating_scale","sbr","silicone","viton"]},{"chemical":"Diisobutylene","nitrile":"2","epdm":"4","neoprene":"4","sbr":"4","silicone":"4","butyl":"4","polyacrylate":"4","hypalon":"4","viton":"1","polyurethane":"4","fluorosilicone":"3","aflas":"2","kalrez":"1","rating_scale":"1 = Satisfactory, 2 = Fair, 3 = Doubtful, 4 = Unsatisfactory, X = Insufficient Data","id":"diisobutylene","url":"https://referencesource.org/chemical-elastomer-material-compatibility/diisobutylene/","source":"https://mykin.com/rubber-chemical-resistance-chart-2","source_quote":"Diisobutylene | 2 | 4 | 4 | 4 | 4 | 4 | 4 | 4 | 1 | 4 | 3 | 2 | 1 |","verified_fields":["aflas","butyl","chemical","epdm","fluorosilicone","hypalon","kalrez","neoprene","nitrile","polyacrylate","polyurethane","rating_scale","sbr","silicone","viton"]},{"chemical":"Diisooctyl Sebacate","nitrile":"3","epdm":"3","neoprene":"4","sbr":"4","silicone":"3","butyl":"4","polyacrylate":"4","hypalon":"4","viton":"2","polyurethane":"4","fluorosilicone":"3","aflas":"2","kalrez":"1","rating_scale":"1 = Satisfactory, 2 = Fair, 3 = Doubtful, 4 = Unsatisfactory, X = Insufficient Data","id":"diisooctyl-sebacate","url":"https://referencesource.org/chemical-elastomer-material-compatibility/diisooctyl-sebacate/","source":"https://mykin.com/rubber-chemical-resistance-chart-2","source_quote":"Diisooctyl Sebacate | 3 | 3 | 4 | 4 | 3 | 4 | 4 | 4 | 2 | 4 | 3 | 2 | 1 |","verified_fields":["aflas","butyl","chemical","epdm","fluorosilicone","hypalon","kalrez","neoprene","nitrile","polyacrylate","polyurethane","rating_scale","sbr","silicone","viton"]},{"chemical":"Diisopropyl Ether (DIPE)","nitrile":"X","epdm":"X","neoprene":"X","sbr":"X","silicone":"X","butyl":"X","polyacrylate":"X","hypalon":"X","viton":"X","polyurethane":"X","fluorosilicone":"X","aflas":"X","kalrez":"1","rating_scale":"1 = Satisfactory, 2 = Fair, 3 = Doubtful, 4 = Unsatisfactory, X = Insufficient Data","id":"diisopropyl-ether-dipe","url":"https://referencesource.org/chemical-elastomer-material-compatibility/diisopropyl-ether-dipe/","source":"https://mykin.com/rubber-chemical-resistance-chart-2","source_quote":"Diisopropyl Ether (DIPE) | X | X | X | X | X | X | X | X | X | X | X | X | 1 |","verified_fields":["aflas","butyl","chemical","epdm","fluorosilicone","hypalon","kalrez","neoprene","nitrile","polyacrylate","polyurethane","rating_scale","sbr","silicone","viton"]},{"chemical":"Diisopropyl Ketone","nitrile":"4","epdm":"1","neoprene":"4","sbr":"4","silicone":"4","butyl":"1","polyacrylate":"4","hypalon":"4","viton":"4","polyurethane":"4","fluorosilicone":"4","aflas":"2","kalrez":"1","rating_scale":"1 = Satisfactory, 2 = Fair, 3 = Doubtful, 4 = Unsatisfactory, X = Insufficient Data","id":"diisopropyl-ketone","url":"https://referencesource.org/chemical-elastomer-material-compatibility/diisopropyl-ketone/","source":"https://mykin.com/rubber-chemical-resistance-chart-2","source_quote":"Diisopropyl Ketone | 4 | 1 | 4 | 4 | 4 | 1 | 4 | 4 | 4 | 4 | 4 | 2 | 1 |","verified_fields":["aflas","butyl","chemical","epdm","fluorosilicone","hypalon","kalrez","neoprene","nitrile","polyacrylate","polyurethane","rating_scale","sbr","silicone","viton"]},{"chemical":"Diisopropylbenzene","nitrile":"2","epdm":"4","neoprene":"4","sbr":"4","silicone":"X","butyl":"4","polyacrylate":"4","hypalon":"4","viton":"1","polyurethane":"3","fluorosilicone":"2","aflas":"X","kalrez":"1","rating_scale":"1 = Satisfactory, 2 = Fair, 3 = Doubtful, 4 = Unsatisfactory, X = Insufficient Data","id":"diisopropylbenzene","url":"https://referencesource.org/chemical-elastomer-material-compatibility/diisopropylbenzene/","source":"https://mykin.com/rubber-chemical-resistance-chart-2","source_quote":"Diisopropylbenzene | 2 | 4 | 4 | 4 | X | 4 | 4 | 4 | 1 | 3 | 2 | X | 1 |","verified_fields":["aflas","butyl","chemical","epdm","fluorosilicone","hypalon","kalrez","neoprene","nitrile","polyacrylate","polyurethane","rating_scale","sbr","silicone","viton"]},{"chemical":"Diisopropylidene Acetone","nitrile":"2","epdm":"4","neoprene":"4","sbr":"4","silicone":"X","butyl":"4","polyacrylate":"4","hypalon":"4","viton":"1","polyurethane":"3","fluorosilicone":"2","aflas":"X","kalrez":"1","rating_scale":"1 = Satisfactory, 2 = Fair, 3 = Doubtful, 4 = Unsatisfactory, X = Insufficient Data","id":"diisopropylidene-acetone","url":"https://referencesource.org/chemical-elastomer-material-compatibility/diisopropylidene-acetone/","source":"https://mykin.com/rubber-chemical-resistance-chart-2","source_quote":"Diisopropylidene Acetone | 2 | 4 | 4 | 4 | X | 4 | 4 | 4 | 1 | 3 | 2 | X | 1 |","verified_fields":["aflas","butyl","chemical","epdm","fluorosilicone","hypalon","kalrez","neoprene","nitrile","polyacrylate","polyurethane","rating_scale","sbr","silicone","viton"]},{"chemical":"Dimethyl Acetamide","nitrile":"3","epdm":"1","neoprene":"1","sbr":"1","silicone":"2","butyl":"1","polyacrylate":"4","hypalon":"1","viton":"3","polyurethane":"4","fluorosilicone":"1","aflas":"X","kalrez":"1","rating_scale":"1 = Satisfactory, 2 = Fair, 3 = Doubtful, 4 = Unsatisfactory, X = Insufficient Data","id":"dimethyl-acetamide","url":"https://referencesource.org/chemical-elastomer-material-compatibility/dimethyl-acetamide/","source":"https://mykin.com/rubber-chemical-resistance-chart-2","source_quote":"Dimethyl Acetamide | 3 | 1 | 1 | 1 | 2 | 1 | 4 | 1 | 3 | 4 | 1 | X | 1 |","verified_fields":["aflas","butyl","chemical","epdm","fluorosilicone","hypalon","kalrez","neoprene","nitrile","polyacrylate","polyurethane","rating_scale","sbr","silicone","viton"]},{"chemical":"Dimethyl Ether","nitrile":"1","epdm":"2","neoprene":"3","sbr":"X","silicone":"X","butyl":"X","polyacrylate":"X","hypalon":"X","viton":"2","polyurethane":"X","fluorosilicone":"X","aflas":"4","kalrez":"1","rating_scale":"1 = Satisfactory, 2 = Fair, 3 = Doubtful, 4 = Unsatisfactory, X = Insufficient Data","id":"dimethyl-ether","url":"https://referencesource.org/chemical-elastomer-material-compatibility/dimethyl-ether/","source":"https://mykin.com/rubber-chemical-resistance-chart-2","source_quote":"Dimethyl Ether | 1 | 2 | 3 | X | X | X | X | X | 2 | X | X | 4 | 1 |","verified_fields":["aflas","butyl","chemical","epdm","fluorosilicone","hypalon","kalrez","neoprene","nitrile","polyacrylate","polyurethane","rating_scale","sbr","silicone","viton"]},{"chemical":"Dimethyl Formaldehyde","nitrile":"3","epdm":"1","neoprene":"1","sbr":"1","silicone":"2","butyl":"1","polyacrylate":"4","hypalon":"1","viton":"3","polyurethane":"4","fluorosilicone":"1","aflas":"X","kalrez":"1","rating_scale":"1 = Satisfactory, 2 = Fair, 3 = Doubtful, 4 = Unsatisfactory, X = Insufficient Data","id":"dimethyl-formaldehyde","url":"https://referencesource.org/chemical-elastomer-material-compatibility/dimethyl-formaldehyde/","source":"https://mykin.com/rubber-chemical-resistance-chart-2","source_quote":"Dimethyl Formaldehyde | 3 | 1 | 1 | 1 | 2 | 1 | 4 | 1 | 3 | 4 | 1 | X | 1 |","verified_fields":["aflas","butyl","chemical","epdm","fluorosilicone","hypalon","kalrez","neoprene","nitrile","polyacrylate","polyurethane","rating_scale","sbr","silicone","viton"]},{"chemical":"Dimethyl Formamide (DMF)","nitrile":"2","epdm":"1","neoprene":"3","sbr":"4","silicone":"2","butyl":"2","polyacrylate":"4","hypalon":"4","viton":"4","polyurethane":"4","fluorosilicone":"4","aflas":"2","kalrez":"1","rating_scale":"1 = Satisfactory, 2 = Fair, 3 = Doubtful, 4 = Unsatisfactory, X = Insufficient Data","id":"dimethyl-formamide-dmf","url":"https://referencesource.org/chemical-elastomer-material-compatibility/dimethyl-formamide-dmf/","source":"https://mykin.com/rubber-chemical-resistance-chart-2","source_quote":"Dimethyl Formamide (DMF) | 2 | 1 | 3 | 4 | 2 | 2 | 4 | 4 | 4 | 4 | 4 | 2 | 1 |","verified_fields":["aflas","butyl","chemical","epdm","fluorosilicone","hypalon","kalrez","neoprene","nitrile","polyacrylate","polyurethane","rating_scale","sbr","silicone","viton"]},{"chemical":"Dimethyl Phenyl Carbinol","nitrile":"2","epdm":"4","neoprene":"4","sbr":"4","silicone":"X","butyl":"4","polyacrylate":"4","hypalon":"4","viton":"1","polyurethane":"3","fluorosilicone":"2","aflas":"X","kalrez":"1","rating_scale":"1 = Satisfactory, 2 = Fair, 3 = Doubtful, 4 = Unsatisfactory, X = Insufficient Data","id":"dimethyl-phenyl-carbinol","url":"https://referencesource.org/chemical-elastomer-material-compatibility/dimethyl-phenyl-carbinol/","source":"https://mykin.com/rubber-chemical-resistance-chart-2","source_quote":"Dimethyl Phenyl Carbinol | 2 | 4 | 4 | 4 | X | 4 | 4 | 4 | 1 | 3 | 2 | X | 1 |","verified_fields":["aflas","butyl","chemical","epdm","fluorosilicone","hypalon","kalrez","neoprene","nitrile","polyacrylate","polyurethane","rating_scale","sbr","silicone","viton"]},{"chemical":"Dimethyl Phenyl Methanol","nitrile":"2","epdm":"4","neoprene":"4","sbr":"4","silicone":"X","butyl":"4","polyacrylate":"4","hypalon":"4","viton":"1","polyurethane":"3","fluorosilicone":"2","aflas":"X","kalrez":"1","rating_scale":"1 = Satisfactory, 2 = Fair, 3 = Doubtful, 4 = Unsatisfactory, X = Insufficient Data","id":"dimethyl-phenyl-methanol","url":"https://referencesource.org/chemical-elastomer-material-compatibility/dimethyl-phenyl-methanol/","source":"https://mykin.com/rubber-chemical-resistance-chart-2","source_quote":"Dimethyl Phenyl Methanol | 2 | 4 | 4 | 4 | X | 4 | 4 | 4 | 1 | 3 | 2 | X | 1 |","verified_fields":["aflas","butyl","chemical","epdm","fluorosilicone","hypalon","kalrez","neoprene","nitrile","polyacrylate","polyurethane","rating_scale","sbr","silicone","viton"]},{"chemical":"Dimethyl Phthalate","nitrile":"4","epdm":"2","neoprene":"4","sbr":"4","silicone":"X","butyl":"2","polyacrylate":"4","hypalon":"4","viton":"2","polyurethane":"X","fluorosilicone":"2","aflas":"2","kalrez":"1","rating_scale":"1 = Satisfactory, 2 = Fair, 3 = Doubtful, 4 = Unsatisfactory, X = Insufficient Data","id":"dimethyl-phthalate","url":"https://referencesource.org/chemical-elastomer-material-compatibility/dimethyl-phthalate/","source":"https://mykin.com/rubber-chemical-resistance-chart-2","source_quote":"Dimethyl Phthalate | 4 | 2 | 4 | 4 | X | 2 | 4 | 4 | 2 | X | 2 | 2 | 1 |","verified_fields":["aflas","butyl","chemical","epdm","fluorosilicone","hypalon","kalrez","neoprene","nitrile","polyacrylate","polyurethane","rating_scale","sbr","silicone","viton"]},{"chemical":"Dimethyl Sulfoxide (DMSO)","nitrile":"3","epdm":"1","neoprene":"1","sbr":"1","silicone":"2","butyl":"1","polyacrylate":"4","hypalon":"1","viton":"3","polyurethane":"4","fluorosilicone":"1","aflas":"X","kalrez":"1","rating_scale":"1 = Satisfactory, 2 = Fair, 3 = Doubtful, 4 = Unsatisfactory, X = Insufficient Data","id":"dimethyl-sulfoxide-dmso","url":"https://referencesource.org/chemical-elastomer-material-compatibility/dimethyl-sulfoxide-dmso/","source":"https://mykin.com/rubber-chemical-resistance-chart-2","source_quote":"Dimethyl Sulfoxide (DMSO) | 3 | 1 | 1 | 1 | 2 | 1 | 4 | 1 | 3 | 4 | 1 | X | 1 |","verified_fields":["aflas","butyl","chemical","epdm","fluorosilicone","hypalon","kalrez","neoprene","nitrile","polyacrylate","polyurethane","rating_scale","sbr","silicone","viton"]},{"chemical":"Dimethyl Terephthalate (DMT)","nitrile":"2","epdm":"4","neoprene":"4","sbr":"4","silicone":"X","butyl":"4","polyacrylate":"4","hypalon":"4","viton":"1","polyurethane":"3","fluorosilicone":"2","aflas":"X","kalrez":"1","rating_scale":"1 = Satisfactory, 2 = Fair, 3 = Doubtful, 4 = Unsatisfactory, X = Insufficient Data","id":"dimethyl-terephthalate-dmt","url":"https://referencesource.org/chemical-elastomer-material-compatibility/dimethyl-terephthalate-dmt/","source":"https://mykin.com/rubber-chemical-resistance-chart-2","source_quote":"Dimethyl Terephthalate (DMT) | 2 | 4 | 4 | 4 | X | 4 | 4 | 4 | 1 | 3 | 2 | X | 1 |","verified_fields":["aflas","butyl","chemical","epdm","fluorosilicone","hypalon","kalrez","neoprene","nitrile","polyacrylate","polyurethane","rating_scale","sbr","silicone","viton"]},{"chemical":"Dimethylamine (DMA)","nitrile":"2","epdm":"1","neoprene":"2","sbr":"2","silicone":"2","butyl":"2","polyacrylate":"4","hypalon":"3","viton":"4","polyurethane":"3","fluorosilicone":"4","aflas":"2","kalrez":"1","rating_scale":"1 = Satisfactory, 2 = Fair, 3 = Doubtful, 4 = Unsatisfactory, X = Insufficient Data","id":"dimethylamine-dma","url":"https://referencesource.org/chemical-elastomer-material-compatibility/dimethylamine-dma/","source":"https://mykin.com/rubber-chemical-resistance-chart-2","source_quote":"Dimethylamine (DMA) | 2 | 1 | 2 | 2 | 2 | 2 | 4 | 3 | 4 | 3 | 4 | 2 | 1 |","verified_fields":["aflas","butyl","chemical","epdm","fluorosilicone","hypalon","kalrez","neoprene","nitrile","polyacrylate","polyurethane","rating_scale","sbr","silicone","viton"]},{"chemical":"Dimethylaniline (Xylidine)","nitrile":"2","epdm":"4","neoprene":"4","sbr":"4","silicone":"X","butyl":"4","polyacrylate":"4","hypalon":"4","viton":"1","polyurethane":"3","fluorosilicone":"2","aflas":"X","kalrez":"1","rating_scale":"1 = Satisfactory, 2 = Fair, 3 = Doubtful, 4 = Unsatisfactory, X = Insufficient Data","id":"dimethylaniline-xylidine","url":"https://referencesource.org/chemical-elastomer-material-compatibility/dimethylaniline-xylidine/","source":"https://mykin.com/rubber-chemical-resistance-chart-2","source_quote":"Dimethylaniline (Xylidine) | 2 | 4 | 4 | 4 | X | 4 | 4 | 4 | 1 | 3 | 2 | X | 1 |","verified_fields":["aflas","butyl","chemical","epdm","fluorosilicone","hypalon","kalrez","neoprene","nitrile","polyacrylate","polyurethane","rating_scale","sbr","silicone","viton"]},{"chemical":"Dimethyldisulfide (DMDS)","nitrile":"1","epdm":"4","neoprene":"2","sbr":"4","silicone":"2","butyl":"4","polyacrylate":"1","hypalon":"2","viton":"1","polyurethane":"1","fluorosilicone":"1","aflas":"X","kalrez":"1","rating_scale":"1 = Satisfactory, 2 = Fair, 3 = Doubtful, 4 = Unsatisfactory, X = Insufficient Data","id":"dimethyldisulfide-dmds","url":"https://referencesource.org/chemical-elastomer-material-compatibility/dimethyldisulfide-dmds/","source":"https://mykin.com/rubber-chemical-resistance-chart-2","source_quote":"Dimethyldisulfide (DMDS) | 1 | 4 | 2 | 4 | 2 | 4 | 1 | 2 | 1 | 1 | 1 | X | 1 |","verified_fields":["aflas","butyl","chemical","epdm","fluorosilicone","hypalon","kalrez","neoprene","nitrile","polyacrylate","polyurethane","rating_scale","sbr","silicone","viton"]},{"chemical":"Dimethylhydrazine","nitrile":"3","epdm":"1","neoprene":"1","sbr":"1","silicone":"2","butyl":"1","polyacrylate":"4","hypalon":"1","viton":"3","polyurethane":"4","fluorosilicone":"1","aflas":"X","kalrez":"1","rating_scale":"1 = Satisfactory, 2 = Fair, 3 = Doubtful, 4 = Unsatisfactory, X = Insufficient Data","id":"dimethylhydrazine","url":"https://referencesource.org/chemical-elastomer-material-compatibility/dimethylhydrazine/","source":"https://mykin.com/rubber-chemical-resistance-chart-2","source_quote":"Dimethylhydrazine | 3 | 1 | 1 | 1 | 2 | 1 | 4 | 1 | 3 | 4 | 1 | X | 1 |","verified_fields":["aflas","butyl","chemical","epdm","fluorosilicone","hypalon","kalrez","neoprene","nitrile","polyacrylate","polyurethane","rating_scale","sbr","silicone","viton"]},{"chemical":"Dinitrochlorobenzene","nitrile":"2","epdm":"4","neoprene":"4","sbr":"4","silicone":"X","butyl":"4","polyacrylate":"4","hypalon":"4","viton":"1","polyurethane":"3","fluorosilicone":"2","aflas":"X","kalrez":"1","rating_scale":"1 = Satisfactory, 2 = Fair, 3 = Doubtful, 4 = Unsatisfactory, X = Insufficient Data","id":"dinitrochlorobenzene","url":"https://referencesource.org/chemical-elastomer-material-compatibility/dinitrochlorobenzene/","source":"https://mykin.com/rubber-chemical-resistance-chart-2","source_quote":"Dinitrochlorobenzene | 2 | 4 | 4 | 4 | X | 4 | 4 | 4 | 1 | 3 | 2 | X | 1 |","verified_fields":["aflas","butyl","chemical","epdm","fluorosilicone","hypalon","kalrez","neoprene","nitrile","polyacrylate","polyurethane","rating_scale","sbr","silicone","viton"]},{"chemical":"Dinitrogen Tetroxide","nitrile":"X","epdm":"X","neoprene":"X","sbr":"X","silicone":"X","butyl":"X","polyacrylate":"X","hypalon":"X","viton":"X","polyurethane":"X","fluorosilicone":"X","aflas":"X","kalrez":"2","rating_scale":"1 = Satisfactory, 2 = Fair, 3 = Doubtful, 4 = Unsatisfactory, X = Insufficient Data","id":"dinitrogen-tetroxide","url":"https://referencesource.org/chemical-elastomer-material-compatibility/dinitrogen-tetroxide/","source":"https://mykin.com/rubber-chemical-resistance-chart-2","source_quote":"Dinitrogen Tetroxide | X | X | X | X | X | X | X | X | X | X | X | X | 2 |","verified_fields":["aflas","butyl","chemical","epdm","fluorosilicone","hypalon","kalrez","neoprene","nitrile","polyacrylate","polyurethane","rating_scale","sbr","silicone","viton"]},{"chemical":"Dinitrotoluene (DNT)","nitrile":"4","epdm":"4","neoprene":"4","sbr":"4","silicone":"4","butyl":"4","polyacrylate":"4","hypalon":"4","viton":"4","polyurethane":"4","fluorosilicone":"4","aflas":"4","kalrez":"1","rating_scale":"1 = Satisfactory, 2 = Fair, 3 = Doubtful, 4 = Unsatisfactory, X = Insufficient Data","id":"dinitrotoluene-dnt","url":"https://referencesource.org/chemical-elastomer-material-compatibility/dinitrotoluene-dnt/","source":"https://mykin.com/rubber-chemical-resistance-chart-2","source_quote":"Dinitrotoluene (DNT) | 4 | 4 | 4 | 4 | 4 | 4 | 4 | 4 | 4 | 4 | 4 | 4 | 1 |","verified_fields":["aflas","butyl","chemical","epdm","fluorosilicone","hypalon","kalrez","neoprene","nitrile","polyacrylate","polyurethane","rating_scale","sbr","silicone","viton"]},{"chemical":"Dioctyl Phthalate","nitrile":"4","epdm":"2","neoprene":"4","sbr":"4","silicone":"3","butyl":"2","polyacrylate":"4","hypalon":"4","viton":"2","polyurethane":"4","fluorosilicone":"2","aflas":"2","kalrez":"1","rating_scale":"1 = Satisfactory, 2 = Fair, 3 = Doubtful, 4 = Unsatisfactory, X = Insufficient Data","id":"dioctyl-phthalate","url":"https://referencesource.org/chemical-elastomer-material-compatibility/dioctyl-phthalate/","source":"https://mykin.com/rubber-chemical-resistance-chart-2","source_quote":"Dioctyl Phthalate | 4 | 2 | 4 | 4 | 3 | 2 | 4 | 4 | 2 | 4 | 2 | 2 | 1 |","verified_fields":["aflas","butyl","chemical","epdm","fluorosilicone","hypalon","kalrez","neoprene","nitrile","polyacrylate","polyurethane","rating_scale","sbr","silicone","viton"]},{"chemical":"Dioctyl Sebacate","nitrile":"4","epdm":"2","neoprene":"4","sbr":"4","silicone":"3","butyl":"2","polyacrylate":"4","hypalon":"4","viton":"2","polyurethane":"2","fluorosilicone":"3","aflas":"2","kalrez":"1","rating_scale":"1 = Satisfactory, 2 = Fair, 3 = Doubtful, 4 = Unsatisfactory, X = Insufficient Data","id":"dioctyl-sebacate","url":"https://referencesource.org/chemical-elastomer-material-compatibility/dioctyl-sebacate/","source":"https://mykin.com/rubber-chemical-resistance-chart-2","source_quote":"Dioctyl Sebacate | 4 | 2 | 4 | 4 | 3 | 2 | 4 | 4 | 2 | 2 | 3 | 2 | 1 |","verified_fields":["aflas","butyl","chemical","epdm","fluorosilicone","hypalon","kalrez","neoprene","nitrile","polyacrylate","polyurethane","rating_scale","sbr","silicone","viton"]},{"chemical":"Dioctylamine","nitrile":"1","epdm":"4","neoprene":"2","sbr":"4","silicone":"2","butyl":"4","polyacrylate":"1","hypalon":"2","viton":"1","polyurethane":"1","fluorosilicone":"1","aflas":"X","kalrez":"1","rating_scale":"1 = Satisfactory, 2 = Fair, 3 = Doubtful, 4 = Unsatisfactory, X = Insufficient Data","id":"dioctylamine","url":"https://referencesource.org/chemical-elastomer-material-compatibility/dioctylamine/","source":"https://mykin.com/rubber-chemical-resistance-chart-2","source_quote":"Dioctylamine | 1 | 4 | 2 | 4 | 2 | 4 | 1 | 2 | 1 | 1 | 1 | X | 1 |","verified_fields":["aflas","butyl","chemical","epdm","fluorosilicone","hypalon","kalrez","neoprene","nitrile","polyacrylate","polyurethane","rating_scale","sbr","silicone","viton"]},{"chemical":"Dioxane","nitrile":"4","epdm":"2","neoprene":"4","sbr":"4","silicone":"4","butyl":"2","polyacrylate":"4","hypalon":"4","viton":"4","polyurethane":"4","fluorosilicone":"4","aflas":"3","kalrez":"1","rating_scale":"1 = Satisfactory, 2 = Fair, 3 = Doubtful, 4 = Unsatisfactory, X = Insufficient Data","id":"dioxane","url":"https://referencesource.org/chemical-elastomer-material-compatibility/dioxane/","source":"https://mykin.com/rubber-chemical-resistance-chart-2","source_quote":"Dioxane | 4 | 2 | 4 | 4 | 4 | 2 | 4 | 4 | 4 | 4 | 4 | 3 | 1 |","verified_fields":["aflas","butyl","chemical","epdm","fluorosilicone","hypalon","kalrez","neoprene","nitrile","polyacrylate","polyurethane","rating_scale","sbr","silicone","viton"]},{"chemical":"Dioxolane","nitrile":"4","epdm":"2","neoprene":"4","sbr":"4","silicone":"4","butyl":"3","polyacrylate":"4","hypalon":"4","viton":"4","polyurethane":"4","fluorosilicone":"4","aflas":"3","kalrez":"1","rating_scale":"1 = Satisfactory, 2 = Fair, 3 = Doubtful, 4 = Unsatisfactory, X = Insufficient Data","id":"dioxolane","url":"https://referencesource.org/chemical-elastomer-material-compatibility/dioxolane/","source":"https://mykin.com/rubber-chemical-resistance-chart-2","source_quote":"Dioxolane | 4 | 2 | 4 | 4 | 4 | 3 | 4 | 4 | 4 | 4 | 4 | 3 | 1 |","verified_fields":["aflas","butyl","chemical","epdm","fluorosilicone","hypalon","kalrez","neoprene","nitrile","polyacrylate","polyurethane","rating_scale","sbr","silicone","viton"]},{"chemical":"Dipentene","nitrile":"2","epdm":"4","neoprene":"4","sbr":"4","silicone":"4","butyl":"4","polyacrylate":"4","hypalon":"4","viton":"1","polyurethane":"4","fluorosilicone":"2","aflas":"2","kalrez":"1","rating_scale":"1 = Satisfactory, 2 = Fair, 3 = Doubtful, 4 = Unsatisfactory, X = Insufficient Data","id":"dipentene","url":"https://referencesource.org/chemical-elastomer-material-compatibility/dipentene/","source":"https://mykin.com/rubber-chemical-resistance-chart-2","source_quote":"Dipentene | 2 | 4 | 4 | 4 | 4 | 4 | 4 | 4 | 1 | 4 | 2 | 2 | 1 |","verified_fields":["aflas","butyl","chemical","epdm","fluorosilicone","hypalon","kalrez","neoprene","nitrile","polyacrylate","polyurethane","rating_scale","sbr","silicone","viton"]},{"chemical":"Diphenyl","nitrile":"4","epdm":"4","neoprene":"4","sbr":"4","silicone":"4","butyl":"4","polyacrylate":"4","hypalon":"4","viton":"1","polyurethane":"4","fluorosilicone":"2","aflas":"2","kalrez":"1","rating_scale":"1 = Satisfactory, 2 = Fair, 3 = Doubtful, 4 = Unsatisfactory, X = Insufficient Data","id":"diphenyl","url":"https://referencesource.org/chemical-elastomer-material-compatibility/diphenyl/","source":"https://mykin.com/rubber-chemical-resistance-chart-2","source_quote":"Diphenyl | 4 | 4 | 4 | 4 | 4 | 4 | 4 | 4 | 1 | 4 | 2 | 2 | 1 |","verified_fields":["aflas","butyl","chemical","epdm","fluorosilicone","hypalon","kalrez","neoprene","nitrile","polyacrylate","polyurethane","rating_scale","sbr","silicone","viton"]},{"chemical":"Diphenyl Oxides","nitrile":"4","epdm":"4","neoprene":"4","sbr":"4","silicone":"3","butyl":"4","polyacrylate":"4","hypalon":"4","viton":"1","polyurethane":"4","fluorosilicone":"2","aflas":"2","kalrez":"1","rating_scale":"1 = Satisfactory, 2 = Fair, 3 = Doubtful, 4 = Unsatisfactory, X = Insufficient Data","id":"diphenyl-oxides","url":"https://referencesource.org/chemical-elastomer-material-compatibility/diphenyl-oxides/","source":"https://mykin.com/rubber-chemical-resistance-chart-2","source_quote":"Diphenyl Oxides | 4 | 4 | 4 | 4 | 3 | 4 | 4 | 4 | 1 | 4 | 2 | 2 | 1 |","verified_fields":["aflas","butyl","chemical","epdm","fluorosilicone","hypalon","kalrez","neoprene","nitrile","polyacrylate","polyurethane","rating_scale","sbr","silicone","viton"]},{"chemical":"Diphenylamine (DPA)","nitrile":"2","epdm":"4","neoprene":"4","sbr":"4","silicone":"X","butyl":"4","polyacrylate":"4","hypalon":"4","viton":"1","polyurethane":"3","fluorosilicone":"2","aflas":"X","kalrez":"1","rating_scale":"1 = Satisfactory, 2 = Fair, 3 = Doubtful, 4 = Unsatisfactory, X = Insufficient Data","id":"diphenylamine-dpa","url":"https://referencesource.org/chemical-elastomer-material-compatibility/diphenylamine-dpa/","source":"https://mykin.com/rubber-chemical-resistance-chart-2","source_quote":"Diphenylamine (DPA) | 2 | 4 | 4 | 4 | X | 4 | 4 | 4 | 1 | 3 | 2 | X | 1 |","verified_fields":["aflas","butyl","chemical","epdm","fluorosilicone","hypalon","kalrez","neoprene","nitrile","polyacrylate","polyurethane","rating_scale","sbr","silicone","viton"]},{"chemical":"Diphenylene Oxide","nitrile":"X","epdm":"X","neoprene":"X","sbr":"X","silicone":"X","butyl":"X","polyacrylate":"X","hypalon":"X","viton":"X","polyurethane":"X","fluorosilicone":"X","aflas":"X","kalrez":"1","rating_scale":"1 = Satisfactory, 2 = Fair, 3 = Doubtful, 4 = Unsatisfactory, X = Insufficient Data","id":"diphenylene-oxide","url":"https://referencesource.org/chemical-elastomer-material-compatibility/diphenylene-oxide/","source":"https://mykin.com/rubber-chemical-resistance-chart-2","source_quote":"Diphenylene Oxide | X | X | X | X | X | X | X | X | X | X | X | X | 1 |","verified_fields":["aflas","butyl","chemical","epdm","fluorosilicone","hypalon","kalrez","neoprene","nitrile","polyacrylate","polyurethane","rating_scale","sbr","silicone","viton"]},{"chemical":"Diphenylpropane","nitrile":"2","epdm":"4","neoprene":"4","sbr":"4","silicone":"X","butyl":"4","polyacrylate":"4","hypalon":"4","viton":"1","polyurethane":"3","fluorosilicone":"2","aflas":"X","kalrez":"1","rating_scale":"1 = Satisfactory, 2 = Fair, 3 = Doubtful, 4 = Unsatisfactory, X = Insufficient Data","id":"diphenylpropane","url":"https://referencesource.org/chemical-elastomer-material-compatibility/diphenylpropane/","source":"https://mykin.com/rubber-chemical-resistance-chart-2","source_quote":"Diphenylpropane | 2 | 4 | 4 | 4 | X | 4 | 4 | 4 | 1 | 3 | 2 | X | 1 |","verified_fields":["aflas","butyl","chemical","epdm","fluorosilicone","hypalon","kalrez","neoprene","nitrile","polyacrylate","polyurethane","rating_scale","sbr","silicone","viton"]},{"chemical":"Disilane","nitrile":"X","epdm":"X","neoprene":"X","sbr":"X","silicone":"X","butyl":"X","polyacrylate":"X","hypalon":"X","viton":"X","polyurethane":"X","fluorosilicone":"X","aflas":"X","kalrez":"1","rating_scale":"1 = Satisfactory, 2 = Fair, 3 = Doubtful, 4 = Unsatisfactory, X = Insufficient Data","id":"disilane","url":"https://referencesource.org/chemical-elastomer-material-compatibility/disilane/","source":"https://mykin.com/rubber-chemical-resistance-chart-2","source_quote":"Disilane | X | X | X | X | X | X | X | X | X | X | X | X | 1 |","verified_fields":["aflas","butyl","chemical","epdm","fluorosilicone","hypalon","kalrez","neoprene","nitrile","polyacrylate","polyurethane","rating_scale","sbr","silicone","viton"]},{"chemical":"Dodecylbenzene","nitrile":"2","epdm":"4","neoprene":"4","sbr":"4","silicone":"X","butyl":"4","polyacrylate":"4","hypalon":"4","viton":"1","polyurethane":"3","fluorosilicone":"2","aflas":"X","kalrez":"1","rating_scale":"1 = Satisfactory, 2 = Fair, 3 = Doubtful, 4 = Unsatisfactory, X = Insufficient Data","id":"dodecylbenzene","url":"https://referencesource.org/chemical-elastomer-material-compatibility/dodecylbenzene/","source":"https://mykin.com/rubber-chemical-resistance-chart-2","source_quote":"Dodecylbenzene | 2 | 4 | 4 | 4 | X | 4 | 4 | 4 | 1 | 3 | 2 | X | 1 |","verified_fields":["aflas","butyl","chemical","epdm","fluorosilicone","hypalon","kalrez","neoprene","nitrile","polyacrylate","polyurethane","rating_scale","sbr","silicone","viton"]},{"chemical":"Dow Chemical 50-4","nitrile":"X","epdm":"1","neoprene":"2","sbr":"1","silicone":"X","butyl":"2","polyacrylate":"X","hypalon":"2","viton":"4","polyurethane":"X","fluorosilicone":"4","aflas":"2","kalrez":"2","rating_scale":"1 = Satisfactory, 2 = Fair, 3 = Doubtful, 4 = Unsatisfactory, X = Insufficient Data","id":"dow-chemical-50-4","url":"https://referencesource.org/chemical-elastomer-material-compatibility/dow-chemical-50-4/","source":"https://mykin.com/rubber-chemical-resistance-chart-2","source_quote":"Dow Chemical 50-4 | X | 1 | 2 | 1 | X | 2 | X | 2 | 4 | X | 4 | 2 | 2 |","verified_fields":["aflas","butyl","chemical","epdm","fluorosilicone","hypalon","kalrez","neoprene","nitrile","polyacrylate","polyurethane","rating_scale","sbr","silicone","viton"]},{"chemical":"Dow Chemical ET378","nitrile":"4","epdm":"X","neoprene":"4","sbr":"4","silicone":"4","butyl":"4","polyacrylate":"3","hypalon":"4","viton":"X","polyurethane":"2","fluorosilicone":"X","aflas":"X","kalrez":"X","rating_scale":"1 = Satisfactory, 2 = Fair, 3 = Doubtful, 4 = Unsatisfactory, X = Insufficient Data","id":"dow-chemical-et378","url":"https://referencesource.org/chemical-elastomer-material-compatibility/dow-chemical-et378/","source":"https://mykin.com/rubber-chemical-resistance-chart-2","source_quote":"Dow Chemical ET378 | 4 | X | 4 | 4 | 4 | 4 | 3 | 4 | X | 2 | X | X | X |","verified_fields":["aflas","butyl","chemical","epdm","fluorosilicone","hypalon","kalrez","neoprene","nitrile","polyacrylate","polyurethane","rating_scale","sbr","silicone","viton"]},{"chemical":"Dow Chemical ET588","nitrile":"3","epdm":"1","neoprene":"2","sbr":"1","silicone":"X","butyl":"2","polyacrylate":"X","hypalon":"2","viton":"4","polyurethane":"X","fluorosilicone":"4","aflas":"2","kalrez":"2","rating_scale":"1 = Satisfactory, 2 = Fair, 3 = Doubtful, 4 = Unsatisfactory, X = Insufficient Data","id":"dow-chemical-et588","url":"https://referencesource.org/chemical-elastomer-material-compatibility/dow-chemical-et588/","source":"https://mykin.com/rubber-chemical-resistance-chart-2","source_quote":"Dow Chemical ET588 | 3 | 1 | 2 | 1 | X | 2 | X | 2 | 4 | X | 4 | 2 | 2 |","verified_fields":["aflas","butyl","chemical","epdm","fluorosilicone","hypalon","kalrez","neoprene","nitrile","polyacrylate","polyurethane","rating_scale","sbr","silicone","viton"]},{"chemical":"Dow Corning -3","nitrile":"2","epdm":"1","neoprene":"1","sbr":"1","silicone":"2","butyl":"1","polyacrylate":"1","hypalon":"1","viton":"1","polyurethane":"1","fluorosilicone":"1","aflas":"X","kalrez":"1","rating_scale":"1 = Satisfactory, 2 = Fair, 3 = Doubtful, 4 = Unsatisfactory, X = Insufficient Data","id":"dow-corning-3","url":"https://referencesource.org/chemical-elastomer-material-compatibility/dow-corning-3/","source":"https://mykin.com/rubber-chemical-resistance-chart-2","source_quote":"Dow Corning -3 | 2 | 1 | 1 |
