Repository: joelp22-maker/referencesource-data

# Chemical resistance ratings for common elastomers

The compatibility rating of a chemical against thirteen common elastomer families, as published in an industry chemical resistance chart. Each record is one chemical carrying its rating for Nitrile (NBR), EPDM, Neoprene (CR), SBR, Silicone (VMQ), Butyl (IIR), Polyacrylate (ACM), Hypalon (CSM), Viton (FKM), Polyurethane (AU/EU), Fluorosilicone (FVMQ), Aflas (TFE/P), and Kalrez (FFKM). Answers 'is Viton compatible with acetone', 'which elastomer resists sulfuric acid', 'can I use EPDM with gasoline', and 'Nitrile vs EPDM for sodium hydroxide'.

File: chemical-elastomer-material-compatibility/data.json (part 15 of 41)
1 | 2 | 1 | 1 | 1 | 1 | 1 | 1 | X | 1 |","verified_fields":["aflas","butyl","chemical","epdm","fluorosilicone","hypalon","kalrez","neoprene","nitrile","polyacrylate","polyurethane","rating_scale","sbr","silicone","viton"]},{"chemical":"Dow Corning -4","nitrile":"2","epdm":"1","neoprene":"1","sbr":"1","silicone":"2","butyl":"1","polyacrylate":"1","hypalon":"1","viton":"1","polyurethane":"1","fluorosilicone":"1","aflas":"X","kalrez":"1","rating_scale":"1 = Satisfactory, 2 = Fair, 3 = Doubtful, 4 = Unsatisfactory, X = Insufficient Data","id":"dow-corning-4","url":"https://referencesource.org/chemical-elastomer-material-compatibility/dow-corning-4/","source":"https://mykin.com/rubber-chemical-resistance-chart-2","source_quote":"Dow Corning -4 | 2 | 1 | 1 | 1 | 2 | 1 | 1 | 1 | 1 | 1 | 1 | X | 1 |","verified_fields":["aflas","butyl","chemical","epdm","fluorosilicone","hypalon","kalrez","neoprene","nitrile","polyacrylate","polyurethane","rating_scale","sbr","silicone","viton"]},{"chemical":"Dow Corning -5","nitrile":"2","epdm":"1","neoprene":"1","sbr":"1","silicone":"3","butyl":"1","polyacrylate":"1","hypalon":"1","viton":"1","polyurethane":"1","fluorosilicone":"2","aflas":"X","kalrez":"1","rating_scale":"1 = Satisfactory, 2 = Fair, 3 = Doubtful, 4 = Unsatisfactory, X = Insufficient Data","id":"dow-corning-5","url":"https://referencesource.org/chemical-elastomer-material-compatibility/dow-corning-5/","source":"https://mykin.com/rubber-chemical-resistance-chart-2","source_quote":"Dow Corning -5 | 2 | 1 | 1 | 1 | 3 | 1 | 1 | 1 | 1 | 1 | 2 | X | 1 |","verified_fields":["aflas","butyl","chemical","epdm","fluorosilicone","hypalon","kalrez","neoprene","nitrile","polyacrylate","polyurethane","rating_scale","sbr","silicone","viton"]},{"chemical":"Dow Corning -11","nitrile":"2","epdm":"1","neoprene":"1","sbr":"1","silicone":"2","butyl":"1","polyacrylate":"1","hypalon":"1","viton":"1","polyurethane":"1","fluorosilicone":"1","aflas":"1","kalrez":"1","rating_scale":"1 = Satisfactory, 2 = Fair, 3 = Doubtful, 4 = Unsatisfactory, X = Insufficient Data","id":"dow-corning-11","url":"https://referencesource.org/chemical-elastomer-material-compatibility/dow-corning-11/","source":"https://mykin.com/rubber-chemical-resistance-chart-2","source_quote":"Dow Corning -11 | 2 | 1 | 1 | 1 | 2 | 1 | 1 | 1 | 1 | 1 | 1 | 1 | 1 |","verified_fields":["aflas","butyl","chemical","epdm","fluorosilicone","hypalon","kalrez","neoprene","nitrile","polyacrylate","polyurethane","rating_scale","sbr","silicone","viton"]},{"chemical":"Dow Corning -33","nitrile":"2","epdm":"1","neoprene":"1","sbr":"1","silicone":"3","butyl":"1","polyacrylate":"1","hypalon":"1","viton":"1","polyurethane":"1","fluorosilicone":"2","aflas":"X","kalrez":"1","rating_scale":"1 = Satisfactory, 2 = Fair, 3 = Doubtful, 4 = Unsatisfactory, X = Insufficient Data","id":"dow-corning-33","url":"https://referencesource.org/chemical-elastomer-material-compatibility/dow-corning-33/","source":"https://mykin.com/rubber-chemical-resistance-chart-2","source_quote":"Dow Corning -33 | 2 | 1 | 1 | 1 | 3 | 1 | 1 | 1 | 1 | 1 | 2 | X | 1 |","verified_fields":["aflas","butyl","chemical","epdm","fluorosilicone","hypalon","kalrez","neoprene","nitrile","polyacrylate","polyurethane","rating_scale","sbr","silicone","viton"]},{"chemical":"Dow Corning -44","nitrile":"2","epdm":"1","neoprene":"1","sbr":"1","silicone":"3","butyl":"1","polyacrylate":"1","hypalon":"1","viton":"1","polyurethane":"1","fluorosilicone":"2","aflas":"X","kalrez":"1","rating_scale":"1 = Satisfactory, 2 = Fair, 3 = Doubtful, 4 = Unsatisfactory, X = Insufficient Data","id":"dow-corning-44","url":"https://referencesource.org/chemical-elastomer-material-compatibility/dow-corning-44/","source":"https://mykin.com/rubber-chemical-resistance-chart-2","source_quote":"Dow Corning -44 | 2 | 1 | 1 | 1 | 3 | 1 | 1 | 1 | 1 | 1 | 2 | X | 1 |","verified_fields":["aflas","butyl","chemical","epdm","fluorosilicone","hypalon","kalrez","neoprene","nitrile","polyacrylate","polyurethane","rating_scale","sbr","silicone","viton"]},{"chemical":"Dow Corning -55","nitrile":"2","epdm":"1","neoprene":"1","sbr":"1","silicone":"3","butyl":"1","polyacrylate":"1","hypalon":"1","viton":"1","polyurethane":"1","fluorosilicone":"2","aflas":"X","kalrez":"1","rating_scale":"1 = Satisfactory, 2 = Fair, 3 = Doubtful, 4 = Unsatisfactory, X = Insufficient Data","id":"dow-corning-55","url":"https://referencesource.org/chemical-elastomer-material-compatibility/dow-corning-55/","source":"https://mykin.com/rubber-chemical-resistance-chart-2","source_quote":"Dow Corning -55 | 2 | 1 | 1 | 1 | 3 | 1 | 1 | 1 | 1 | 1 | 2 | X | 1 |","verified_fields":["aflas","butyl","chemical","epdm","fluorosilicone","hypalon","kalrez","neoprene","nitrile","polyacrylate","polyurethane","rating_scale","sbr","silicone","viton"]},{"chemical":"Dow Corning -200","nitrile":"2","epdm":"1","neoprene":"1","sbr":"1","silicone":"3","butyl":"1","polyacrylate":"1","hypalon":"1","viton":"1","polyurethane":"1","fluorosilicone":"2","aflas":"1","kalrez":"1","rating_scale":"1 = Satisfactory, 2 = Fair, 3 = Doubtful, 4 = Unsatisfactory, X = Insufficient Data","id":"dow-corning-200","url":"https://referencesource.org/chemical-elastomer-material-compatibility/dow-corning-200/","source":"https://mykin.com/rubber-chemical-resistance-chart-2","source_quote":"Dow Corning -200 | 2 | 1 | 1 | 1 | 3 | 1 | 1 | 1 | 1 | 1 | 2 | 1 | 1 |","verified_fields":["aflas","butyl","chemical","epdm","fluorosilicone","hypalon","kalrez","neoprene","nitrile","polyacrylate","polyurethane","rating_scale","sbr","silicone","viton"]},{"chemical":"Dow Corning -220","nitrile":"1","epdm":"1","neoprene":"1","sbr":"X","silicone":"X","butyl":"X","polyacrylate":"X","hypalon":"X","viton":"1","polyurethane":"X","fluorosilicone":"X","aflas":"1","kalrez":"1","rating_scale":"1 = Satisfactory, 2 = Fair, 3 = Doubtful, 4 = Unsatisfactory, X = Insufficient Data","id":"dow-corning-220","url":"https://referencesource.org/chemical-elastomer-material-compatibility/dow-corning-220/","source":"https://mykin.com/rubber-chemical-resistance-chart-2","source_quote":"Dow Corning -220 | 1 | 1 | 1 | X | X | X | X | X | 1 | X | X | 1 | 1 |","verified_fields":["aflas","butyl","chemical","epdm","fluorosilicone","hypalon","kalrez","neoprene","nitrile","polyacrylate","polyurethane","rating_scale","sbr","silicone","viton"]},{"chemical":"Dow Corning -510","nitrile":"2","epdm":"1","neoprene":"1","sbr":"1","silicone":"3","butyl":"1","polyacrylate":"1","hypalon":"1","viton":"1","polyurethane":"1","fluorosilicone":"2","aflas":"X","kalrez":"1","rating_scale":"1 = Satisfactory, 2 = Fair, 3 = Doubtful, 4 = Unsatisfactory, X = Insufficient Data","id":"dow-corning-510","url":"https://referencesource.org/chemical-elastomer-material-compatibility/dow-corning-510/","source":"https://mykin.com/rubber-chemical-resistance-chart-2","source_quote":"Dow Corning -510 | 2 | 1 | 1 | 1 | 3 | 1 | 1 | 1 | 1 | 1 | 2 | X | 1 |","verified_fields":["aflas","butyl","chemical","epdm","fluorosilicone","hypalon","kalrez","neoprene","nitrile","polyacrylate","polyurethane","rating_scale","sbr","silicone","viton"]},{"chemical":"Dow Corning -550","nitrile":"2","epdm":"1","neoprene":"1","sbr":"1","silicone":"3","butyl":"1","polyacrylate":"1","hypalon":"1","viton":"1","polyurethane":"1","fluorosilicone":"2","aflas":"X","kalrez":"1","rating_scale":"1 = Satisfactory, 2 = Fair, 3 = Doubtful, 4 = Unsatisfactory, X = Insufficient Data","id":"dow-corning-550","url":"https://referencesource.org/chemical-elastomer-material-compatibility/dow-corning-550/","source":"https://mykin.com/rubber-chemical-resistance-chart-2","source_quote":"Dow Corning -550 | 2 | 1 | 1 | 1 | 3 | 1 | 1 | 1 | 1 | 1 | 2 | X | 1 |","verified_fields":["aflas","butyl","chemical","epdm","fluorosilicone","hypalon","kalrez","neoprene","nitrile","polyacrylate","polyurethane","rating_scale","sbr","silicone","viton"]},{"chemical":"Dow Corning -704","nitrile":"2","epdm":"1","neoprene":"1","sbr":"1","silicone":"3","butyl":"1","polyacrylate":"1","hypalon":"1","viton":"1","polyurethane":"1","fluorosilicone":"2","aflas":"X","kalrez":"1","rating_scale":"1 = Satisfactory, 2 = Fair, 3 = Doubtful, 4 = Unsatisfactory, X = Insufficient Data","id":"dow-corning-704","url":"https://referencesource.org/chemical-elastomer-material-compatibility/dow-corning-704/","source":"https://mykin.com/rubber-chemical-resistance-chart-2","source_quote":"Dow Corning -704 | 2 | 1 | 1 | 1 | 3 | 1 | 1 | 1 | 1 | 1 | 2 | X | 1 |","verified_fields":["aflas","butyl","chemical","epdm","fluorosilicone","hypalon","kalrez","neoprene","nitrile","polyacrylate","polyurethane","rating_scale","sbr","silicone","viton"]},{"chemical":"Dow Corning -705","nitrile":"2","epdm":"1","neoprene":"1","sbr":"1","silicone":"3","butyl":"1","polyacrylate":"1","hypalon":"1","viton":"1","polyurethane":"1","fluorosilicone":"2","aflas":"X","kalrez":"1","rating_scale":"1 = Satisfactory, 2 = Fair, 3 = Doubtful, 4 = Unsatisfactory, X = Insufficient Data","id":"dow-corning-705","url":"https://referencesource.org/chemical-elastomer-material-compatibility/dow-corning-705/","source":"https://mykin.com/rubber-chemical-resistance-chart-2","source_quote":"Dow Corning -705 | 2 | 1 | 1 | 1 | 3 | 1 | 1 | 1 | 1 | 1 | 2 | X | 1 |","verified_fields":["aflas","butyl","chemical","epdm","fluorosilicone","hypalon","kalrez","neoprene","nitrile","polyacrylate","polyurethane","rating_scale","sbr","silicone","viton"]},{"chemical":"Dow Corning -710","nitrile":"2","epdm":"1","neoprene":"1","sbr":"1","silicone":"3","butyl":"1","polyacrylate":"1","hypalon":"1","viton":"1","polyurethane":"1","fluorosilicone":"2","aflas":"X","kalrez":"1","rating_scale":"1 = Satisfactory, 2 = Fair, 3 = Doubtful, 4 = Unsatisfactory, X = Insufficient Data","id":"dow-corning-710","url":"https://referencesource.org/chemical-elastomer-material-compatibility/dow-corning-710/","source":"https://mykin.com/rubber-chemical-resistance-chart-2","source_quote":"Dow Corning -710 | 2 | 1 | 1 | 1 | 3 | 1 | 1 | 1 | 1 | 1 | 2 | X | 1 |","verified_fields":["aflas","butyl","chemical","epdm","fluorosilicone","hypalon","kalrez","neoprene","nitrile","polyacrylate","polyurethane","rating_scale","sbr","silicone","viton"]},{"chemical":"Dow Corning 1208, 4050, 6620, F-60, XF-60","nitrile":"1","epdm":"1","neoprene":"1","sbr":"X","silicone":"X","butyl":"X","polyacrylate":"X","hypalon":"X","viton":"1","polyurethane":"X","fluorosilicone":"X","aflas":"1","kalrez":"1","rating_scale":"1 = Satisfactory, 2 = Fair, 3 = Doubtful, 4 = Unsatisfactory, X = Insufficient Data","id":"dow-corning-1208-4050-6620-f-60-xf-60","url":"https://referencesource.org/chemical-elastomer-material-compatibility/dow-corning-1208-4050-6620-f-60-xf-60/","source":"https://mykin.com/rubber-chemical-resistance-chart-2","source_quote":"Dow Corning 1208, 4050, 6620, F-60, XF-60 | 1 | 1 | 1 | X | X | X | X | X | 1 | X | X | 1 | 1 |","verified_fields":["aflas","butyl","chemical","epdm","fluorosilicone","hypalon","kalrez","neoprene","nitrile","polyacrylate","polyurethane","rating_scale","sbr","silicone","viton"]},{"chemical":"Dow Corning -1265 Fluorosilicone Fluid","nitrile":"2","epdm":"1","neoprene":"1","sbr":"1","silicone":"1","butyl":"1","polyacrylate":"1","hypalon":"1","viton":"1","polyurethane":"1","fluorosilicone":"3","aflas":"1","kalrez":"1","rating_scale":"1 = Satisfactory, 2 = Fair, 3 = Doubtful, 4 = Unsatisfactory, X = Insufficient Data","id":"dow-corning-1265-fluorosilicone-fluid","url":"https://referencesource.org/chemical-elastomer-material-compatibility/dow-corning-1265-fluorosilicone-fluid/","source":"https://mykin.com/rubber-chemical-resistance-chart-2","source_quote":"Dow Corning -1265 Fluorosilicone Fluid | 2 | 1 | 1 | 1 | 1 | 1 | 1 | 1 | 1 | 1 | 3 | 1 | 1 |","verified_fields":["aflas","butyl","chemical","epdm","fluorosilicone","hypalon","kalrez","neoprene","nitrile","polyacrylate","polyurethane","rating_scale","sbr","silicone","viton"]},{"chemical":"Dow Corning F-61","nitrile":"1","epdm":"1","neoprene":"1","sbr":"X","silicone":"X","butyl":"X","polyacrylate":"X","hypalon":"X","viton":"1","polyurethane":"X","fluorosilicone":"X","aflas":"1","kalrez":"1","rating_scale":"1 = Satisfactory, 2 = Fair, 3 = Doubtful, 4 = Unsatisfactory, X = Insufficient Data","id":"dow-corning-f-61","url":"https://referencesource.org/chemical-elastomer-material-compatibility/dow-corning-f-61/","source":"https://mykin.com/rubber-chemical-resistance-chart-2","source_quote":"Dow Corning F-61 | 1 | 1 | 1 | X | X | X | X | X | 1 | X | X | 1 | 1 |","verified_fields":["aflas","butyl","chemical","epdm","fluorosilicone","hypalon","kalrez","neoprene","nitrile","polyacrylate","polyurethane","rating_scale","sbr","silicone","viton"]},{"chemical":"Dow Guard","nitrile":"1","epdm":"1","neoprene":"1","sbr":"1","silicone":"1","butyl":"1","polyacrylate":"3","hypalon":"1","viton":"1","polyurethane":"3","fluorosilicone":"1","aflas":"X","kalrez":"1","rating_scale":"1 = Satisfactory, 2 = Fair, 3 = Doubtful, 4 = Unsatisfactory, X = Insufficient Data","id":"dow-guard","url":"https://referencesource.org/chemical-elastomer-material-compatibility/dow-guard/","source":"https://mykin.com/rubber-chemical-resistance-chart-3","source_quote":"Dow Guard | 1 | 1 | 1 | 1 | 1 | 1 | 3 | 1 | 1 | 3 | 1 | X | 1 |","verified_fields":["aflas","butyl","chemical","epdm","fluorosilicone","hypalon","kalrez","neoprene","nitrile","polyacrylate","polyurethane","rating_scale","sbr","silicone","viton"]},{"chemical":"Dowanol P Mix","nitrile":"X","epdm":"X","neoprene":"X","sbr":"X","silicone":"X","butyl":"X","polyacrylate":"X","hypalon":"X","viton":"X","polyurethane":"X","fluorosilicone":"X","aflas":"X","kalrez":"1","rating_scale":"1 = Satisfactory, 2 = Fair, 3 = Doubtful, 4 = Unsatisfactory, X = Insufficient Data","id":"dowanol-p-mix","url":"https://referencesource.org/chemical-elastomer-material-compatibility/dowanol-p-mix/","source":"https://mykin.com/rubber-chemical-resistance-chart-3","source_quote":"Dowanol P Mix | X | X | X | X | X | X | X | X | X | X | X | X | 1 |","verified_fields":["aflas","butyl","chemical","epdm","fluorosilicone","hypalon","kalrez","neoprene","nitrile","polyacrylate","polyurethane","rating_scale","sbr","silicone","viton"]},{"chemical":"Dowtherm, 209","nitrile":"3","epdm":"1","neoprene":"2","sbr":"X","silicone":"3","butyl":"2","polyacrylate":"X","hypalon":"X","viton":"4","polyurethane":"X","fluorosilicone":"3","aflas":"X","kalrez":"1","rating_scale":"1 = Satisfactory, 2 = Fair, 3 = Doubtful, 4 = Unsatisfactory, X = Insufficient Data","id":"dowtherm-209","url":"https://referencesource.org/chemical-elastomer-material-compatibility/dowtherm-209/","source":"https://mykin.com/rubber-chemical-resistance-chart-3","source_quote":"Dowtherm, 209 | 3 | 1 | 2 | X | 3 | 2 | X | X | 4 | X | 3 | X | 1 |","verified_fields":["aflas","butyl","chemical","epdm","fluorosilicone","hypalon","kalrez","neoprene","nitrile","polyacrylate","polyurethane","rating_scale","sbr","silicone","viton"]},{"chemical":"Dowtherm, A","nitrile":"4","epdm":"4","neoprene":"4","sbr":"4","silicone":"4","butyl":"4","polyacrylate":"4","hypalon":"4","viton":"1","polyurethane":"4","fluorosilicone":"2","aflas":"X","kalrez":"1","rating_scale":"1 = Satisfactory, 2 = Fair, 3 = Doubtful, 4 = Unsatisfactory, X = Insufficient Data","id":"dowtherm-a","url":"https://referencesource.org/chemical-elastomer-material-compatibility/dowtherm-a/","source":"https://mykin.com/rubber-chemical-resistance-chart-3","source_quote":"Dowtherm, A | 4 | 4 | 4 | 4 | 4 | 4 | 4 | 4 | 1 | 4 | 2 | X | 1 |","verified_fields":["aflas","butyl","chemical","epdm","fluorosilicone","hypalon","kalrez","neoprene","nitrile","polyacrylate","polyurethane","rating_scale","sbr","silicone","viton"]},{"chemical":"Dowtherm, E","nitrile":"4","epdm":"4","neoprene":"4","sbr":"4","silicone":"4","butyl":"4","polyacrylate":"4","hypalon":"4","viton":"1","polyurethane":"4","fluorosilicone":"2","aflas":"X","kalrez":"1","rating_scale":"1 = Satisfactory, 2 = Fair, 3 = Doubtful, 4 = Unsatisfactory, X = Insufficient Data","id":"dowtherm-e","url":"https://referencesource.org/chemical-elastomer-material-compatibility/dowtherm-e/","source":"https://mykin.com/rubber-chemical-resistance-chart-3","source_quote":"Dowtherm, E | 4 | 4 | 4 | 4 | 4 | 4 | 4 | 4 | 1 | 4 | 2 | X | 1 |","verified_fields":["aflas","butyl","chemical","epdm","fluorosilicone","hypalon","kalrez","neoprene","nitrile","polyacrylate","polyurethane","rating_scale","sbr","silicone","viton"]},{"chemical":"Drinking Water","nitrile":"1","epdm":"1","neoprene":"2","sbr":"1","silicone":"1","butyl":"1","polyacrylate":"4","hypalon":"1","viton":"1","polyurethane":"4","fluorosilicone":"1","aflas":"X","kalrez":"1","rating_scale":"1 = Satisfactory, 2 = Fair, 3 = Doubtful, 4 = Unsatisfactory, X = Insufficient Data","id":"drinking-water","url":"https://referencesource.org/chemical-elastomer-material-compatibility/drinking-water/","source":"https://mykin.com/rubber-chemical-resistance-chart-3","source_quote":"Drinking Water | 1 | 1 | 2 | 1 | 1 | 1 | 4 | 1 | 1 | 4 | 1 | X | 1 |","verified_fields":["aflas","butyl","chemical","epdm","fluorosilicone","hypalon","kalrez","neoprene","nitrile","polyacrylate","polyurethane","rating_scale","sbr","silicone","viton"]},{"chemical":"Dry Cleaning Fluids","nitrile":"3","epdm":"4","neoprene":"4","sbr":"4","silicone":"4","butyl":"4","polyacrylate":"4","hypalon":"4","viton":"1","polyurethane":"4","fluorosilicone":"2","aflas":"X","kalrez":"1","rating_scale":"1 = Satisfactory, 2 = Fair, 3 = Doubtful, 4 = Unsatisfactory, X = Insufficient Data","id":"dry-cleaning-fluids","url":"https://referencesource.org/chemical-elastomer-material-compatibility/dry-cleaning-fluids/","source":"https://mykin.com/rubber-chemical-resistance-chart-3","source_quote":"Dry Cleaning Fluids | 3 | 4 | 4 | 4 | 4 | 4 | 4 | 4 | 1 | 4 | 2 | X | 1 |","verified_fields":["aflas","butyl","chemical","epdm","fluorosilicone","hypalon","kalrez","neoprene","nitrile","polyacrylate","polyurethane","rating_scale","sbr","silicone","viton"]},{"chemical":"DTE 20 Series, Mobil","nitrile":"2","epdm":"4","neoprene":"1","sbr":"X","silicone":"4","butyl":"4","polyacrylate":"2","hypalon":"2","viton":"1","polyurethane":"1","fluorosilicone":"2","aflas":"2","kalrez":"1","rating_scale":"1 = Satisfactory, 2 = Fair, 3 = Doubtful, 4 = Unsatisfactory, X = Insufficient Data","id":"dte-20-series-mobil","url":"https://referencesource.org/chemical-elastomer-material-compatibility/dte-20-series-mobil/","source":"https://mykin.com/rubber-chemical-resistance-chart-3","source_quote":"DTE 20 Series, Mobil | 2 | 4 | 1 | X | 4 | 4 | 2 | 2 | 1 | 1 | 2 | 2 | 1 |","verified_fields":["aflas","butyl","chemical","epdm","fluorosilicone","hypalon","kalrez","neoprene","nitrile","polyacrylate","polyurethane","rating_scale","sbr","silicone","viton"]},{"chemical":"DTE named series, Mobil, light-heavy","nitrile":"1","epdm":"4","neoprene":"2","sbr":"4","silicone":"3","butyl":"4","polyacrylate":"X","hypalon":"1","viton":"1","polyurethane":"1","fluorosilicone":"1","aflas":"2","kalrez":"1","rating_scale":"1 = Satisfactory, 2 = Fair, 3 = Doubtful, 4 = Unsatisfactory, X = Insufficient Data","id":"dte-named-series-mobil-light-heavy","url":"https://referencesource.org/chemical-elastomer-material-compatibility/dte-named-series-mobil-light-heavy/","source":"https://mykin.com/rubber-chemical-resistance-chart-3","source_quote":"DTE named series, Mobil, light-heavy | 1 | 4 | 2 | 4 | 3 | 4 | X | 1 | 1 | 1 | 1 | 2 | 1 |","verified_fields":["aflas","butyl","chemical","epdm","fluorosilicone","hypalon","kalrez","neoprene","nitrile","polyacrylate","polyurethane","rating_scale","sbr","silicone","viton"]},{"chemical":"Elco 28-EP lubricant","nitrile":"1","epdm":"4","neoprene":"3","sbr":"4","silicone":"2","butyl":"4","polyacrylate":"1","hypalon":"4","viton":"1","polyurethane":"1","fluorosilicone":"1","aflas":"X","kalrez":"1","rating_scale":"1 = Satisfactory, 2 = Fair, 3 = Doubtful, 4 = Unsatisfactory, X = Insufficient Data","id":"elco-28-ep-lubricant","url":"https://referencesource.org/chemical-elastomer-material-compatibility/elco-28-ep-lubricant/","source":"https://mykin.com/rubber-chemical-resistance-chart-3","source_quote":"Elco 28-EP lubricant | 1 | 4 | 3 | 4 | 2 | 4 | 1 | 4 | 1 | 1 | 1 | X | 1 |","verified_fields":["aflas","butyl","chemical","epdm","fluorosilicone","hypalon","kalrez","neoprene","nitrile","polyacrylate","polyurethane","rating_scale","sbr","silicone","viton"]},{"chemical":"Epichlorohydrin","nitrile":"4","epdm":"2","neoprene":"4","sbr":"4","silicone":"4","butyl":"2","polyacrylate":"4","hypalon":"4","viton":"4","polyurethane":"4","fluorosilicone":"4","aflas":"X","kalrez":"1","rating_scale":"1 = Satisfactory, 2 = Fair, 3 = Doubtful, 4 = Unsatisfactory, X = Insufficient Data","id":"epichlorohydrin","url":"https://referencesource.org/chemical-elastomer-material-compatibility/epichlorohydrin/","source":"https://mykin.com/rubber-chemical-resistance-chart-3","source_quote":"Epichlorohydrin | 4 | 2 | 4 | 4 | 4 | 2 | 4 | 4 | 4 | 4 | 4 | X | 1 |","verified_fields":["aflas","butyl","chemical","epdm","fluorosilicone","hypalon","kalrez","neoprene","nitrile","polyacrylate","polyurethane","rating_scale","sbr","silicone","viton"]},{"chemical":"Epoxy Resins","nitrile":"X","epdm":"1","neoprene":"1","sbr":"X","silicone":"X","butyl":"1","polyacrylate":"X","hypalon":"X","viton":"4","polyurethane":"X","fluorosilicone":"X","aflas":"X","kalrez":"1","rating_scale":"1 = Satisfactory, 2 = Fair, 3 = Doubtful, 4 = Unsatisfactory, X = Insufficient Data","id":"epoxy-resins","url":"https://referencesource.org/chemical-elastomer-material-compatibility/epoxy-resins/","source":"https://mykin.com/rubber-chemical-resistance-chart-3","source_quote":"Epoxy Resins | X | 1 | 1 | X | X | 1 | X | X | 4 | X | X | X | 1 |","verified_fields":["aflas","butyl","chemical","epdm","fluorosilicone","hypalon","kalrez","neoprene","nitrile","polyacrylate","polyurethane","rating_scale","sbr","silicone","viton"]},{"chemical":"Erucic Acid","nitrile":"X","epdm":"X","neoprene":"X","sbr":"X","silicone":"X","butyl":"X","polyacrylate":"X","hypalon":"X","viton":"X","polyurethane":"X","fluorosilicone":"X","aflas":"X","kalrez":"1","rating_scale":"1 = Satisfactory, 2 = Fair, 3 = Doubtful, 4 = Unsatisfactory, X = Insufficient Data","id":"erucic-acid","url":"https://referencesource.org/chemical-elastomer-material-compatibility/erucic-acid/","source":"https://mykin.com/rubber-chemical-resistance-chart-3","source_quote":"Erucic Acid | X | X | X | X | X | X | X | X | X | X | X | X | 1 |","verified_fields":["aflas","butyl","chemical","epdm","fluorosilicone","hypalon","kalrez","neoprene","nitrile","polyacrylate","polyurethane","rating_scale","sbr","silicone","viton"]},{"chemical":"Esam-6 Fluid","nitrile":"X","epdm":"1","neoprene":"2","sbr":"1","silicone":"X","butyl":"2","polyacrylate":"X","hypalon":"2","viton":"4","polyurethane":"X","fluorosilicone":"4","aflas":"X","kalrez":"1","rating_scale":"1 = Satisfactory, 2 = Fair, 3 = Doubtful, 4 = Unsatisfactory, X = Insufficient Data","id":"esam-6-fluid","url":"https://referencesource.org/chemical-elastomer-material-compatibility/esam-6-fluid/","source":"https://mykin.com/rubber-chemical-resistance-chart-3","source_quote":"Esam-6 Fluid | X | 1 | 2 | 1 | X | 2 | X | 2 | 4 | X | 4 | X | 1 |","verified_fields":["aflas","butyl","chemical","epdm","fluorosilicone","hypalon","kalrez","neoprene","nitrile","polyacrylate","polyurethane","rating_scale","sbr","silicone","viton"]},{"chemical":"Esso Fuel 208","nitrile":"1","epdm":"4","neoprene":"2","sbr":"4","silicone":"4","butyl":"4","polyacrylate":"1","hypalon":"3","viton":"1","polyurethane":"4","fluorosilicone":"1","aflas":"X","kalrez":"1","rating_scale":"1 = Satisfactory, 2 = Fair, 3 = Doubtful, 4 = Unsatisfactory, X = Insufficient Data","id":"esso-fuel-208","url":"https://referencesource.org/chemical-elastomer-material-compatibility/esso-fuel-208/","source":"https://mykin.com/rubber-chemical-resistance-chart-3","source_quote":"Esso Fuel 208 | 1 | 4 | 2 | 4 | 4 | 4 | 1 | 3 | 1 | 4 | 1 | X | 1 |","verified_fields":["aflas","butyl","chemical","epdm","fluorosilicone","hypalon","kalrez","neoprene","nitrile","polyacrylate","polyurethane","rating_scale","sbr","silicone","viton"]},{"chemical":"Esso Golden Gasoline","nitrile":"2","epdm":"4","neoprene":"4","sbr":"4","silicone":"4","butyl":"4","polyacrylate":"4","hypalon":"4","viton":"1","polyurethane":"4","fluorosilicone":"1","aflas":"X","kalrez":"1","rating_scale":"1 = Satisfactory, 2 = Fair, 3 = Doubtful, 4 = Unsatisfactory, X = Insufficient Data","id":"esso-golden-gasoline","url":"https://referencesource.org/chemical-elastomer-material-compatibility/esso-golden-gasoline/","source":"https://mykin.com/rubber-chemical-resistance-chart-3","source_quote":"Esso Golden Gasoline | 2 | 4 | 4 | 4 | 4 | 4 | 4 | 4 | 1 | 4 | 1 | X | 1 |","verified_fields":["aflas","butyl","chemical","epdm","fluorosilicone","hypalon","kalrez","neoprene","nitrile","polyacrylate","polyurethane","rating_scale","sbr","silicone","viton"]},{"chemical":"Esso Motor Oil","nitrile":"1","epdm":"4","neoprene":"3","sbr":"4","silicone":"4","butyl":"4","polyacrylate":"1","hypalon":"4","viton":"1","polyurethane":"4","fluorosilicone":"1","aflas":"X","kalrez":"1","rating_scale":"1 = Satisfactory, 2 = Fair, 3 = Doubtful, 4 = Unsatisfactory, X = Insufficient Data","id":"esso-motor-oil","url":"https://referencesource.org/chemical-elastomer-material-compatibility/esso-motor-oil/","source":"https://mykin.com/rubber-chemical-resistance-chart-3","source_quote":"Esso Motor Oil | 1 | 4 | 3 | 4 | 4 | 4 | 1 | 4 | 1 | 4 | 1 | X | 1 |","verified_fields":["aflas","butyl","chemical","epdm","fluorosilicone","hypalon","kalrez","neoprene","nitrile","polyacrylate","polyurethane","rating_scale","sbr","silicone","viton"]},{"chemical":"Esso Transmission Fluid (Type A)","nitrile":"1","epdm":"4","neoprene":"2","sbr":"4","silicone":"4","butyl":"4","polyacrylate":"1","hypalon":"4","viton":"1","polyurethane":"3","fluorosilicone":"1","aflas":"X","kalrez":"1","rating_scale":"1 = Satisfactory, 2 = Fair, 3 = Doubtful, 4 = Unsatisfactory, X = Insufficient Data","id":"esso-transmission-fluid-type-a","url":"https://referencesource.org/chemical-elastomer-material-compatibility/esso-transmission-fluid-type-a/","source":"https://mykin.com/rubber-chemical-resistance-chart-3","source_quote":"Esso Transmission Fluid (Type A) | 1 | 4 | 2 | 4 | 4 | 4 | 1 | 4 | 1 | 3 | 1 | X | 1 |","verified_fields":["aflas","butyl","chemical","epdm","fluorosilicone","hypalon","kalrez","neoprene","nitrile","polyacrylate","polyurethane","rating_scale","sbr","silicone","viton"]},{"chemical":"Esso WS2812 (MIL-L-7808A)","nitrile":"1","epdm":"4","neoprene":"4","sbr":"4","silicone":"4","butyl":"4","polyacrylate":"2","hypalon":"4","viton":"1","polyurethane":"4","fluorosilicone":"1","aflas":"X","kalrez":"1","rating_scale":"1 = Satisfactory, 2 = Fair, 3 = Doubtful, 4 = Unsatisfactory, X = Insufficient Data","id":"esso-ws2812-mil-l-7808a","url":"https://referencesource.org/chemical-elastomer-material-compatibility/esso-ws2812-mil-l-7808a/","source":"https://mykin.com/rubber-chemical-resistance-chart-3","source_quote":"Esso WS2812 (MIL-L-7808A) | 1 | 4 | 4 | 4 | 4 | 4 | 2 | 4 | 1 | 4 | 1 | X | 1 |","verified_fields":["aflas","butyl","chemical","epdm","fluorosilicone","hypalon","kalrez","neoprene","nitrile","polyacrylate","polyurethane","rating_scale","sbr","silicone","viton"]},{"chemical":"Esso XP90-EP Lubricant","nitrile":"1","epdm":"4","neoprene":"2","sbr":"4","silicone":"4","butyl":"4","polyacrylate":"1","hypalon":"2","viton":"1","polyurethane":"1","fluorosilicone":"1","aflas":"X","kalrez":"1","rating_scale":"1 = Satisfactory, 2 = Fair, 3 = Doubtful, 4 = Unsatisfactory, X = Insufficient Data","id":"esso-xp90-ep-lubricant","url":"https://referencesource.org/chemical-elastomer-material-compatibility/esso-xp90-ep-lubricant/","source":"https://mykin.com/rubber-chemical-resistance-chart-3","source_quote":"Esso XP90-EP Lubricant | 1 | 4 | 2 | 4 | 4 | 4 | 1 | 2 | 1 | 1 | 1 | X | 1 |","verified_fields":["aflas","butyl","chemical","epdm","fluorosilicone","hypalon","kalrez","neoprene","nitrile","polyacrylate","polyurethane","rating_scale","sbr","silicone","viton"]},{"chemical":"Esstic 42, 43","nitrile":"1","epdm":"4","neoprene":"2","sbr":"4","silicone":"4","butyl":"4","polyacrylate":"1","hypalon":"4","viton":"1","polyurethane":"2","fluorosilicone":"1","aflas":"X","kalrez":"1","rating_scale":"1 = Satisfactory, 2 = Fair, 3 = Doubtful, 4 = Unsatisfactory, X = Insufficient Data","id":"esstic-42-43","url":"https://referencesource.org/chemical-elastomer-material-compatibility/esstic-42-43/","source":"https://mykin.com/rubber-chemical-resistance-chart-3","source_quote":"Esstic 42, 43 | 1 | 4 | 2 | 4 | 4 | 4 | 1 | 4 | 1 | 2 | 1 | X | 1 |","verified_fields":["aflas","butyl","chemical","epdm","fluorosilicone","hypalon","kalrez","neoprene","nitrile","polyacrylate","polyurethane","rating_scale","sbr","silicone","viton"]},{"chemical":"Ethane","nitrile":"1","epdm":"4","neoprene":"2","sbr":"4","silicone":"4","butyl":"4","polyacrylate":"1","hypalon":"2","viton":"1","polyurethane":"3","fluorosilicone":"3","aflas":"X","kalrez":"1","rating_scale":"1 = Satisfactory, 2 = Fair, 3 = Doubtful, 4 = Unsatisfactory, X = Insufficient Data","id":"ethane","url":"https://referencesource.org/chemical-elastomer-material-compatibility/ethane/","source":"https://mykin.com/rubber-chemical-resistance-chart-3","source_quote":"Ethane | 1 | 4 | 2 | 4 | 4 | 4 | 1 | 2 | 1 | 3 | 3 | X | 1 |","verified_fields":["aflas","butyl","chemical","epdm","fluorosilicone","hypalon","kalrez","neoprene","nitrile","polyacrylate","polyurethane","rating_scale","sbr","silicone","viton"]},{"chemical":"Ethanol","nitrile":"3","epdm":"1","neoprene":"1","sbr":"1","silicone":"2","butyl":"1","polyacrylate":"4","hypalon":"1","viton":"3","polyurethane":"4","fluorosilicone":"1","aflas":"X","kalrez":"1","rating_scale":"1 = Satisfactory, 2 = Fair, 3 = Doubtful, 4 = Unsatisfactory, X = Insufficient Data","id":"ethanol","url":"https://referencesource.org/chemical-elastomer-material-compatibility/ethanol/","source":"https://mykin.com/rubber-chemical-resistance-chart-3","source_quote":"Ethanol | 3 | 1 | 1 | 1 | 2 | 1 | 4 | 1 | 3 | 4 | 1 | X | 1 |","verified_fields":["aflas","butyl","chemical","epdm","fluorosilicone","hypalon","kalrez","neoprene","nitrile","polyacrylate","polyurethane","rating_scale","sbr","silicone","viton"]},{"chemical":"Ethanol Amine","nitrile":"2","epdm":"1","neoprene":"2","sbr":"2","silicone":"2","butyl":"2","polyacrylate":"4","hypalon":"3","viton":"4","polyurethane":"3","fluorosilicone":"4","aflas":"X","kalrez":"1","rating_scale":"1 = Satisfactory, 2 = Fair, 3 = Doubtful, 4 = Unsatisfactory, X = Insufficient Data","id":"ethanol-amine","url":"https://referencesource.org/chemical-elastomer-material-compatibility/ethanol-amine/","source":"https://mykin.com/rubber-chemical-resistance-chart-3","source_quote":"Ethanol Amine | 2 | 1 | 2 | 2 | 2 | 2 | 4 | 3 | 4 | 3 | 4 | X | 1 |","verified_fields":["aflas","butyl","chemical","epdm","fluorosilicone","hypalon","kalrez","neoprene","nitrile","polyacrylate","polyurethane","rating_scale","sbr","silicone","viton"]},{"chemical":"Ethers","nitrile":"4","epdm":"3","neoprene":"4","sbr":"4","silicone":"4","butyl":"4","polyacrylate":"3","hypalon":"4","viton":"3","polyurethane":"2","fluorosilicone":"3","aflas":"X","kalrez":"1","rating_scale":"1 = Satisfactory, 2 = Fair, 3 = Doubtful, 4 = Unsatisfactory, X = Insufficient Data","id":"ethers","url":"https://referencesource.org/chemical-elastomer-material-compatibility/ethers/","source":"https://mykin.com/rubber-chemical-resistance-chart-3","source_quote":"Ethers | 4 | 3 | 4 | 4 | 4 | 4 | 3 | 4 | 3 | 2 | 3 | X | 1 |","verified_fields":["aflas","butyl","chemical","epdm","fluorosilicone","hypalon","kalrez","neoprene","nitrile","polyacrylate","polyurethane","rating_scale","sbr","silicone","viton"]},{"chemical":"Ethoxyethyl Acetate (EGMEEA)","nitrile":"3","epdm":"1","neoprene":"1","sbr":"1","silicone":"2","butyl":"1","polyacrylate":"4","hypalon":"1","viton":"3","polyurethane":"4","fluorosilicone":"1","aflas":"X","kalrez":"1","rating_scale":"1 = Satisfactory, 2 = Fair, 3 = Doubtful, 4 = Unsatisfactory, X = Insufficient Data","id":"ethoxyethyl-acetate-egmeea","url":"https://referencesource.org/chemical-elastomer-material-compatibility/ethoxyethyl-acetate-egmeea/","source":"https://mykin.com/rubber-chemical-resistance-chart-3","source_quote":"Ethoxyethyl Acetate (EGMEEA) | 3 | 1 | 1 | 1 | 2 | 1 | 4 | 1 | 3 | 4 | 1 | X | 1 |","verified_fields":["aflas","butyl","chemical","epdm","fluorosilicone","hypalon","kalrez","neoprene","nitrile","polyacrylate","polyurethane","rating_scale","sbr","silicone","viton"]},{"chemical":"Ethyl Acetate-Organic Ester","nitrile":"4","epdm":"2","neoprene":"4","sbr":"4","silicone":"2","butyl":"2","polyacrylate":"4","hypalon":"4","viton":"4","polyurethane":"4","fluorosilicone":"4","aflas":"X","kalrez":"1","rating_scale":"1 = Satisfactory, 2 = Fair, 3 = Doubtful, 4 = Unsatisfactory, X = Insufficient Data","id":"ethyl-acetate-organic-ester","url":"https://referencesource.org/chemical-elastomer-material-compatibility/ethyl-acetate-organic-ester/","source":"https://mykin.com/rubber-chemical-resistance-chart-3","source_quote":"Ethyl Acetate-Organic Ester | 4 | 2 | 4 | 4 | 2 | 2 | 4 | 4 | 4 | 4 | 4 | X | 1 |","verified_fields":["aflas","butyl","chemical","epdm","fluorosilicone","hypalon","kalrez","neoprene","nitrile","polyacrylate","polyurethane","rating_scale","sbr","silicone","viton"]},{"chemical":"Ethyl Acetoacetate","nitrile":"4","epdm":"2","neoprene":"4","sbr":"3","silicone":"2","butyl":"2","polyacrylate":"4","hypalon":"4","viton":"4","polyurethane":"4","fluorosilicone":"4","aflas":"X","kalrez":"1","rating_scale":"1 = Satisfactory, 2 = Fair, 3 = Doubtful, 4 = Unsatisfactory, X = Insufficient Data","id":"ethyl-acetoacetate","url":"https://referencesource.org/chemical-elastomer-material-compatibility/ethyl-acetoacetate/","source":"https://mykin.com/rubber-chemical-resistance-chart-3","source_quote":"Ethyl Acetoacetate | 4 | 2 | 4 | 3 | 2 | 2 | 4 | 4 | 4 | 4 | 4 | X | 1 |","verified_fields":["aflas","butyl","chemical","epdm","fluorosilicone","hypalon","kalrez","neoprene","nitrile","polyacrylate","polyurethane","rating_scale","sbr","silicone","viton"]},{"chemical":"Ethyl Acrylate","nitrile":"4","epdm":"2","neoprene":"4","sbr":"4","silicone":"2","butyl":"2","polyacrylate":"4","hypalon":"4","viton":"4","polyurethane":"4","fluorosilicone":"4","aflas":"X","kalrez":"1","rating_scale":"1 = Satisfactory, 2 = Fair, 3 = Doubtful, 4 = Unsatisfactory, X = Insufficient Data","id":"ethyl-acrylate","url":"https://referencesource.org/chemical-elastomer-material-compatibility/ethyl-acrylate/","source":"https://mykin.com/rubber-chemical-resistance-chart-3","source_quote":"Ethyl Acrylate | 4 | 2 | 4 | 4 | 2 | 2 | 4 | 4 | 4 | 4 | 4 | X | 1 |","verified_fields":["aflas","butyl","chemical","epdm","fluorosilicone","hypalon","kalrez","neoprene","nitrile","polyacrylate","polyurethane","rating_scale","sbr","silicone","viton"]},{"chemical":"Ethyl Alcohol","nitrile":"3","epdm":"1","neoprene":"1","sbr":"1","silicone":"2","butyl":"1","polyacrylate":"4","hypalon":"1","viton":"3","polyurethane":"4","fluorosilicone":"1","aflas":"X","kalrez":"1","rating_scale":"1 = Satisfactory, 2 = Fair, 3 = Doubtful, 4 = Unsatisfactory, X = Insufficient Data","id":"ethyl-alcohol","url":"https://referencesource.org/chemical-elastomer-material-compatibility/ethyl-alcohol/","source":"https://mykin.com/rubber-chemical-resistance-chart-3","source_quote":"Ethyl Alcohol | 3 | 1 | 1 | 1 | 2 | 1 | 4 | 1 | 3 | 4 | 1 | X | 1 |","verified_fields":["aflas","butyl","chemical","epdm","fluorosilicone","hypalon","kalrez","neoprene","nitrile","polyacrylate","polyurethane","rating_scale","sbr","silicone","viton"]},{"chemical":"Ethyl Ammonium Dichloride","nitrile":"X","epdm":"X","neoprene":"X","sbr":"X","silicone":"X","butyl":"X","polyacrylate":"X","hypalon":"X","viton":"X","polyurethane":"X","fluorosilicone":"X","aflas":"X","kalrez":"1","rating_scale":"1 = Satisfactory, 2 = Fair, 3 = Doubtful, 4 = Unsatisfactory, X = Insufficient Data","id":"ethyl-ammonium-dichloride","url":"https://referencesource.org/chemical-elastomer-material-compatibility/ethyl-ammonium-dichloride/","source":"https://mykin.com/rubber-chemical-resistance-chart-3","source_quote":"Ethyl Ammonium Dichloride | X | X | X | X | X | X | X | X | X | X | X | X | 1 |","verified_fields":["aflas","butyl","chemical","epdm","fluorosilicone","hypalon","kalrez","neoprene","nitrile","polyacrylate","polyurethane","rating_scale","sbr","silicone","viton"]},{"chemical":"Ethyl Benzene","nitrile":"4","epdm":"4","neoprene":"4","sbr":"4","silicone":"4","butyl":"4","polyacrylate":"4","hypalon":"4","viton":"1","polyurethane":"4","fluorosilicone":"1","aflas":"X","kalrez":"1","rating_scale":"1 = Satisfactory, 2 = Fair, 3 = Doubtful, 4 = Unsatisfactory, X = Insufficient Data","id":"ethyl-benzene","url":"https://referencesource.org/chemical-elastomer-material-compatibility/ethyl-benzene/","source":"https://mykin.com/rubber-chemical-resistance-chart-3","source_quote":"Ethyl Benzene | 4 | 4 | 4 | 4 | 4 | 4 | 4 | 4 | 1 | 4 | 1 | X | 1 |","verified_fields":["aflas","butyl","chemical","epdm","fluorosilicone","hypalon","kalrez","neoprene","nitrile","polyacrylate","polyurethane","rating_scale","sbr","silicone","viton"]},{"chemical":"Ethyl Benzoate","nitrile":"4","epdm":"4","neoprene":"4","sbr":"4","silicone":"4","butyl":"4","polyacrylate":"4","hypalon":"4","viton":"1","polyurethane":"4","fluorosilicone":"1","aflas":"X","kalrez":"1","rating_scale":"1 = Satisfactory, 2 = Fair, 3 = Doubtful, 4 = Unsatisfactory, X = Insufficient Data","id":"ethyl-benzoate","url":"https://referencesource.org/chemical-elastomer-material-compatibility/ethyl-benzoate/","source":"https://mykin.com/rubber-chemical-resistance-chart-3","source_quote":"Ethyl Benzoate | 4 | 4 | 4 | 4 | 4 | 4 | 4 | 4 | 1 | 4 | 1 | X | 1 |","verified_fields":["aflas","butyl","chemical","epdm","fluorosilicone","hypalon","kalrez","neoprene","nitrile","polyacrylate","polyurethane","rating_scale","sbr","silicone","viton"]},{"chemical":"Ethyl Bromide","nitrile":"2","epdm":"4","neoprene":"4","sbr":"X","silicone":"X","butyl":"4","polyacrylate":"X","hypalon":"4","viton":"1","polyurethane":"X","fluorosilicone":"1","aflas":"X","kalrez":"1","rating_scale":"1 = Satisfactory, 2 = Fair, 3 = Doubtful, 4 = Unsatisfactory, X = Insufficient Data","id":"ethyl-bromide","url":"https://referencesource.org/chemical-elastomer-material-compatibility/ethyl-bromide/","source":"https://mykin.com/rubber-chemical-resistance-chart-3","source_quote":"Ethyl Bromide | 2 | 4 | 4 | X | X | 4 | X | 4 | 1 | X | 1 | X | 1 |","verified_fields":["aflas","butyl","chemical","epdm","fluorosilicone","hypalon","kalrez","neoprene","nitrile","polyacrylate","polyurethane","rating_scale","sbr","silicone","viton"]},{"chemical":"Ethyl Cellosolve","nitrile":"4","epdm":"2","neoprene":"4","sbr":"4","silicone":"4","butyl":"2","polyacrylate":"4","hypalon":"4","viton":"4","polyurethane":"4","fluorosilicone":"4","aflas":"X","kalrez":"1","rating_scale":"1 = Satisfactory, 2 = Fair, 3 = Doubtful, 4 = Unsatisfactory, X = Insufficient Data","id":"ethyl-cellosolve","url":"https://referencesource.org/chemical-elastomer-material-compatibility/ethyl-cellosolve/","source":"https://mykin.com/rubber-chemical-resistance-chart-3","source_quote":"Ethyl Cellosolve | 4 | 2 | 4 | 4 | 4 | 2 | 4 | 4 | 4 | 4 | 4 | X | 1 |","verified_fields":["aflas","butyl","chemical","epdm","fluorosilicone","hypalon","kalrez","neoprene","nitrile","polyacrylate","polyurethane","rating_scale","sbr","silicone","viton"]},{"chemical":"Ethyl Cellulose","nitrile":"2","epdm":"2","neoprene":"2","sbr":"2","silicone":"2","butyl":"2","polyacrylate":"4","hypalon":"2","viton":"4","polyurethane":"2","fluorosilicone":"4","aflas":"X","kalrez":"1",
