Repository: joelp22-maker/referencesource-data

# Chemical resistance ratings for common elastomers

The compatibility rating of a chemical against thirteen common elastomer families, as published in an industry chemical resistance chart. Each record is one chemical carrying its rating for Nitrile (NBR), EPDM, Neoprene (CR), SBR, Silicone (VMQ), Butyl (IIR), Polyacrylate (ACM), Hypalon (CSM), Viton (FKM), Polyurethane (AU/EU), Fluorosilicone (FVMQ), Aflas (TFE/P), and Kalrez (FFKM). Answers 'is Viton compatible with acetone', 'which elastomer resists sulfuric acid', 'can I use EPDM with gasoline', and 'Nitrile vs EPDM for sodium hydroxide'.

File: chemical-elastomer-material-compatibility/data.json (part 16 of 41)
"rating_scale":"1 = Satisfactory, 2 = Fair, 3 = Doubtful, 4 = Unsatisfactory, X = Insufficient Data","id":"ethyl-cellulose","url":"https://referencesource.org/chemical-elastomer-material-compatibility/ethyl-cellulose/","source":"https://mykin.com/rubber-chemical-resistance-chart-3","source_quote":"Ethyl Cellulose | 2 | 2 | 2 | 2 | 2 | 2 | 4 | 2 | 4 | 2 | 4 | X | 1 |","verified_fields":["aflas","butyl","chemical","epdm","fluorosilicone","hypalon","kalrez","neoprene","nitrile","polyacrylate","polyurethane","rating_scale","sbr","silicone","viton"]},{"chemical":"Ethyl Chloride","nitrile":"1","epdm":"3","neoprene":"4","sbr":"4","silicone":"4","butyl":"4","polyacrylate":"3","hypalon":"4","viton":"1","polyurethane":"2","fluorosilicone":"1","aflas":"X","kalrez":"1","rating_scale":"1 = Satisfactory, 2 = Fair, 3 = Doubtful, 4 = Unsatisfactory, X = Insufficient Data","id":"ethyl-chloride","url":"https://referencesource.org/chemical-elastomer-material-compatibility/ethyl-chloride/","source":"https://mykin.com/rubber-chemical-resistance-chart-3","source_quote":"Ethyl Chloride | 1 | 3 | 4 | 4 | 4 | 4 | 3 | 4 | 1 | 2 | 1 | X | 1 |","verified_fields":["aflas","butyl","chemical","epdm","fluorosilicone","hypalon","kalrez","neoprene","nitrile","polyacrylate","polyurethane","rating_scale","sbr","silicone","viton"]},{"chemical":"Ethyl Chlorocarbonate","nitrile":"4","epdm":"2","neoprene":"4","sbr":"4","silicone":"4","butyl":"4","polyacrylate":"4","hypalon":"4","viton":"1","polyurethane":"4","fluorosilicone":"2","aflas":"X","kalrez":"1","rating_scale":"1 = Satisfactory, 2 = Fair, 3 = Doubtful, 4 = Unsatisfactory, X = Insufficient Data","id":"ethyl-chlorocarbonate","url":"https://referencesource.org/chemical-elastomer-material-compatibility/ethyl-chlorocarbonate/","source":"https://mykin.com/rubber-chemical-resistance-chart-3","source_quote":"Ethyl Chlorocarbonate | 4 | 2 | 4 | 4 | 4 | 4 | 4 | 4 | 1 | 4 | 2 | X | 1 |","verified_fields":["aflas","butyl","chemical","epdm","fluorosilicone","hypalon","kalrez","neoprene","nitrile","polyacrylate","polyurethane","rating_scale","sbr","silicone","viton"]},{"chemical":"Ethyl Chloroformate","nitrile":"4","epdm":"2","neoprene":"4","sbr":"4","silicone":"4","butyl":"3","polyacrylate":"4","hypalon":"4","viton":"4","polyurethane":"4","fluorosilicone":"4","aflas":"X","kalrez":"1","rating_scale":"1 = Satisfactory, 2 = Fair, 3 = Doubtful, 4 = Unsatisfactory, X = Insufficient Data","id":"ethyl-chloroformate","url":"https://referencesource.org/chemical-elastomer-material-compatibility/ethyl-chloroformate/","source":"https://mykin.com/rubber-chemical-resistance-chart-3","source_quote":"Ethyl Chloroformate | 4 | 2 | 4 | 4 | 4 | 3 | 4 | 4 | 4 | 4 | 4 | X | 1 |","verified_fields":["aflas","butyl","chemical","epdm","fluorosilicone","hypalon","kalrez","neoprene","nitrile","polyacrylate","polyurethane","rating_scale","sbr","silicone","viton"]},{"chemical":"Ethyl Ether","nitrile":"3","epdm":"3","neoprene":"4","sbr":"4","silicone":"4","butyl":"3","polyacrylate":"4","hypalon":"4","viton":"4","polyurethane":"2","fluorosilicone":"3","aflas":"X","kalrez":"1","rating_scale":"1 = Satisfactory, 2 = Fair, 3 = Doubtful, 4 = Unsatisfactory, X = Insufficient Data","id":"ethyl-ether","url":"https://referencesource.org/chemical-elastomer-material-compatibility/ethyl-ether/","source":"https://mykin.com/rubber-chemical-resistance-chart-3","source_quote":"Ethyl Ether | 3 | 3 | 4 | 4 | 4 | 3 | 4 | 4 | 4 | 2 | 3 | X | 1 |","verified_fields":["aflas","butyl","chemical","epdm","fluorosilicone","hypalon","kalrez","neoprene","nitrile","polyacrylate","polyurethane","rating_scale","sbr","silicone","viton"]},{"chemical":"Ethyl Formate","nitrile":"4","epdm":"2","neoprene":"2","sbr":"4","silicone":"X","butyl":"2","polyacrylate":"X","hypalon":"2","viton":"1","polyurethane":"X","fluorosilicone":"1","aflas":"X","kalrez":"1","rating_scale":"1 = Satisfactory, 2 = Fair, 3 = Doubtful, 4 = Unsatisfactory, X = Insufficient Data","id":"ethyl-formate","url":"https://referencesource.org/chemical-elastomer-material-compatibility/ethyl-formate/","source":"https://mykin.com/rubber-chemical-resistance-chart-3","source_quote":"Ethyl Formate | 4 | 2 | 2 | 4 | X | 2 | X | 2 | 1 | X | 1 | X | 1 |","verified_fields":["aflas","butyl","chemical","epdm","fluorosilicone","hypalon","kalrez","neoprene","nitrile","polyacrylate","polyurethane","rating_scale","sbr","silicone","viton"]},{"chemical":"Ethyl Hexanol","nitrile":"1","epdm":"1","neoprene":"1","sbr":"1","silicone":"2","butyl":"1","polyacrylate":"4","hypalon":"1","viton":"1","polyurethane":"4","fluorosilicone":"1","aflas":"X","kalrez":"1","rating_scale":"1 = Satisfactory, 2 = Fair, 3 = Doubtful, 4 = Unsatisfactory, X = Insufficient Data","id":"ethyl-hexanol","url":"https://referencesource.org/chemical-elastomer-material-compatibility/ethyl-hexanol/","source":"https://mykin.com/rubber-chemical-resistance-chart-3","source_quote":"Ethyl Hexanol | 1 | 1 | 1 | 1 | 2 | 1 | 4 | 1 | 1 | 4 | 1 | X | 1 |","verified_fields":["aflas","butyl","chemical","epdm","fluorosilicone","hypalon","kalrez","neoprene","nitrile","polyacrylate","polyurethane","rating_scale","sbr","silicone","viton"]},{"chemical":"Ethyl Lactate","nitrile":"3","epdm":"1","neoprene":"1","sbr":"1","silicone":"2","butyl":"1","polyacrylate":"4","hypalon":"1","viton":"3","polyurethane":"4","fluorosilicone":"1","aflas":"X","kalrez":"1","rating_scale":"1 = Satisfactory, 2 = Fair, 3 = Doubtful, 4 = Unsatisfactory, X = Insufficient Data","id":"ethyl-lactate","url":"https://referencesource.org/chemical-elastomer-material-compatibility/ethyl-lactate/","source":"https://mykin.com/rubber-chemical-resistance-chart-3","source_quote":"Ethyl Lactate | 3 | 1 | 1 | 1 | 2 | 1 | 4 | 1 | 3 | 4 | 1 | X | 1 |","verified_fields":["aflas","butyl","chemical","epdm","fluorosilicone","hypalon","kalrez","neoprene","nitrile","polyacrylate","polyurethane","rating_scale","sbr","silicone","viton"]},{"chemical":"Ethyl Mercaptan","nitrile":"4","epdm":"X","neoprene":"3","sbr":"4","silicone":"3","butyl":"4","polyacrylate":"X","hypalon":"3","viton":"2","polyurethane":"X","fluorosilicone":"X","aflas":"X","kalrez":"1","rating_scale":"1 = Satisfactory, 2 = Fair, 3 = Doubtful, 4 = Unsatisfactory, X = Insufficient Data","id":"ethyl-mercaptan","url":"https://referencesource.org/chemical-elastomer-material-compatibility/ethyl-mercaptan/","source":"https://mykin.com/rubber-chemical-resistance-chart-3","source_quote":"Ethyl Mercaptan | 4 | X | 3 | 4 | 3 | 4 | X | 3 | 2 | X | X | X | 1 |","verified_fields":["aflas","butyl","chemical","epdm","fluorosilicone","hypalon","kalrez","neoprene","nitrile","polyacrylate","polyurethane","rating_scale","sbr","silicone","viton"]},{"chemical":"Ethyl Nitrite","nitrile":"3","epdm":"1","neoprene":"1","sbr":"1","silicone":"2","butyl":"1","polyacrylate":"4","hypalon":"1","viton":"3","polyurethane":"4","fluorosilicone":"1","aflas":"X","kalrez":"1","rating_scale":"1 = Satisfactory, 2 = Fair, 3 = Doubtful, 4 = Unsatisfactory, X = Insufficient Data","id":"ethyl-nitrite","url":"https://referencesource.org/chemical-elastomer-material-compatibility/ethyl-nitrite/","source":"https://mykin.com/rubber-chemical-resistance-chart-3","source_quote":"Ethyl Nitrite | 3 | 1 | 1 | 1 | 2 | 1 | 4 | 1 | 3 | 4 | 1 | X | 1 |","verified_fields":["aflas","butyl","chemical","epdm","fluorosilicone","hypalon","kalrez","neoprene","nitrile","polyacrylate","polyurethane","rating_scale","sbr","silicone","viton"]},{"chemical":"Ethyl Oxalate","nitrile":"4","epdm":"1","neoprene":"4","sbr":"4","silicone":"4","butyl":"4","polyacrylate":"4","hypalon":"4","viton":"2","polyurethane":"X","fluorosilicone":"2","aflas":"X","kalrez":"1","rating_scale":"1 = Satisfactory, 2 = Fair, 3 = Doubtful, 4 = Unsatisfactory, X = Insufficient Data","id":"ethyl-oxalate","url":"https://referencesource.org/chemical-elastomer-material-compatibility/ethyl-oxalate/","source":"https://mykin.com/rubber-chemical-resistance-chart-3","source_quote":"Ethyl Oxalate | 4 | 1 | 4 | 4 | 4 | 4 | 4 | 4 | 2 | X | 2 | X | 1 |","verified_fields":["aflas","butyl","chemical","epdm","fluorosilicone","hypalon","kalrez","neoprene","nitrile","polyacrylate","polyurethane","rating_scale","sbr","silicone","viton"]},{"chemical":"Ethyl Pentachlorobenzene","nitrile":"4","epdm":"4","neoprene":"4","sbr":"4","silicone":"4","butyl":"4","polyacrylate":"4","hypalon":"4","viton":"1","polyurethane":"4","fluorosilicone":"2","aflas":"X","kalrez":"1","rating_scale":"1 = Satisfactory, 2 = Fair, 3 = Doubtful, 4 = Unsatisfactory, X = Insufficient Data","id":"ethyl-pentachlorobenzene","url":"https://referencesource.org/chemical-elastomer-material-compatibility/ethyl-pentachlorobenzene/","source":"https://mykin.com/rubber-chemical-resistance-chart-3","source_quote":"Ethyl Pentachlorobenzene | 4 | 4 | 4 | 4 | 4 | 4 | 4 | 4 | 1 | 4 | 2 | X | 1 |","verified_fields":["aflas","butyl","chemical","epdm","fluorosilicone","hypalon","kalrez","neoprene","nitrile","polyacrylate","polyurethane","rating_scale","sbr","silicone","viton"]},{"chemical":"Ethyl Pyridine","nitrile":"2","epdm":"4","neoprene":"4","sbr":"4","silicone":"X","butyl":"4","polyacrylate":"4","hypalon":"4","viton":"1","polyurethane":"3","fluorosilicone":"2","aflas":"X","kalrez":"1","rating_scale":"1 = Satisfactory, 2 = Fair, 3 = Doubtful, 4 = Unsatisfactory, X = Insufficient Data","id":"ethyl-pyridine","url":"https://referencesource.org/chemical-elastomer-material-compatibility/ethyl-pyridine/","source":"https://mykin.com/rubber-chemical-resistance-chart-3","source_quote":"Ethyl Pyridine | 2 | 4 | 4 | 4 | X | 4 | 4 | 4 | 1 | 3 | 2 | X | 1 |","verified_fields":["aflas","butyl","chemical","epdm","fluorosilicone","hypalon","kalrez","neoprene","nitrile","polyacrylate","polyurethane","rating_scale","sbr","silicone","viton"]},{"chemical":"Ethyl Silicate","nitrile":"1","epdm":"1","neoprene":"1","sbr":"2","silicone":"X","butyl":"1","polyacrylate":"X","hypalon":"2","viton":"1","polyurethane":"X","fluorosilicone":"1","aflas":"X","kalrez":"1","rating_scale":"1 = Satisfactory, 2 = Fair, 3 = Doubtful, 4 = Unsatisfactory, X = Insufficient Data","id":"ethyl-silicate","url":"https://referencesource.org/chemical-elastomer-material-compatibility/ethyl-silicate/","source":"https://mykin.com/rubber-chemical-resistance-chart-3","source_quote":"Ethyl Silicate | 1 | 1 | 1 | 2 | X | 1 | X | 2 | 1 | X | 1 | X | 1 |","verified_fields":["aflas","butyl","chemical","epdm","fluorosilicone","hypalon","kalrez","neoprene","nitrile","polyacrylate","polyurethane","rating_scale","sbr","silicone","viton"]},{"chemical":"Ethyl Stearate","nitrile":"2","epdm":"4","neoprene":"4","sbr":"4","silicone":"X","butyl":"4","polyacrylate":"4","hypalon":"4","viton":"1","polyurethane":"3","fluorosilicone":"2","aflas":"X","kalrez":"1","rating_scale":"1 = Satisfactory, 2 = Fair, 3 = Doubtful, 4 = Unsatisfactory, X = Insufficient Data","id":"ethyl-stearate","url":"https://referencesource.org/chemical-elastomer-material-compatibility/ethyl-stearate/","source":"https://mykin.com/rubber-chemical-resistance-chart-3","source_quote":"Ethyl Stearate | 2 | 4 | 4 | 4 | X | 4 | 4 | 4 | 1 | 3 | 2 | X | 1 |","verified_fields":["aflas","butyl","chemical","epdm","fluorosilicone","hypalon","kalrez","neoprene","nitrile","polyacrylate","polyurethane","rating_scale","sbr","silicone","viton"]},{"chemical":"Ethyl Sulfate","nitrile":"X","epdm":"1","neoprene":"X","sbr":"X","silicone":"X","butyl":"X","polyacrylate":"X","hypalon":"X","viton":"4","polyurethane":"X","fluorosilicone":"X","aflas":"1","kalrez":"1","rating_scale":"1 = Satisfactory, 2 = Fair, 3 = Doubtful, 4 = Unsatisfactory, X = Insufficient Data","id":"ethyl-sulfate","url":"https://referencesource.org/chemical-elastomer-material-compatibility/ethyl-sulfate/","source":"https://mykin.com/rubber-chemical-resistance-chart-3","source_quote":"Ethyl Sulfate | X | 1 | X | X | X | X | X | X | 4 | X | X | 1 | 1 |","verified_fields":["aflas","butyl","chemical","epdm","fluorosilicone","hypalon","kalrez","neoprene","nitrile","polyacrylate","polyurethane","rating_scale","sbr","silicone","viton"]},{"chemical":"Ethyl Tertiary Butyl Ether","nitrile":"X","epdm":"X","neoprene":"X","sbr":"X","silicone":"X","butyl":"X","polyacrylate":"X","hypalon":"X","viton":"X","polyurethane":"X","fluorosilicone":"X","aflas":"X","kalrez":"1","rating_scale":"1 = Satisfactory, 2 = Fair, 3 = Doubtful, 4 = Unsatisfactory, X = Insufficient Data","id":"ethyl-tertiary-butyl-ether","url":"https://referencesource.org/chemical-elastomer-material-compatibility/ethyl-tertiary-butyl-ether/","source":"https://mykin.com/rubber-chemical-resistance-chart-3","source_quote":"Ethyl Tertiary Butyl Ether | X | X | X | X | X | X | X | X | X | X | X | X | 1 |","verified_fields":["aflas","butyl","chemical","epdm","fluorosilicone","hypalon","kalrez","neoprene","nitrile","polyacrylate","polyurethane","rating_scale","sbr","silicone","viton"]},{"chemical":"Ethyl Valerate","nitrile":"2","epdm":"4","neoprene":"4","sbr":"4","silicone":"X","butyl":"4","polyacrylate":"4","hypalon":"4","viton":"1","polyurethane":"3","fluorosilicone":"2","aflas":"X","kalrez":"1","rating_scale":"1 = Satisfactory, 2 = Fair, 3 = Doubtful, 4 = Unsatisfactory, X = Insufficient Data","id":"ethyl-valerate","url":"https://referencesource.org/chemical-elastomer-material-compatibility/ethyl-valerate/","source":"https://mykin.com/rubber-chemical-resistance-chart-3","source_quote":"Ethyl Valerate | 2 | 4 | 4 | 4 | X | 4 | 4 | 4 | 1 | 3 | 2 | X | 1 |","verified_fields":["aflas","butyl","chemical","epdm","fluorosilicone","hypalon","kalrez","neoprene","nitrile","polyacrylate","polyurethane","rating_scale","sbr","silicone","viton"]},{"chemical":"Ethylacrylic Acid","nitrile":"4","epdm":"2","neoprene":"2","sbr":"4","silicone":"4","butyl":"2","polyacrylate":"4","hypalon":"4","viton":"X","polyurethane":"4","fluorosilicone":"4","aflas":"X","kalrez":"X","rating_scale":"1 = Satisfactory, 2 = Fair, 3 = Doubtful, 4 = Unsatisfactory, X = Insufficient Data","id":"ethylacrylic-acid","url":"https://referencesource.org/chemical-elastomer-material-compatibility/ethylacrylic-acid/","source":"https://mykin.com/rubber-chemical-resistance-chart-3","source_quote":"Ethylacrylic Acid | 4 | 2 | 2 | 4 | 4 | 2 | 4 | 4 | X | 4 | 4 | X | X |","verified_fields":["aflas","butyl","chemical","epdm","fluorosilicone","hypalon","kalrez","neoprene","nitrile","polyacrylate","polyurethane","rating_scale","sbr","silicone","viton"]},{"chemical":"Ethylamine","nitrile":"3","epdm":"1","neoprene":"1","sbr":"1","silicone":"2","butyl":"1","polyacrylate":"4","hypalon":"1","viton":"3","polyurethane":"4","fluorosilicone":"1","aflas":"X","kalrez":"1","rating_scale":"1 = Satisfactory, 2 = Fair, 3 = Doubtful, 4 = Unsatisfactory, X = Insufficient Data","id":"ethylamine","url":"https://referencesource.org/chemical-elastomer-material-compatibility/ethylamine/","source":"https://mykin.com/rubber-chemical-resistance-chart-3","source_quote":"Ethylamine | 3 | 1 | 1 | 1 | 2 | 1 | 4 | 1 | 3 | 4 | 1 | X | 1 |","verified_fields":["aflas","butyl","chemical","epdm","fluorosilicone","hypalon","kalrez","neoprene","nitrile","polyacrylate","polyurethane","rating_scale","sbr","silicone","viton"]},{"chemical":"Ethylcyclopentane","nitrile":"1","epdm":"4","neoprene":"3","sbr":"4","silicone":"4","butyl":"4","polyacrylate":"2","hypalon":"4","viton":"1","polyurethane":"1","fluorosilicone":"1","aflas":"X","kalrez":"1","rating_scale":"1 = Satisfactory, 2 = Fair, 3 = Doubtful, 4 = Unsatisfactory, X = Insufficient Data","id":"ethylcyclopentane","url":"https://referencesource.org/chemical-elastomer-material-compatibility/ethylcyclopentane/","source":"https://mykin.com/rubber-chemical-resistance-chart-3","source_quote":"Ethylcyclopentane | 1 | 4 | 3 | 4 | 4 | 4 | 2 | 4 | 1 | 1 | 1 | X | 1 |","verified_fields":["aflas","butyl","chemical","epdm","fluorosilicone","hypalon","kalrez","neoprene","nitrile","polyacrylate","polyurethane","rating_scale","sbr","silicone","viton"]},{"chemical":"Ethylene","nitrile":"3","epdm":"4","neoprene":"4","sbr":"4","silicone":"4","butyl":"4","polyacrylate":"4","hypalon":"4","viton":"2","polyurethane":"4","fluorosilicone":"2","aflas":"X","kalrez":"1","rating_scale":"1 = Satisfactory, 2 = Fair, 3 = Doubtful, 4 = Unsatisfactory, X = Insufficient Data","id":"ethylene","url":"https://referencesource.org/chemical-elastomer-material-compatibility/ethylene/","source":"https://mykin.com/rubber-chemical-resistance-chart-3","source_quote":"Ethylene | 3 | 4 | 4 | 4 | 4 | 4 | 4 | 4 | 2 | 4 | 2 | X | 1 |","verified_fields":["aflas","butyl","chemical","epdm","fluorosilicone","hypalon","kalrez","neoprene","nitrile","polyacrylate","polyurethane","rating_scale","sbr","silicone","viton"]},{"chemical":"Ethylene Chloride","nitrile":"4","epdm":"4","neoprene":"4","sbr":"4","silicone":"4","butyl":"4","polyacrylate":"4","hypalon":"4","viton":"2","polyurethane":"4","fluorosilicone":"2","aflas":"X","kalrez":"1","rating_scale":"1 = Satisfactory, 2 = Fair, 3 = Doubtful, 4 = Unsatisfactory, X = Insufficient Data","id":"ethylene-chloride","url":"https://referencesource.org/chemical-elastomer-material-compatibility/ethylene-chloride/","source":"https://mykin.com/rubber-chemical-resistance-chart-3","source_quote":"Ethylene Chloride | 4 | 4 | 4 | 4 | 4 | 4 | 4 | 4 | 2 | 4 | 2 | X | 1 |","verified_fields":["aflas","butyl","chemical","epdm","fluorosilicone","hypalon","kalrez","neoprene","nitrile","polyacrylate","polyurethane","rating_scale","sbr","silicone","viton"]},{"chemical":"Ethylene Chlorohydrin","nitrile":"4","epdm":"2","neoprene":"2","sbr":"2","silicone":"3","butyl":"2","polyacrylate":"4","hypalon":"2","viton":"1","polyurethane":"4","fluorosilicone":"2","aflas":"X","kalrez":"1","rating_scale":"1 = Satisfactory, 2 = Fair, 3 = Doubtful, 4 = Unsatisfactory, X = Insufficient Data","id":"ethylene-chlorohydrin","url":"https://referencesource.org/chemical-elastomer-material-compatibility/ethylene-chlorohydrin/","source":"https://mykin.com/rubber-chemical-resistance-chart-3","source_quote":"Ethylene Chlorohydrin | 4 | 2 | 2 | 2 | 3 | 2 | 4 | 2 | 1 | 4 | 2 | X | 1 |","verified_fields":["aflas","butyl","chemical","epdm","fluorosilicone","hypalon","kalrez","neoprene","nitrile","polyacrylate","polyurethane","rating_scale","sbr","silicone","viton"]},{"chemical":"Ethylene Cyanohydrin","nitrile":"2","epdm":"4","neoprene":"4","sbr":"4","silicone":"X","butyl":"4","polyacrylate":"4","hypalon":"4","viton":"1","polyurethane":"3","fluorosilicone":"2","aflas":"X","kalrez":"1","rating_scale":"1 = Satisfactory, 2 = Fair, 3 = Doubtful, 4 = Unsatisfactory, X = Insufficient Data","id":"ethylene-cyanohydrin","url":"https://referencesource.org/chemical-elastomer-material-compatibility/ethylene-cyanohydrin/","source":"https://mykin.com/rubber-chemical-resistance-chart-3","source_quote":"Ethylene Cyanohydrin | 2 | 4 | 4 | 4 | X | 4 | 4 | 4 | 1 | 3 | 2 | X | 1 |","verified_fields":["aflas","butyl","chemical","epdm","fluorosilicone","hypalon","kalrez","neoprene","nitrile","polyacrylate","polyurethane","rating_scale","sbr","silicone","viton"]},{"chemical":"Ethylene Diamine","nitrile":"1","epdm":"1","neoprene":"1","sbr":"2","silicone":"1","butyl":"1","polyacrylate":"4","hypalon":"2","viton":"4","polyurethane":"4","fluorosilicone":"4","aflas":"X","kalrez":"2","rating_scale":"1 = Satisfactory, 2 = Fair, 3 = Doubtful, 4 = Unsatisfactory, X = Insufficient Data","id":"ethylene-diamine","url":"https://referencesource.org/chemical-elastomer-material-compatibility/ethylene-diamine/","source":"https://mykin.com/rubber-chemical-resistance-chart-3","source_quote":"Ethylene Diamine | 1 | 1 | 1 | 2 | 1 | 1 | 4 | 2 | 4 | 4 | 4 | X | 2 |","verified_fields":["aflas","butyl","chemical","epdm","fluorosilicone","hypalon","kalrez","neoprene","nitrile","polyacrylate","polyurethane","rating_scale","sbr","silicone","viton"]},{"chemical":"Ethylene Dibromide","nitrile":"4","epdm":"3","neoprene":"4","sbr":"4","silicone":"4","butyl":"3","polyacrylate":"4","hypalon":"4","viton":"1","polyurethane":"4","fluorosilicone":"3","aflas":"X","kalrez":"1","rating_scale":"1 = Satisfactory, 2 = Fair, 3 = Doubtful, 4 = Unsatisfactory, X = Insufficient Data","id":"ethylene-dibromide","url":"https://referencesource.org/chemical-elastomer-material-compatibility/ethylene-dibromide/","source":"https://mykin.com/rubber-chemical-resistance-chart-3","source_quote":"Ethylene Dibromide | 4 | 3 | 4 | 4 | 4 | 3 | 4 | 4 | 1 | 4 | 3 | X | 1 |","verified_fields":["aflas","butyl","chemical","epdm","fluorosilicone","hypalon","kalrez","neoprene","nitrile","polyacrylate","polyurethane","rating_scale","sbr","silicone","viton"]},{"chemical":"Ethylene Dichloride","nitrile":"4","epdm":"3","neoprene":"4","sbr":"4","silicone":"4","butyl":"3","polyacrylate":"4","hypalon":"4","viton":"1","polyurethane":"4","fluorosilicone":"3","aflas":"X","kalrez":"1","rating_scale":"1 = Satisfactory, 2 = Fair, 3 = Doubtful, 4 = Unsatisfactory, X = Insufficient Data","id":"ethylene-dichloride","url":"https://referencesource.org/chemical-elastomer-material-compatibility/ethylene-dichloride/","source":"https://mykin.com/rubber-chemical-resistance-chart-3","source_quote":"Ethylene Dichloride | 4 | 3 | 4 | 4 | 4 | 3 | 4 | 4 | 1 | 4 | 3 | X | 1 |","verified_fields":["aflas","butyl","chemical","epdm","fluorosilicone","hypalon","kalrez","neoprene","nitrile","polyacrylate","polyurethane","rating_scale","sbr","silicone","viton"]},{"chemical":"Ethylene Glycol","nitrile":"1","epdm":"1","neoprene":"1","sbr":"1","silicone":"1","butyl":"1","polyacrylate":"4","hypalon":"1","viton":"1","polyurethane":"2","fluorosilicone":"1","aflas":"X","kalrez":"1","rating_scale":"1 = Satisfactory, 2 = Fair, 3 = Doubtful, 4 = Unsatisfactory, X = Insufficient Data","id":"ethylene-glycol","url":"https://referencesource.org/chemical-elastomer-material-compatibility/ethylene-glycol/","source":"https://mykin.com/rubber-chemical-resistance-chart-3","source_quote":"Ethylene Glycol | 1 | 1 | 1 | 1 | 1 | 1 | 4 | 1 | 1 | 2 | 1 | X | 1 |","verified_fields":["aflas","butyl","chemical","epdm","fluorosilicone","hypalon","kalrez","neoprene","nitrile","polyacrylate","polyurethane","rating_scale","sbr","silicone","viton"]},{"chemical":"Ethylene Hydrochloride","nitrile":"4","epdm":"3","neoprene":"4","sbr":"4","silicone":"4","butyl":"3","polyacrylate":"4","hypalon":"4","viton":"1","polyurethane":"4","fluorosilicone":"3","aflas":"X","kalrez":"1","rating_scale":"1 = Satisfactory, 2 = Fair, 3 = Doubtful, 4 = Unsatisfactory, X = Insufficient Data","id":"ethylene-hydrochloride","url":"https://referencesource.org/chemical-elastomer-material-compatibility/ethylene-hydrochloride/","source":"https://mykin.com/rubber-chemical-resistance-chart-3","source_quote":"Ethylene Hydrochloride | 4 | 3 | 4 | 4 | 4 | 3 | 4 | 4 | 1 | 4 | 3 | X | 1 |","verified_fields":["aflas","butyl","chemical","epdm","fluorosilicone","hypalon","kalrez","neoprene","nitrile","polyacrylate","polyurethane","rating_scale","sbr","silicone","viton"]},{"chemical":"Ethylene Oxide","nitrile":"4","epdm":"3","neoprene":"4","sbr":"4","silicone":"4","butyl":"3","polyacrylate":"4","hypalon":"4","viton":"4","polyurethane":"4","fluorosilicone":"4","aflas":"X","kalrez":"1","rating_scale":"1 = Satisfactory, 2 = Fair, 3 = Doubtful, 4 = Unsatisfactory, X = Insufficient Data","id":"ethylene-oxide","url":"https://referencesource.org/chemical-elastomer-material-compatibility/ethylene-oxide/","source":"https://mykin.com/rubber-chemical-resistance-chart-3","source_quote":"Ethylene Oxide | 4 | 3 | 4 | 4 | 4 | 3 | 4 | 4 | 4 | 4 | 4 | X | 1 |","verified_fields":["aflas","butyl","chemical","epdm","fluorosilicone","hypalon","kalrez","neoprene","nitrile","polyacrylate","polyurethane","rating_scale","sbr","silicone","viton"]},{"chemical":"Ethylene Oxide, (12%) and Freon 12 (80%)","nitrile":"3","epdm":"2","neoprene":"4","sbr":"4","silicone":"4","butyl":"2","polyacrylate":"4","hypalon":"4","viton":"4","polyurethane":"4","fluorosilicone":"4","aflas":"X","kalrez":"2","rating_scale":"1 = Satisfactory, 2 = Fair, 3 = Doubtful, 4 = Unsatisfactory, X = Insufficient Data","id":"ethylene-oxide-12-and-freon-12-80","url":"https://referencesource.org/chemical-elastomer-material-compatibility/ethylene-oxide-12-and-freon-12-80/","source":"https://mykin.com/rubber-chemical-resistance-chart-3","source_quote":"Ethylene Oxide, (12%) and Freon 12 (80%) | 3 | 2 | 4 | 4 | 4 | 2 | 4 | 4 | 4 | 4 | 4 | X | 2 |","verified_fields":["aflas","butyl","chemical","epdm","fluorosilicone","hypalon","kalrez","neoprene","nitrile","polyacrylate","polyurethane","rating_scale","sbr","silicone","viton"]},{"chemical":"Ethylene Trichloride","nitrile":"4","epdm":"3","neoprene":"4","sbr":"4","silicone":"4","butyl":"3","polyacrylate":"4","hypalon":"4","viton":"1","polyurethane":"4","fluorosilicone":"3","aflas":"X","kalrez":"1","rating_scale":"1 = Satisfactory, 2 = Fair, 3 = Doubtful, 4 = Unsatisfactory, X = Insufficient Data","id":"ethylene-trichloride","url":"https://referencesource.org/chemical-elastomer-material-compatibility/ethylene-trichloride/","source":"https://mykin.com/rubber-chemical-resistance-chart-3","source_quote":"Ethylene Trichloride | 4 | 3 | 4 | 4 | 4 | 3 | 4 | 4 | 1 | 4 | 3 | X | 1 |","verified_fields":["aflas","butyl","chemical","epdm","fluorosilicone","hypalon","kalrez","neoprene","nitrile","polyacrylate","polyurethane","rating_scale","sbr","silicone","viton"]},{"chemical":"Ethyleneimine","nitrile":"X","epdm":"X","neoprene":"X","sbr":"X","silicone":"X","butyl":"X","polyacrylate":"X","hypalon":"X","viton":"X","polyurethane":"X","fluorosilicone":"X","aflas":"X","kalrez":"1","rating_scale":"1 = Satisfactory, 2 = Fair, 3 = Doubtful, 4 = Unsatisfactory, X = Insufficient Data","id":"ethyleneimine","url":"https://referencesource.org/chemical-elastomer-material-compatibility/ethyleneimine/","source":"https://mykin.com/rubber-chemical-resistance-chart-3","source_quote":"Ethyleneimine | X | X | X | X | X | X | X | X | X | X | X | X | 1 |","verified_fields":["aflas","butyl","chemical","epdm","fluorosilicone","hypalon","kalrez","neoprene","nitrile","polyacrylate","polyurethane","rating_scale","sbr","silicone","viton"]},{"chemical":"Ethylmorpholene Stannous Octotate (50/50 mixture)","nitrile":"4","epdm":"2","neoprene":"X","sbr":"4","silicone":"X","butyl":"2","polyacrylate":"X","hypalon":"X","viton":"4","polyurethane":"X","fluorosilicone":"X","aflas":"X","kalrez":"1","rating_scale":"1 = Satisfactory, 2 = Fair, 3 = Doubtful, 4 = Unsatisfactory, X = Insufficient Data","id":"ethylmorpholene-stannous-octotate-50-50-mixture","url":"https://referencesource.org/chemical-elastomer-material-compatibility/ethylmorpholene-stannous-octotate-50-50-mixture/","source":"https://mykin.com/rubber-chemical-resistance-chart-3","source_quote":"Ethylmorpholene Stannous Octotate (50/50 mixture) | 4 | 2 | X | 4 | X | 2 | X | X | 4 | X | X | X | 1 |","verified_fields":["aflas","butyl","chemical","epdm","fluorosilicone","hypalon","kalrez","neoprene","nitrile","polyacrylate","polyurethane","rating_scale","sbr","silicone","viton"]},{"chemical":"Ethylmorpholine","nitrile":"2","epdm":"4","neoprene":"4","sbr":"4","silicone":"X","butyl":"4","polyacrylate":"4","hypalon":"4","viton":"1","polyurethane":"3","fluorosilicone":"2","aflas":"X","kalrez":"1","rating_scale":"1 = Satisfactory, 2 = Fair, 3 = Doubtful, 4 = Unsatisfactory, X = Insufficient Data","id":"ethylmorpholine","url":"https://referencesource.org/chemical-elastomer-material-compatibility/ethylmorpholine/","source":"https://mykin.com/rubber-chemical-resistance-chart-3","source_quote":"Ethylmorpholine | 2 | 4 | 4 | 4 | X | 4 | 4 | 4 | 1 | 3 | 2 | X | 1 |","verified_fields":["aflas","butyl","chemical","epdm","fluorosilicone","hypalon","kalrez","neoprene","nitrile","polyacrylate","polyurethane","rating_scale","sbr","silicone","viton"]},{"chemical":"Ethylsulfuric Acid","nitrile":"3","epdm":"1","neoprene":"1","sbr":"1","silicone":"2","butyl":"1","polyacrylate":"4","hypalon":"1","viton":"3","polyurethane":"4","fluorosilicone":"1","aflas":"X","kalrez":"1","rating_scale":"1 = Satisfactory, 2 = Fair, 3 = Doubtful, 4 = Unsatisfactory, X = Insufficient Data","id":"ethylsulfuric-acid","url":"https://referencesource.org/chemical-elastomer-material-compatibility/ethylsulfuric-acid/","source":"https://mykin.com/rubber-chemical-resistance-chart-3","source_quote":"Ethylsulfuric Acid | 3 | 1 | 1 | 1 | 2 | 1 | 4 | 1 | 3 | 4 | 1 | X | 1 |","verified_fields":["aflas","butyl","chemical","epdm","fluorosilicone","hypalon","kalrez","neoprene","nitrile","polyacrylate","polyurethane","rating_scale","sbr","silicone","viton"]},{"chemical":"F-60 Fluid (Dow Corning)","nitrile":"1","epdm":"1","neoprene":"1","sbr":"1","silicone":"4","butyl":"1","polyacrylate":"1","hypalon":"1","viton":"1","polyurethane":"1","fluorosilicone":"1","aflas":"X","kalrez":"1","rating_scale":"1 = Satisfactory, 2 = Fair, 3 = Doubtful, 4 = Unsatisfactory, X = Insufficient Data","id":"f-60-fluid-dow-corning","url":"https://referencesource.org/chemical-elastomer-material-compatibility/f-60-fluid-dow-corning/","source":"https://mykin.com/rubber-chemical-resistance-chart-3","source_quote":"F-60 Fluid (Dow Corning) | 1 | 1 | 1 | 1 | 4 | 1 | 1 | 1 | 1 | 1 | 1 | X | 1 |","verified_fields":["aflas","butyl","chemical","epdm","fluorosilicone","hypalon","kalrez","neoprene","nitrile","polyacrylate","polyurethane","rating_scale","sbr","silicone","viton"]},{"chemical":"F-61 Fluid (Dow Corning)","nitrile":"1","epdm":"1","neoprene":"1","sbr":"1","silicone":"4","butyl":"1","polyacrylate":"1","hypalon":"1","viton":"1","polyurethane":"1","fluorosilicone":"1","aflas":"X","kalrez":"1","rating_scale":"1 = Satisfactory, 2 = Fair, 3 = Doubtful, 4 = Unsatisfactory, X = Insufficient Data","id":"f-61-fluid-dow-corning","url":"https://referencesource.org/chemical-elastomer-material-compatibility/f-61-fluid-dow-corning/","source":"https://mykin.com/rubber-chemical-resistance-chart-3","source_quote":"F-61 Fluid (Dow Corning) | 1 | 1 | 1 | 1 | 4 | 1 | 1 | 1 | 1 | 1 | 1 | X | 1 |","verified_fields":["aflas","butyl","chemical","epdm","fluorosilicone","hypalon","kalrez","neoprene","nitrile","polyacrylate","polyurethane","rating_scale","sbr","silicone","viton"]},{"chemical":"Fatty Acids","nitrile":"2","epdm":"3","neoprene":"2","sbr":"4","silicone":"3","butyl":"3","polyacrylate":"X","hypalon":"2","viton":"1","polyurethane":"X","fluorosilicone":"X","aflas":"X","kalrez":"1","rating_scale":"1 = Satisfactory, 2 = Fair, 3 = Doubtful, 4 = Unsatisfactory, X = Insufficient Data","id":"fatty-acids","url":"https://referencesource.org/chemical-elastomer-material-compatibility/fatty-acids/","source":"https://mykin.com/rubber-chemical-resistance-chart-3","source_quote":"Fatty Acids | 2 | 3 | 2 | 4 | 3 | 3 | X | 2 | 1 | X | X | X | 1 |","verified_fields":["aflas","butyl","chemical","epdm","fluorosilicone","hypalon","kalrez","neoprene","nitrile","polyacrylate","polyurethane","rating_scale","sbr","silicone","viton"]},{"chemical":"FC-43 Heptacosofluorotri-butylamine","nitrile":"1","epdm":"1","neoprene":"1","sbr":"4","silicone":"1","butyl":"1","polyacrylate":"X","hypalon":"1","viton":"1","polyurethane":"X","fluorosilicone":"1","aflas":"X","kalrez":"1","rating_scale":"1 = Satisfactory, 2 = Fair, 3 = Doubtful, 4 = Unsatisfactory, X = Insufficient Data","id":"fc-43-heptacosofluorotri-butylamine","url":"https://referencesource.org/chemical-elastomer-material-compatibility/fc-43-heptacosofluorotri-butylamine/","source":"https://mykin.com/rubber-chemical-resistance-chart-3","source_quote":"FC-43 Heptacosofluorotri-butylamine | 1 | 1 | 1 | 4 | 1 | 1 | X | 1 | 1 | X | 1 | X | 1 |","verified_fields":["aflas","butyl","chemical","epdm","fluorosilicone","hypalon","kalrez","neoprene","nitrile","polyacrylate","polyurethane","rating_scale","sbr","silicone","viton"]},{"chemical":"FC75 & FC77 (Fluorocarbon)","nitrile":"1","epdm":"1","neoprene":"1","sbr":"4","silicone":"1","butyl":"1","polyacrylate":"X","hypalon":"1","viton":"2","polyurethane":"X","fluorosilicone":"2","aflas":"X","kalrez":"1","rating_scale":"1 = Satisfactory, 2 = Fair, 3 = Doubtful, 4 = Unsatisfactory, X = Insufficient Data","id":"fc75-fc77-fluorocarbon","url":"https://referencesource.org/chemical-elastomer-material-compatibility/fc75-fc77-fluorocarbon/","source":"https://mykin.com/rubber-chemical-resistance-chart-3","source_quote":"FC75 & FC77 (Fluorocarbon) | 1 | 1 | 1 | 4 | 1 | 1 | X | 1 | 2 | X | 2 | X | 1 |","verified_fields":["aflas","butyl","chemical","epdm","fluorosilicone","hypalon","kalrez","neoprene","nitrile","polyacrylate","polyurethane","rating_scale","sbr","silicone","viton"]},{"chemical":"Ferric Acetate","nitrile":"3","epdm":"1","neoprene":"1","sbr":"1","silicone":"2","butyl":"1","polyacrylate":"4","hypalon":"1","viton":"3","polyurethane":"4","fluorosilicone":"1","aflas":"X","kalrez":"1","rating_scale":"1 = Satisfactory, 2 = Fair, 3 = Doubtful, 4 = Unsatisfactory, X = Insufficient Data","id":"ferric-acetate","url":"https://referencesource.org/chemical-elastomer-material-compatibility/ferric-acetate/","source":"https://mykin.com/rubber-chemical-resistance-chart-3","source_quote":"Ferric Acetate | 3 | 1 | 1 | 1 | 2 | 1 | 4 | 1 | 3 | 4 | 1 | X | 1 |","verified_fields":["aflas","butyl","chemical","epdm","fluorosilicone","hypalon","kalrez","neoprene","nitrile","polyacrylate","polyurethane","rating_scale","sbr","silicone","viton"]},{"chemical":"Ferric Ammonium Sulfate","nitrile":"3","epdm":"1","neoprene":"1","sbr":"1","silicone":"2","butyl":"1","polyacrylate":"4","hypalon":"1","viton":"3","polyurethane":"4","fluorosilicone":"1","aflas":"X","kalrez":"1","rating_scale":"1 = Satisfactory, 2 = Fair, 3 = Doubtful, 4 = Unsatisfactory, X = Insufficient Data","id":"ferric-ammonium-sulfate","url":"https://referencesource.org/chemical-elastomer-material-compatibility/ferric-ammonium-sulfate/","source":"https://mykin.com/rubber-chemical-resistance-chart-3","source_quote":"Ferric Ammonium Sulfate | 3 | 1 | 1 | 1 | 2 | 1 | 4 | 1 | 3 | 4 | 1 | X | 1 |","verified_fields":["aflas","butyl","chemical","epdm","fluorosilicone","hypalon","kalrez","neoprene","nitrile","polyacrylate","polyurethane","rating_scale","sbr","silicone","viton"]},{"chemical":"Ferric Chloride","nitrile":"1","epdm":"1","neoprene":"2","sbr":"1","silicone":"2","butyl":"1","polyacrylate":"1","hypalon":"2","viton":"1","polyurethane":"1","fluorosilicone":"1","aflas":"X","kalrez":"1","rating_scale":"1 = Satisfactory, 2 = Fair, 3 = Doubtful, 4 = Unsatisfactory, X = Insufficient Data","id":"ferric-chloride","url":"https://referencesource.org/chemical-elastomer-material-compatibility/ferric-chloride/","source":"https://mykin.com/rubber-chemical-resistance-chart-3","source_quote":"Ferric Chloride | 1 | 1 | 2 | 1 | 2 | 1 | 1 | 2 | 1 | 1 | 1 | X | 1 |","verified_fields":["aflas","butyl","chemical","epdm","fluorosilicone","hypalon","kalrez","neoprene","nitrile","polyacrylate","polyurethane","rating_scale","sbr","silicone","viton"]},{"chemical":"Ferric Ferrocyanide","nitrile":"3","epdm":"1","neoprene":"1","sbr":"1","silicone":"2","butyl":"1","polyacrylate":"4","hypalon":"1","viton":"3","polyurethane":"4","fluorosilicone":"1","aflas":"X","kalrez":"1","rating_scale":"1 = Satisfactory, 2 = Fair, 3 = Doubtful, 4 = Unsatisfactory, X = Insufficient Data","id":"ferric-ferrocyanide","url":"https://referencesource.org/chemical-elastomer-material-compatibility/ferric-ferrocyanide/","source":"https://mykin.com/rubber-chemical-resistance-chart-3","source_quote":"Ferric Ferrocyanide | 3 | 1 | 1 | 1 | 2 | 1 | 4 | 1 | 3 | 4 | 1 | X | 1 |","verified_fields":["aflas","butyl","chemical","epdm","fluorosilicone","hypalon","kalrez","neoprene","nitrile","polyacrylate","polyurethane","rating_scale","sbr","silicone","viton"]},{"chemical":"Ferric Hydroxide","nitrile":"3","epdm":"1","neoprene":"1","sbr":"1","silicone":"2","butyl":"1","polyacrylate":"4","hypalon":"1","viton":"3","polyurethane":"4","fluorosilicone":"1","aflas":"X","kalrez":"1","rating_scale":"1 = Satisfactory, 2 = Fair, 3 = Doubtful, 4 = Unsatisfactory, X = Insufficient Data","id":"ferric-hydroxide","url":"https://referencesource.org/chemical-elastomer-material-compatibility/ferric-hydroxide/","source":"https://mykin.com/rubber-chemical-resistance-chart-3","source_quote":"Ferric Hydroxide | 3 | 1 | 1 | 1 | 2 | 1 | 4 | 1 | 3 | 4 | 1 | X | 1 |","verified_fields":["aflas","butyl","chemical","epdm","fluorosilicone","hypalon","kalrez","neoprene","nitrile","polyacrylate","polyurethane","rating_scale","sbr","silicone","viton"]},{"chemical":"Ferric Nitrate","nitrile":"1","epdm":"1","neoprene":"1","sbr":"1","silicone":"2","butyl":"1","polyacrylate":"1","hypalon":"1","viton":"1","polyurethane":"1","fluorosilicone":"1","aflas":"X","kalrez":"1","rating_scale":"1 = Satisfactory, 2 = Fair, 3 = Doubtful, 4 = Unsatisfactory, X = Insufficient Data","id":"ferric-nitrate","url":"https://referencesource.org/chemical-elastomer-material-compatibility/ferric-nitrate/","source":"https://mykin.com/rubber-chemical-resistance-chart-3","source_quote":"Ferric Nitrate | 1 | 1 | 1 | 1 | 2 | 1 | 1 | 1 | 1 | 1 | 1 | X | 1 |","verified_fields":["aflas","butyl","chemical","epdm","fluorosilicone","hypalon","kalrez","neoprene","nitrile","polyacrylate","polyurethane","rating_scale","sbr","silicone","viton"]},{"chemical":"Ferric Persulfate","nitrile":"1","epdm":"1","neoprene":"1","sbr":"X","silicone":"X","butyl":"X","polyacrylate":"X","hypalon":"X","viton":"1","polyurethane":"X","fluorosilicone":"X","aflas":"1","kalrez":"1","rating_scale":"1 = Satisfactory, 2 = Fair, 3 = Doubtful, 4 = Unsatisfactory, X = Insufficient Data","id":"ferric-persulfate","url":"https://referencesource.org/chemical-elastomer-material-compatibility/ferric-persulfate/","source":"https://mykin.com/rubber-chemical-resistance-chart-3","source_quote":"Ferric Persulfate | 1 | 1 | 1 | X | X | X | X | X | 1 | X | X | 1 | 1 |","verified_fields":["aflas","butyl","chemical","epdm","fluorosilicone","hypalon","kalrez","neoprene","nitrile","polyacrylate","polyurethane","rating_scale","sbr","silicone","viton"]},{"chemical":"Ferric Sulfate","nitrile":"1","epdm":"1","neoprene":"1","sbr":"X","silicone":"X","butyl":"X","polyacrylate":"X","hypalon":"X","viton":"1","polyurethane":"X","fluorosilicone":"X","aflas":"1","kalrez":"1","rating_scale":"1 = Satisfactory, 2 = Fair, 3 = Doubtful, 4 = Unsatisfactory, X = Insufficient Data","id":"ferric-sulfate","url":"https://referencesource.org/chemical-elastomer-material-compatibility/ferric-sulfate/","source":"https://mykin.com/rubber-chemical-resistance-chart-3","source_quote":"Ferric Sulfate | 1 | 1 | 1 | X | X | X | X | X | 1 | X | X | 1 | 1 |","verified_fields":["aflas","butyl","chemical","epdm","fluorosilicone","hypalon","kalrez","neoprene","nitrile","polyacrylate","polyurethane","rating_scale","sbr","silicone","viton"]},{"chemical":"Ferrous Ammonium Citrate","nitrile":"3","epdm":"1","neoprene":"1","sbr":"1","silicone":"2","butyl":"1","polyacrylate":"4","hypalon":"1","viton":"3","polyurethane":"4","fluorosilicone":"1","aflas":"X","kalrez":"1","rating_scale":"1 = Satisfactory, 2 = Fair, 3 = Doubtful, 4 = Unsatisfactory, X = Insufficient Data","id":"ferrous-ammonium-citrate","url":"https://referencesource.org/chemical-elastomer-material-compatibility/ferrous-ammonium-citrate/","source":"https://mykin.com/rubber-chemical-resistance-chart-3","source_quote":"Ferrous Ammonium Citrate | 3 | 1 | 1 | 1 | 2 | 1 | 4 | 1 | 3 | 4 | 1 | X | 1 |","verified_fields":["aflas","butyl","chemical","epdm","fluorosilicone","hypalon","kalrez","neoprene","nitrile","polyacrylate","polyurethane","rating_scale","sbr","silicone","viton"]},{"chemical":"Ferrous Ammonium Sulfate","nitrile":"3","epdm":"1","neoprene":"1","sbr":"1","silicone":"2","butyl":"1","polyacrylate":"4","hypalon":"1","viton":"3","polyurethane":"4","fluorosilicone":"1","aflas":"X","kalrez":"1","rating_scale":"1 = Satisfactory, 2 = Fair, 3 = Doubtful, 4 = Unsatisfactory, X = Insufficient Data","id":"ferrous-ammonium-sulfate",
