Repository: joelp22-maker/referencesource-data

# Chemical resistance ratings for common elastomers

The compatibility rating of a chemical against thirteen common elastomer families, as published in an industry chemical resistance chart. Each record is one chemical carrying its rating for Nitrile (NBR), EPDM, Neoprene (CR), SBR, Silicone (VMQ), Butyl (IIR), Polyacrylate (ACM), Hypalon (CSM), Viton (FKM), Polyurethane (AU/EU), Fluorosilicone (FVMQ), Aflas (TFE/P), and Kalrez (FFKM). Answers 'is Viton compatible with acetone', 'which elastomer resists sulfuric acid', 'can I use EPDM with gasoline', and 'Nitrile vs EPDM for sodium hydroxide'.

File: chemical-elastomer-material-compatibility/data.json (part 17 of 41)
"url":"https://referencesource.org/chemical-elastomer-material-compatibility/ferrous-ammonium-sulfate/","source":"https://mykin.com/rubber-chemical-resistance-chart-3","source_quote":"Ferrous Ammonium Sulfate | 3 | 1 | 1 | 1 | 2 | 1 | 4 | 1 | 3 | 4 | 1 | X | 1 |","verified_fields":["aflas","butyl","chemical","epdm","fluorosilicone","hypalon","kalrez","neoprene","nitrile","polyacrylate","polyurethane","rating_scale","sbr","silicone","viton"]},{"chemical":"Ferrous Carbonate","nitrile":"3","epdm":"1","neoprene":"1","sbr":"1","silicone":"2","butyl":"1","polyacrylate":"4","hypalon":"1","viton":"3","polyurethane":"4","fluorosilicone":"1","aflas":"X","kalrez":"1","rating_scale":"1 = Satisfactory, 2 = Fair, 3 = Doubtful, 4 = Unsatisfactory, X = Insufficient Data","id":"ferrous-carbonate","url":"https://referencesource.org/chemical-elastomer-material-compatibility/ferrous-carbonate/","source":"https://mykin.com/rubber-chemical-resistance-chart-3","source_quote":"Ferrous Carbonate | 3 | 1 | 1 | 1 | 2 | 1 | 4 | 1 | 3 | 4 | 1 | X | 1 |","verified_fields":["aflas","butyl","chemical","epdm","fluorosilicone","hypalon","kalrez","neoprene","nitrile","polyacrylate","polyurethane","rating_scale","sbr","silicone","viton"]},{"chemical":"Ferrous Chloride","nitrile":"X","epdm":"X","neoprene":"X","sbr":"X","silicone":"X","butyl":"X","polyacrylate":"X","hypalon":"X","viton":"X","polyurethane":"X","fluorosilicone":"X","aflas":"X","kalrez":"1","rating_scale":"1 = Satisfactory, 2 = Fair, 3 = Doubtful, 4 = Unsatisfactory, X = Insufficient Data","id":"ferrous-chloride","url":"https://referencesource.org/chemical-elastomer-material-compatibility/ferrous-chloride/","source":"https://mykin.com/rubber-chemical-resistance-chart-3","source_quote":"Ferrous Chloride | X | X | X | X | X | X | X | X | X | X | X | X | 1 |","verified_fields":["aflas","butyl","chemical","epdm","fluorosilicone","hypalon","kalrez","neoprene","nitrile","polyacrylate","polyurethane","rating_scale","sbr","silicone","viton"]},{"chemical":"Ferrous Iodide","nitrile":"3","epdm":"1","neoprene":"1","sbr":"1","silicone":"2","butyl":"1","polyacrylate":"4","hypalon":"1","viton":"3","polyurethane":"4","fluorosilicone":"1","aflas":"X","kalrez":"1","rating_scale":"1 = Satisfactory, 2 = Fair, 3 = Doubtful, 4 = Unsatisfactory, X = Insufficient Data","id":"ferrous-iodide","url":"https://referencesource.org/chemical-elastomer-material-compatibility/ferrous-iodide/","source":"https://mykin.com/rubber-chemical-resistance-chart-3","source_quote":"Ferrous Iodide | 3 | 1 | 1 | 1 | 2 | 1 | 4 | 1 | 3 | 4 | 1 | X | 1 |","verified_fields":["aflas","butyl","chemical","epdm","fluorosilicone","hypalon","kalrez","neoprene","nitrile","polyacrylate","polyurethane","rating_scale","sbr","silicone","viton"]},{"chemical":"Ferrous Sulfate","nitrile":"3","epdm":"1","neoprene":"1","sbr":"1","silicone":"2","butyl":"1","polyacrylate":"4","hypalon":"1","viton":"3","polyurethane":"4","fluorosilicone":"1","aflas":"X","kalrez":"1","rating_scale":"1 = Satisfactory, 2 = Fair, 3 = Doubtful, 4 = Unsatisfactory, X = Insufficient Data","id":"ferrous-sulfate","url":"https://referencesource.org/chemical-elastomer-material-compatibility/ferrous-sulfate/","source":"https://mykin.com/rubber-chemical-resistance-chart-3","source_quote":"Ferrous Sulfate | 3 | 1 | 1 | 1 | 2 | 1 | 4 | 1 | 3 | 4 | 1 | X | 1 |","verified_fields":["aflas","butyl","chemical","epdm","fluorosilicone","hypalon","kalrez","neoprene","nitrile","polyacrylate","polyurethane","rating_scale","sbr","silicone","viton"]},{"chemical":"Ferrous Tartrate","nitrile":"3","epdm":"1","neoprene":"1","sbr":"1","silicone":"2","butyl":"1","polyacrylate":"4","hypalon":"1","viton":"3","polyurethane":"4","fluorosilicone":"1","aflas":"X","kalrez":"1","rating_scale":"1 = Satisfactory, 2 = Fair, 3 = Doubtful, 4 = Unsatisfactory, X = Insufficient Data","id":"ferrous-tartrate","url":"https://referencesource.org/chemical-elastomer-material-compatibility/ferrous-tartrate/","source":"https://mykin.com/rubber-chemical-resistance-chart-3","source_quote":"Ferrous Tartrate | 3 | 1 | 1 | 1 | 2 | 1 | 4 | 1 | 3 | 4 | 1 | X | 1 |","verified_fields":["aflas","butyl","chemical","epdm","fluorosilicone","hypalon","kalrez","neoprene","nitrile","polyacrylate","polyurethane","rating_scale","sbr","silicone","viton"]},{"chemical":"Fish Oil","nitrile":"2","epdm":"4","neoprene":"4","sbr":"4","silicone":"X","butyl":"4","polyacrylate":"4","hypalon":"4","viton":"1","polyurethane":"3","fluorosilicone":"2","aflas":"X","kalrez":"1","rating_scale":"1 = Satisfactory, 2 = Fair, 3 = Doubtful, 4 = Unsatisfactory, X = Insufficient Data","id":"fish-oil","url":"https://referencesource.org/chemical-elastomer-material-compatibility/fish-oil/","source":"https://mykin.com/rubber-chemical-resistance-chart-3","source_quote":"Fish Oil | 2 | 4 | 4 | 4 | X | 4 | 4 | 4 | 1 | 3 | 2 | X | 1 |","verified_fields":["aflas","butyl","chemical","epdm","fluorosilicone","hypalon","kalrez","neoprene","nitrile","polyacrylate","polyurethane","rating_scale","sbr","silicone","viton"]},{"chemical":"Fisher Reagent","nitrile":"X","epdm":"2","neoprene":"X","sbr":"X","silicone":"X","butyl":"X","polyacrylate":"X","hypalon":"X","viton":"X","polyurethane":"X","fluorosilicone":"X","aflas":"X","kalrez":"X","rating_scale":"1 = Satisfactory, 2 = Fair, 3 = Doubtful, 4 = Unsatisfactory, X = Insufficient Data","id":"fisher-reagent","url":"https://referencesource.org/chemical-elastomer-material-compatibility/fisher-reagent/","source":"https://mykin.com/rubber-chemical-resistance-chart-3","source_quote":"Fisher Reagent | X | 2 | X | X | X | X | X | X | X | X | X | X | X |","verified_fields":["aflas","butyl","chemical","epdm","fluorosilicone","hypalon","kalrez","neoprene","nitrile","polyacrylate","polyurethane","rating_scale","sbr","silicone","viton"]},{"chemical":"Fluorinated Cyclic Ethers","nitrile":"X","epdm":"1","neoprene":"X","sbr":"X","silicone":"X","butyl":"X","polyacrylate":"X","hypalon":"X","viton":"X","polyurethane":"X","fluorosilicone":"X","aflas":"X","kalrez":"1","rating_scale":"1 = Satisfactory, 2 = Fair, 3 = Doubtful, 4 = Unsatisfactory, X = Insufficient Data","id":"fluorinated-cyclic-ethers","url":"https://referencesource.org/chemical-elastomer-material-compatibility/fluorinated-cyclic-ethers/","source":"https://mykin.com/rubber-chemical-resistance-chart-3","source_quote":"Fluorinated Cyclic Ethers | X | 1 | X | X | X | X | X | X | X | X | X | X | 1 |","verified_fields":["aflas","butyl","chemical","epdm","fluorosilicone","hypalon","kalrez","neoprene","nitrile","polyacrylate","polyurethane","rating_scale","sbr","silicone","viton"]},{"chemical":"Fluorine (Gas)","nitrile":"X","epdm":"X","neoprene":"X","sbr":"X","silicone":"X","butyl":"X","polyacrylate":"X","hypalon":"X","viton":"X","polyurethane":"X","fluorosilicone":"X","aflas":"X","kalrez":"2","rating_scale":"1 = Satisfactory, 2 = Fair, 3 = Doubtful, 4 = Unsatisfactory, X = Insufficient Data","id":"fluorine-gas","url":"https://referencesource.org/chemical-elastomer-material-compatibility/fluorine-gas/","source":"https://mykin.com/rubber-chemical-resistance-chart-3","source_quote":"Fluorine (Gas) | X | X | X | X | X | X | X | X | X | X | X | X | 2 |","verified_fields":["aflas","butyl","chemical","epdm","fluorosilicone","hypalon","kalrez","neoprene","nitrile","polyacrylate","polyurethane","rating_scale","sbr","silicone","viton"]},{"chemical":"Fluorine (Liquid)","nitrile":"4","epdm":"4","neoprene":"X","sbr":"X","silicone":"X","butyl":"X","polyacrylate":"X","hypalon":"X","viton":"2","polyurethane":"X","fluorosilicone":"X","aflas":"X","kalrez":"2","rating_scale":"1 = Satisfactory, 2 = Fair, 3 = Doubtful, 4 = Unsatisfactory, X = Insufficient Data","id":"fluorine-liquid","url":"https://referencesource.org/chemical-elastomer-material-compatibility/fluorine-liquid/","source":"https://mykin.com/rubber-chemical-resistance-chart-3","source_quote":"Fluorine (Liquid) | 4 | 4 | X | X | X | X | X | X | 2 | X | X | X | 2 |","verified_fields":["aflas","butyl","chemical","epdm","fluorosilicone","hypalon","kalrez","neoprene","nitrile","polyacrylate","polyurethane","rating_scale","sbr","silicone","viton"]},{"chemical":"Fluorobenzene","nitrile":"2","epdm":"4","neoprene":"4","sbr":"4","silicone":"X","butyl":"4","polyacrylate":"4","hypalon":"4","viton":"1","polyurethane":"3","fluorosilicone":"2","aflas":"X","kalrez":"1","rating_scale":"1 = Satisfactory, 2 = Fair, 3 = Doubtful, 4 = Unsatisfactory, X = Insufficient Data","id":"fluorobenzene","url":"https://referencesource.org/chemical-elastomer-material-compatibility/fluorobenzene/","source":"https://mykin.com/rubber-chemical-resistance-chart-3","source_quote":"Fluorobenzene | 2 | 4 | 4 | 4 | X | 4 | 4 | 4 | 1 | 3 | 2 | X | 1 |","verified_fields":["aflas","butyl","chemical","epdm","fluorosilicone","hypalon","kalrez","neoprene","nitrile","polyacrylate","polyurethane","rating_scale","sbr","silicone","viton"]},{"chemical":"Fluoroboric Acid","nitrile":"1","epdm":"1","neoprene":"X","sbr":"X","silicone":"X","butyl":"X","polyacrylate":"X","hypalon":"X","viton":"X","polyurethane":"X","fluorosilicone":"X","aflas":"X","kalrez":"1","rating_scale":"1 = Satisfactory, 2 = Fair, 3 = Doubtful, 4 = Unsatisfactory, X = Insufficient Data","id":"fluoroboric-acid","url":"https://referencesource.org/chemical-elastomer-material-compatibility/fluoroboric-acid/","source":"https://mykin.com/rubber-chemical-resistance-chart-3","source_quote":"Fluoroboric Acid | 1 | 1 | X | X | X | X | X | X | X | X | X | X | 1 |","verified_fields":["aflas","butyl","chemical","epdm","fluorosilicone","hypalon","kalrez","neoprene","nitrile","polyacrylate","polyurethane","rating_scale","sbr","silicone","viton"]},{"chemical":"Fluorocarbon Oils","nitrile":"X","epdm":"1","neoprene":"X","sbr":"X","silicone":"X","butyl":"X","polyacrylate":"X","hypalon":"X","viton":"X","polyurethane":"X","fluorosilicone":"X","aflas":"X","kalrez":"2","rating_scale":"1 = Satisfactory, 2 = Fair, 3 = Doubtful, 4 = Unsatisfactory, X = Insufficient Data","id":"fluorocarbon-oils","url":"https://referencesource.org/chemical-elastomer-material-compatibility/fluorocarbon-oils/","source":"https://mykin.com/rubber-chemical-resistance-chart-3","source_quote":"Fluorocarbon Oils | X | 1 | X | X | X | X | X | X | X | X | X | X | 2 |","verified_fields":["aflas","butyl","chemical","epdm","fluorosilicone","hypalon","kalrez","neoprene","nitrile","polyacrylate","polyurethane","rating_scale","sbr","silicone","viton"]},{"chemical":"Fluoroform (Trifluoromethane)","nitrile":"X","epdm":"X","neoprene":"X","sbr":"X","silicone":"X","butyl":"X","polyacrylate":"X","hypalon":"X","viton":"X","polyurethane":"X","fluorosilicone":"X","aflas":"X","kalrez":"1","rating_scale":"1 = Satisfactory, 2 = Fair, 3 = Doubtful, 4 = Unsatisfactory, X = Insufficient Data","id":"fluoroform-trifluoromethane","url":"https://referencesource.org/chemical-elastomer-material-compatibility/fluoroform-trifluoromethane/","source":"https://mykin.com/rubber-chemical-resistance-chart-3","source_quote":"Fluoroform (Trifluoromethane) | X | X | X | X | X | X | X | X | X | X | X | X | 1 |","verified_fields":["aflas","butyl","chemical","epdm","fluorosilicone","hypalon","kalrez","neoprene","nitrile","polyacrylate","polyurethane","rating_scale","sbr","silicone","viton"]},{"chemical":"Fluorolube","nitrile":"1","epdm":"1","neoprene":"1","sbr":"4","silicone":"1","butyl":"1","polyacrylate":"X","hypalon":"1","viton":"2","polyurethane":"X","fluorosilicone":"2","aflas":"X","kalrez":"1","rating_scale":"1 = Satisfactory, 2 = Fair, 3 = Doubtful, 4 = Unsatisfactory, X = Insufficient Data","id":"fluorolube","url":"https://referencesource.org/chemical-elastomer-material-compatibility/fluorolube/","source":"https://mykin.com/rubber-chemical-resistance-chart-3","source_quote":"Fluorolube | 1 | 1 | 1 | 4 | 1 | 1 | X | 1 | 2 | X | 2 | X | 1 |","verified_fields":["aflas","butyl","chemical","epdm","fluorosilicone","hypalon","kalrez","neoprene","nitrile","polyacrylate","polyurethane","rating_scale","sbr","silicone","viton"]},{"chemical":"Fluorophosphoric Acid","nitrile":"X","epdm":"X","neoprene":"X","sbr":"X","silicone":"X","butyl":"X","polyacrylate":"X","hypalon":"X","viton":"X","polyurethane":"X","fluorosilicone":"X","aflas":"X","kalrez":"1","rating_scale":"1 = Satisfactory, 2 = Fair, 3 = Doubtful, 4 = Unsatisfactory, X = Insufficient Data","id":"fluorophosphoric-acid","url":"https://referencesource.org/chemical-elastomer-material-compatibility/fluorophosphoric-acid/","source":"https://mykin.com/rubber-chemical-resistance-chart-3","source_quote":"Fluorophosphoric Acid | X | X | X | X | X | X | X | X | X | X | X | X | 1 |","verified_fields":["aflas","butyl","chemical","epdm","fluorosilicone","hypalon","kalrez","neoprene","nitrile","polyacrylate","polyurethane","rating_scale","sbr","silicone","viton"]},{"chemical":"Fluorosilicic Acid","nitrile":"1","epdm":"2","neoprene":"1","sbr":"X","silicone":"X","butyl":"X","polyacrylate":"X","hypalon":"X","viton":"2","polyurethane":"X","fluorosilicone":"X","aflas":"1","kalrez":"1","rating_scale":"1 = Satisfactory, 2 = Fair, 3 = Doubtful, 4 = Unsatisfactory, X = Insufficient Data","id":"fluorosilicic-acid","url":"https://referencesource.org/chemical-elastomer-material-compatibility/fluorosilicic-acid/","source":"https://mykin.com/rubber-chemical-resistance-chart-3","source_quote":"Fluorosilicic Acid | 1 | 2 | 1 | X | X | X | X | X | 2 | X | X | 1 | 1 |","verified_fields":["aflas","butyl","chemical","epdm","fluorosilicone","hypalon","kalrez","neoprene","nitrile","polyacrylate","polyurethane","rating_scale","sbr","silicone","viton"]},{"chemical":"Fluorosulfonic Acid","nitrile":"X","epdm":"X","neoprene":"X","sbr":"X","silicone":"X","butyl":"X","polyacrylate":"X","hypalon":"X","viton":"X","polyurethane":"X","fluorosilicone":"X","aflas":"X","kalrez":"1","rating_scale":"1 = Satisfactory, 2 = Fair, 3 = Doubtful, 4 = Unsatisfactory, X = Insufficient Data","id":"fluorosulfonic-acid","url":"https://referencesource.org/chemical-elastomer-material-compatibility/fluorosulfonic-acid/","source":"https://mykin.com/rubber-chemical-resistance-chart-3","source_quote":"Fluorosulfonic Acid | X | X | X | X | X | X | X | X | X | X | X | X | 1 |","verified_fields":["aflas","butyl","chemical","epdm","fluorosilicone","hypalon","kalrez","neoprene","nitrile","polyacrylate","polyurethane","rating_scale","sbr","silicone","viton"]},{"chemical":"Formaldehyde","nitrile":"3","epdm":"2","neoprene":"3","sbr":"3","silicone":"2","butyl":"2","polyacrylate":"4","hypalon":"2","viton":"4","polyurethane":"4","fluorosilicone":"4","aflas":"X","kalrez":"1","rating_scale":"1 = Satisfactory, 2 = Fair, 3 = Doubtful, 4 = Unsatisfactory, X = Insufficient Data","id":"formaldehyde","url":"https://referencesource.org/chemical-elastomer-material-compatibility/formaldehyde/","source":"https://mykin.com/rubber-chemical-resistance-chart-3","source_quote":"Formaldehyde | 3 | 2 | 3 | 3 | 2 | 2 | 4 | 2 | 4 | 4 | 4 | X | 1 |","verified_fields":["aflas","butyl","chemical","epdm","fluorosilicone","hypalon","kalrez","neoprene","nitrile","polyacrylate","polyurethane","rating_scale","sbr","silicone","viton"]},{"chemical":"Formamide","nitrile":"3","epdm":"1","neoprene":"1","sbr":"1","silicone":"2","butyl":"1","polyacrylate":"4","hypalon":"1","viton":"3","polyurethane":"4","fluorosilicone":"1","aflas":"X","kalrez":"1","rating_scale":"1 = Satisfactory, 2 = Fair, 3 = Doubtful, 4 = Unsatisfactory, X = Insufficient Data","id":"formamide","url":"https://referencesource.org/chemical-elastomer-material-compatibility/formamide/","source":"https://mykin.com/rubber-chemical-resistance-chart-3","source_quote":"Formamide | 3 | 1 | 1 | 1 | 2 | 1 | 4 | 1 | 3 | 4 | 1 | X | 1 |","verified_fields":["aflas","butyl","chemical","epdm","fluorosilicone","hypalon","kalrez","neoprene","nitrile","polyacrylate","polyurethane","rating_scale","sbr","silicone","viton"]},{"chemical":"Formic Acid","nitrile":"X","epdm":"1","neoprene":"1","sbr":"X","silicone":"X","butyl":"X","polyacrylate":"X","hypalon":"X","viton":"4","polyurethane":"X","fluorosilicone":"X","aflas":"3","kalrez":"1","rating_scale":"1 = Satisfactory, 2 = Fair, 3 = Doubtful, 4 = Unsatisfactory, X = Insufficient Data","id":"formic-acid","url":"https://referencesource.org/chemical-elastomer-material-compatibility/formic-acid/","source":"https://mykin.com/rubber-chemical-resistance-chart-3","source_quote":"Formic Acid | X | 1 | 1 | X | X | X | X | X | 4 | X | X | 3 | 1 |","verified_fields":["aflas","butyl","chemical","epdm","fluorosilicone","hypalon","kalrez","neoprene","nitrile","polyacrylate","polyurethane","rating_scale","sbr","silicone","viton"]},{"chemical":"Freon, 11","nitrile":"4","epdm":"4","neoprene":"4","sbr":"4","silicone":"4","butyl":"4","polyacrylate":"4","hypalon":"1","viton":"2","polyurethane":"X","fluorosilicone":"2","aflas":"X","kalrez":"2","rating_scale":"1 = Satisfactory, 2 = Fair, 3 = Doubtful, 4 = Unsatisfactory, X = Insufficient Data","id":"freon-11","url":"https://referencesource.org/chemical-elastomer-material-compatibility/freon-11/","source":"https://mykin.com/rubber-chemical-resistance-chart-3","source_quote":"Freon, 11 | 4 | 4 | 4 | 4 | 4 | 4 | 4 | 1 | 2 | X | 2 | X | 2 |","verified_fields":["aflas","butyl","chemical","epdm","fluorosilicone","hypalon","kalrez","neoprene","nitrile","polyacrylate","polyurethane","rating_scale","sbr","silicone","viton"]},{"chemical":"Freon, 12","nitrile":"2","epdm":"3","neoprene":"1","sbr":"1","silicone":"4","butyl":"3","polyacrylate":"X","hypalon":"1","viton":"3","polyurethane":"1","fluorosilicone":"3","aflas":"X","kalrez":"2","rating_scale":"1 = Satisfactory, 2 = Fair, 3 = Doubtful, 4 = Unsatisfactory, X = Insufficient Data","id":"freon-12","url":"https://referencesource.org/chemical-elastomer-material-compatibility/freon-12/","source":"https://mykin.com/rubber-chemical-resistance-chart-3","source_quote":"Freon, 12 | 2 | 3 | 1 | 1 | 4 | 3 | X | 1 | 3 | 1 | 3 | X | 2 |","verified_fields":["aflas","butyl","chemical","epdm","fluorosilicone","hypalon","kalrez","neoprene","nitrile","polyacrylate","polyurethane","rating_scale","sbr","silicone","viton"]},{"chemical":"Freon, 12 and ASTM Oil #2 (50/50 Mixture)","nitrile":"2","epdm":"4","neoprene":"3","sbr":"4","silicone":"4","butyl":"4","polyacrylate":"X","hypalon":"2","viton":"1","polyurethane":"X","fluorosilicone":"2","aflas":"X","kalrez":"1","rating_scale":"1 = Satisfactory, 2 = Fair, 3 = Doubtful, 4 = Unsatisfactory, X = Insufficient Data","id":"freon-12-and-astm-oil-2-50-50-mixture","url":"https://referencesource.org/chemical-elastomer-material-compatibility/freon-12-and-astm-oil-2-50-50-mixture/","source":"https://mykin.com/rubber-chemical-resistance-chart-3","source_quote":"Freon, 12 and ASTM Oil #2 (50/50 Mixture) | 2 | 4 | 3 | 4 | 4 | 4 | X | 2 | 1 | X | 2 | X | 1 |","verified_fields":["aflas","butyl","chemical","epdm","fluorosilicone","hypalon","kalrez","neoprene","nitrile","polyacrylate","polyurethane","rating_scale","sbr","silicone","viton"]},{"chemical":"Freon, 12 and Suniso 4G (50/50 Mixture)","nitrile":"2","epdm":"4","neoprene":"3","sbr":"4","silicone":"4","butyl":"4","polyacrylate":"X","hypalon":"2","viton":"1","polyurethane":"X","fluorosilicone":"2","aflas":"X","kalrez":"1","rating_scale":"1 = Satisfactory, 2 = Fair, 3 = Doubtful, 4 = Unsatisfactory, X = Insufficient Data","id":"freon-12-and-suniso-4g-50-50-mixture","url":"https://referencesource.org/chemical-elastomer-material-compatibility/freon-12-and-suniso-4g-50-50-mixture/","source":"https://mykin.com/rubber-chemical-resistance-chart-3","source_quote":"Freon, 12 and Suniso 4G (50/50 Mixture) | 2 | 4 | 3 | 4 | 4 | 4 | X | 2 | 1 | X | 2 | X | 1 |","verified_fields":["aflas","butyl","chemical","epdm","fluorosilicone","hypalon","kalrez","neoprene","nitrile","polyacrylate","polyurethane","rating_scale","sbr","silicone","viton"]},{"chemical":"Freon, 13","nitrile":"1","epdm":"1","neoprene":"1","sbr":"1","silicone":"4","butyl":"1","polyacrylate":"X","hypalon":"1","viton":"1","polyurethane":"X","fluorosilicone":"4","aflas":"X","kalrez":"1","rating_scale":"1 = Satisfactory, 2 = Fair, 3 = Doubtful, 4 = Unsatisfactory, X = Insufficient Data","id":"freon-13","url":"https://referencesource.org/chemical-elastomer-material-compatibility/freon-13/","source":"https://mykin.com/rubber-chemical-resistance-chart-3","source_quote":"Freon, 13 | 1 | 1 | 1 | 1 | 4 | 1 | X | 1 | 1 | X | 4 | X | 1 |","verified_fields":["aflas","butyl","chemical","epdm","fluorosilicone","hypalon","kalrez","neoprene","nitrile","polyacrylate","polyurethane","rating_scale","sbr","silicone","viton"]},{"chemical":"Freon, 13B1","nitrile":"1","epdm":"1","neoprene":"1","sbr":"1","silicone":"4","butyl":"1","polyacrylate":"X","hypalon":"1","viton":"1","polyurethane":"X","fluorosilicone":"2","aflas":"X","kalrez":"2","rating_scale":"1 = Satisfactory, 2 = Fair, 3 = Doubtful, 4 = Unsatisfactory, X = Insufficient Data","id":"freon-13b1","url":"https://referencesource.org/chemical-elastomer-material-compatibility/freon-13b1/","source":"https://mykin.com/rubber-chemical-resistance-chart-3","source_quote":"Freon, 13B1 | 1 | 1 | 1 | 1 | 4 | 1 | X | 1 | 1 | X | 2 | X | 2 |","verified_fields":["aflas","butyl","chemical","epdm","fluorosilicone","hypalon","kalrez","neoprene","nitrile","polyacrylate","polyurethane","rating_scale","sbr","silicone","viton"]},{"chemical":"Freon, 14","nitrile":"1","epdm":"1","neoprene":"1","sbr":"1","silicone":"4","butyl":"1","polyacrylate":"X","hypalon":"1","viton":"1","polyurethane":"1","fluorosilicone":"X","aflas":"X","kalrez":"1","rating_scale":"1 = Satisfactory, 2 = Fair, 3 = Doubtful, 4 = Unsatisfactory, X = Insufficient Data","id":"freon-14","url":"https://referencesource.org/chemical-elastomer-material-compatibility/freon-14/","source":"https://mykin.com/rubber-chemical-resistance-chart-3","source_quote":"Freon, 14 | 1 | 1 | 1 | 1 | 4 | 1 | X | 1 | 1 | 1 | X | X | 1 |","verified_fields":["aflas","butyl","chemical","epdm","fluorosilicone","hypalon","kalrez","neoprene","nitrile","polyacrylate","polyurethane","rating_scale","sbr","silicone","viton"]},{"chemical":"Freon, 21","nitrile":"4","epdm":"4","neoprene":"3","sbr":"4","silicone":"4","butyl":"4","polyacrylate":"X","hypalon":"4","viton":"4","polyurethane":"X","fluorosilicone":"X","aflas":"X","kalrez":"1","rating_scale":"1 = Satisfactory, 2 = Fair, 3 = Doubtful, 4 = Unsatisfactory, X = Insufficient Data","id":"freon-21","url":"https://referencesource.org/chemical-elastomer-material-compatibility/freon-21/","source":"https://mykin.com/rubber-chemical-resistance-chart-3","source_quote":"Freon, 21 | 4 | 4 | 3 | 4 | 4 | 4 | X | 4 | 4 | X | X | X | 1 |","verified_fields":["aflas","butyl","chemical","epdm","fluorosilicone","hypalon","kalrez","neoprene","nitrile","polyacrylate","polyurethane","rating_scale","sbr","silicone","viton"]},{"chemical":"Freon, 22 and ASTM Oil #2 (50/50 Mixture)","nitrile":"4","epdm":"4","neoprene":"2","sbr":"4","silicone":"4","butyl":"4","polyacrylate":"2","hypalon":"X","viton":"2","polyurethane":"X","fluorosilicone":"2","aflas":"X","kalrez":"1","rating_scale":"1 = Satisfactory, 2 = Fair, 3 = Doubtful, 4 = Unsatisfactory, X = Insufficient Data","id":"freon-22-and-astm-oil-2-50-50-mixture","url":"https://referencesource.org/chemical-elastomer-material-compatibility/freon-22-and-astm-oil-2-50-50-mixture/","source":"https://mykin.com/rubber-chemical-resistance-chart-3","source_quote":"Freon, 22 and ASTM Oil #2 (50/50 Mixture) | 4 | 4 | 2 | 4 | 4 | 4 | 2 | X | 2 | X | 2 | X | 1 |","verified_fields":["aflas","butyl","chemical","epdm","fluorosilicone","hypalon","kalrez","neoprene","nitrile","polyacrylate","polyurethane","rating_scale","sbr","silicone","viton"]},{"chemical":"Freon, 22 (Chlorodifluoroethane)","nitrile":"4","epdm":"3","neoprene":"1","sbr":"1","silicone":"4","butyl":"3","polyacrylate":"2","hypalon":"1","viton":"4","polyurethane":"4","fluorosilicone":"4","aflas":"X","kalrez":"1","rating_scale":"1 = Satisfactory, 2 = Fair, 3 = Doubtful, 4 = Unsatisfactory, X = Insufficient Data","id":"freon-22-chlorodifluoroethane","url":"https://referencesource.org/chemical-elastomer-material-compatibility/freon-22-chlorodifluoroethane/","source":"https://mykin.com/rubber-chemical-resistance-chart-3","source_quote":"Freon, 22 (Chlorodifluoroethane) | 4 | 3 | 1 | 1 | 4 | 3 | 2 | 1 | 4 | 4 | 4 | X | 1 |","verified_fields":["aflas","butyl","chemical","epdm","fluorosilicone","hypalon","kalrez","neoprene","nitrile","polyacrylate","polyurethane","rating_scale","sbr","silicone","viton"]},{"chemical":"Freon, 23 (Fluoroform)","nitrile":"X","epdm":"X","neoprene":"X","sbr":"X","silicone":"X","butyl":"X","polyacrylate":"X","hypalon":"X","viton":"X","polyurethane":"X","fluorosilicone":"X","aflas":"X","kalrez":"1","rating_scale":"1 = Satisfactory, 2 = Fair, 3 = Doubtful, 4 = Unsatisfactory, X = Insufficient Data","id":"freon-23-fluoroform","url":"https://referencesource.org/chemical-elastomer-material-compatibility/freon-23-fluoroform/","source":"https://mykin.com/rubber-chemical-resistance-chart-3","source_quote":"Freon, 23 (Fluoroform) | X | X | X | X | X | X | X | X | X | X | X | X | 1 |","verified_fields":["aflas","butyl","chemical","epdm","fluorosilicone","hypalon","kalrez","neoprene","nitrile","polyacrylate","polyurethane","rating_scale","sbr","silicone","viton"]},{"chemical":"Freon, 31","nitrile":"4","epdm":"1","neoprene":"1","sbr":"2","silicone":"X","butyl":"1","polyacrylate":"X","hypalon":"2","viton":"4","polyurethane":"X","fluorosilicone":"X","aflas":"X","kalrez":"2","rating_scale":"1 = Satisfactory, 2 = Fair, 3 = Doubtful, 4 = Unsatisfactory, X = Insufficient Data","id":"freon-31","url":"https://referencesource.org/chemical-elastomer-material-compatibility/freon-31/","source":"https://mykin.com/rubber-chemical-resistance-chart-3","source_quote":"Freon, 31 | 4 | 1 | 1 | 2 | X | 1 | X | 2 | 4 | X | X | X | 2 |","verified_fields":["aflas","butyl","chemical","epdm","fluorosilicone","hypalon","kalrez","neoprene","nitrile","polyacrylate","polyurethane","rating_scale","sbr","silicone","viton"]},{"chemical":"Freon, 32","nitrile":"1","epdm":"1","neoprene":"1","sbr":"1","silicone":"X","butyl":"1","polyacrylate":"X","hypalon":"1","viton":"4","polyurethane":"X","fluorosilicone":"X","aflas":"X","kalrez":"2","rating_scale":"1 = Satisfactory, 2 = Fair, 3 = Doubtful, 4 = Unsatisfactory, X = Insufficient Data","id":"freon-32","url":"https://referencesource.org/chemical-elastomer-material-compatibility/freon-32/","source":"https://mykin.com/rubber-chemical-resistance-chart-3","source_quote":"Freon, 32 | 1 | 1 | 1 | 1 | X | 1 | X | 1 | 4 | X | X | X | 2 |","verified_fields":["aflas","butyl","chemical","epdm","fluorosilicone","hypalon","kalrez","neoprene","nitrile","polyacrylate","polyurethane","rating_scale","sbr","silicone","viton"]},{"chemical":"Freon, 112 (Tetrachlorodifluoroethane)","nitrile":"2","epdm":"4","neoprene":"2","sbr":"4","silicone":"4","butyl":"4","polyacrylate":"X","hypalon":"2","viton":"1","polyurethane":"X","fluorosilicone":"X","aflas":"X","kalrez":"1","rating_scale":"1 = Satisfactory, 2 = Fair, 3 = Doubtful, 4 = Unsatisfactory, X = Insufficient Data","id":"freon-112-tetrachlorodifluoroethane","url":"https://referencesource.org/chemical-elastomer-material-compatibility/freon-112-tetrachlorodifluoroethane/","source":"https://mykin.com/rubber-chemical-resistance-chart-3","source_quote":"Freon, 112 (Tetrachlorodifluoroethane) | 2 | 4 | 2 | 4 | 4 | 4 | X | 2 | 1 | X | X | X | 1 |","verified_fields":["aflas","butyl","chemical","epdm","fluorosilicone","hypalon","kalrez","neoprene","nitrile","polyacrylate","polyurethane","rating_scale","sbr","silicone","viton"]},{"chemical":"Freon, 113","nitrile":"1","epdm":"4","neoprene":"1","sbr":"2","silicone":"4","butyl":"4","polyacrylate":"X","hypalon":"1","viton":"2","polyurethane":"1","fluorosilicone":"X","aflas":"X","kalrez":"3","rating_scale":"1 = Satisfactory, 2 = Fair, 3 = Doubtful, 4 = Unsatisfactory, X = Insufficient Data","id":"freon-113","url":"https://referencesource.org/chemical-elastomer-material-compatibility/freon-113/","source":"https://mykin.com/rubber-chemical-resistance-chart-3","source_quote":"Freon, 113 | 1 | 4 | 1 | 2 | 4 | 4 | X | 1 | 2 | 1 | X | X | 3 |","verified_fields":["aflas","butyl","chemical","epdm","fluorosilicone","hypalon","kalrez","neoprene","nitrile","polyacrylate","polyurethane","rating_scale","sbr","silicone","viton"]},{"chemical":"Freon, 113 + High and Low Aniline Oil","nitrile":"1","epdm":"X","neoprene":"X","sbr":"X","silicone":"X","butyl":"X","polyacrylate":"X","hypalon":"X","viton":"X","polyurethane":"X","fluorosilicone":"X","aflas":"4","kalrez":"3","rating_scale":"1 = Satisfactory, 2 = Fair, 3 = Doubtful, 4 = Unsatisfactory, X = Insufficient Data","id":"freon-113-high-and-low-aniline-oil","url":"https://referencesource.org/chemical-elastomer-material-compatibility/freon-113-high-and-low-aniline-oil/","source":"https://mykin.com/rubber-chemical-resistance-chart-3","source_quote":"Freon, 113 + High and Low Aniline Oil | 1 | X | X | X | X | X | X | X | X | X | X | 4 | 3 |","verified_fields":["aflas","butyl","chemical","epdm","fluorosilicone","hypalon","kalrez","neoprene","nitrile","polyacrylate","polyurethane","rating_scale","sbr","silicone","viton"]},{"chemical":"Freon, 114","nitrile":"1","epdm":"1","neoprene":"1","sbr":"1","silicone":"4","butyl":"1","polyacrylate":"X","hypalon":"X","viton":"1","polyurethane":"X","fluorosilicone":"X","aflas":"X","kalrez":"2","rating_scale":"1 = Satisfactory, 2 = Fair, 3 = Doubtful, 4 = Unsatisfactory, X = Insufficient Data","id":"freon-114","url":"https://referencesource.org/chemical-elastomer-material-compatibility/freon-114/","source":"https://mykin.com/rubber-chemical-resistance-chart-3","source_quote":"Freon, 114 | 1 | 1 | 1 | 1 | 4 | 1 | X | X | 1 | X | X | X | 2 |","verified_fields":["aflas","butyl","chemical","epdm","fluorosilicone","hypalon","kalrez","neoprene","nitrile","polyacrylate","polyurethane","rating_scale","sbr","silicone","viton"]},{"chemical":"Freon, 114B2","nitrile":"2","epdm":"4","neoprene":"2","sbr":"4","silicone":"4","butyl":"4","polyacrylate":"X","hypalon":"1","viton":"2","polyurethane":"X","fluorosilicone":"X","aflas":"X","kalrez":"2","rating_scale":"1 = Satisfactory, 2 = Fair, 3 = Doubtful, 4 = Unsatisfactory, X = Insufficient Data","id":"freon-114b2","url":"https://referencesource.org/chemical-elastomer-material-compatibility/freon-114b2/","source":"https://mykin.com/rubber-chemical-resistance-chart-3","source_quote":"Freon, 114B2 | 2 | 4 | 2 | 4 | 4 | 4 | X | 1 | 2 | X | X | X | 2 |","verified_fields":["aflas","butyl","chemical","epdm","fluorosilicone","hypalon","kalrez","neoprene","nitrile","polyacrylate","polyurethane","rating_scale","sbr","silicone","viton"]},{"chemical":"Freon, 115, 116","nitrile":"1","epdm":"1","neoprene":"1","sbr":"1","silicone":"X","butyl":"1","polyacrylate":"X","hypalon":"X","viton":"2","polyurethane":"X","fluorosilicone":"X","aflas":"X","kalrez":"2","rating_scale":"1 = Satisfactory, 2 = Fair, 3 = Doubtful, 4 = Unsatisfactory, X = Insufficient Data","id":"freon-115-116","url":"https://referencesource.org/chemical-elastomer-material-compatibility/freon-115-116/","source":"https://mykin.com/rubber-chemical-resistance-chart-3","source_quote":"Freon, 115, 116 | 1 | 1 | 1 | 1 | X | 1 | X | X | 2 | X | X | X | 2 |","verified_fields":["aflas","butyl","chemical","epdm","fluorosilicone","hypalon","kalrez","neoprene","nitrile","polyacrylate","polyurethane","rating_scale","sbr","silicone","viton"]},{"chemical":"Freon, 123 (Dichlorotrifluoroethane)","nitrile":"X","epdm":"X","neoprene":"X","sbr":"X","silicone":"X","butyl":"X","polyacrylate":"X","hypalon":"X","viton":"X","polyurethane":"X","fluorosilicone":"X","aflas":"X","kalrez":"4","rating_scale":"1 = Satisfactory, 2 = Fair, 3 = Doubtful, 4 = Unsatisfactory, X = Insufficient Data","id":"freon-123-dichlorotrifluoroethane","url":"https://referencesource.org/chemical-elastomer-material-compatibility/freon-123-dichlorotrifluoroethane/","source":"https://mykin.com/rubber-chemical-resistance-chart-3","source_quote":"Freon, 123 (Dichlorotrifluoroethane) | X | X | X | X | X | X | X | X | X | X | X | X | 4 |","verified_fields":["aflas","butyl","chemical","epdm","fluorosilicone","hypalon","kalrez","neoprene","nitrile","polyacrylate","polyurethane","rating_scale","sbr","silicone","viton"]},{"chemical":"Freon, 124 (Chlorotetrafluoroethane)","nitrile":"X","epdm":"X","neoprene":"X","sbr":"X","silicone":"X","butyl":"X","polyacrylate":"X","hypalon":"X","viton":"X","polyurethane":"X","fluorosilicone":"X","aflas":"X","kalrez":"2","rating_scale":"1 = Satisfactory, 2 = Fair, 3 = Doubtful, 4 = Unsatisfactory, X = Insufficient Data","id":"freon-124-chlorotetrafluoroethane","url":"https://referencesource.org/chemical-elastomer-material-compatibility/freon-124-chlorotetrafluoroethane/","source":"https://mykin.com/rubber-chemical-resistance-chart-3","source_quote":"Freon, 124 (Chlorotetrafluoroethane) | X | X | X | X | X | X | X | X | X | X | X | X | 2 |","verified_fields":["aflas","butyl","chemical","epdm","fluorosilicone","hypalon","kalrez","neoprene","nitrile","polyacrylate","polyurethane","rating_scale","sbr","silicone","viton"]},{"chemical":"Freon, 125 (Pentafluoroethane)","nitrile":"X","epdm":"X","neoprene":"X","sbr":"X","silicone":"X","butyl":"X","polyacrylate":"X","hypalon":"X","viton":"X","polyurethane":"X","fluorosilicone":"X","aflas":"X","kalrez":"2","rating_scale":"1 = Satisfactory, 2 = Fair, 3 = Doubtful, 4 = Unsatisfactory, X = Insufficient Data","id":"freon-125-pentafluoroethane","url":"https://referencesource.org/chemical-elastomer-material-compatibility/freon-125-pentafluoroethane/","source":"https://mykin.com/rubber-chemical-resistance-chart-3","source_quote":"Freon, 125 (Pentafluoroethane) | X | X | X | X | X | X | X | X | X | X | X | X | 2 |","verified_fields":["aflas","butyl","chemical","epdm","fluorosilicone","hypalon","kalrez","neoprene","nitrile","polyacrylate","polyurethane","rating_scale","sbr","silicone","viton"]},{"chemical":"Freon, 134a (Tetrafluoroethane)","nitrile":"X","epdm":"X","neoprene":"X","sbr":"X","silicone":"X","butyl":"X","polyacrylate":"X","hypalon":"X","viton":"X","polyurethane":"X","fluorosilicone":"X","aflas":"X","kalrez":"3","rating_scale":"1 = Satisfactory, 2 = Fair, 3 = Doubtful, 4 = Unsatisfactory, X = Insufficient Data","id":"freon-134a-tetrafluoroethane","url":"https://referencesource.org/chemical-elastomer-material-compatibility/freon-134a-tetrafluoroethane/","source":"https://mykin.com/rubber-chemical-resistance-chart-3","source_quote":"Freon, 134a (Tetrafluoroethane) | X | X | X | X | X | X | X | X | X | X | X | X | 3 |","verified_fields":["aflas","butyl","chemical","epdm","fluorosilicone","hypalon","kalrez","neoprene","nitrile","polyacrylate","polyurethane","rating_scale","sbr","silicone","viton"]},{"chemical":"Freon, 141b (Dichlorofluoroethane)","nitrile":"X","epdm":"X","neoprene":"X","sbr":"X","silicone":"X","butyl":"X","polyacrylate":"X","hypalon":"X","viton":"X","polyurethane":"X","fluorosilicone":"X","aflas":"X","kalrez":"1","rating_scale":"1 = Satisfactory, 2 = Fair, 3 = Doubtful, 4 = Unsatisfactory, X = Insufficient Data","id":"freon-141b-dichlorofluoroethane","url":"https://referencesource.org/chemical-elastomer-material-compatibility/freon-141b-dichlorofluoroethane/","source":"https://mykin.com/rubber-chemical-resistance-chart-3","source_quote":"Freon, 141b (Dichlorofluoroethane) | X | X | X | X | X | X | X | X | X | X | X | X | 1 |","verified_fields":["aflas","butyl","chemical","epdm","fluorosilicone","hypalon","kalrez","neoprene","nitrile","polyacrylate","polyurethane","rating_scale","sbr","silicone","viton"]},{"chemical":"Freon, 142b","nitrile":"2","epdm":"4","neoprene":"1","sbr":"X","silicone":"X","butyl":"X","polyacrylate":"X","hypalon":"X","viton":"2","polyurethane":"X","fluorosilicone":"X","aflas":"4","kalrez":"3","rating_scale":"1 = Satisfactory, 2 = Fair, 3 = Doubtful, 4 = Unsatisfactory, X = Insufficient Data","id":"freon-142b","url":"https://referencesource.org/chemical-elastomer-material-compatibility/freon-142b/","source":"https://mykin.com/rubber-chemical-resistance-chart-3","source_quote":"Freon, 142b | 2 | 4 | 1 | X | X | X | X | X | 2 | X | X | 4 | 3 |","verified_fields":["aflas","butyl","chemical","epdm","fluorosilicone","hypalon","kalrez","neoprene","nitrile","polyacrylate","polyurethane","rating_scale","sbr","silicone","viton"]},{"chemical":"Freon, 152a (Difluoroethane)","nitrile":"X","epdm":"X","neoprene":"X","sbr":"X","silicone":"X","butyl":"X","polyacrylate":"X","hypalon":"X","viton":"X","polyurethane":"X","fluorosilicone":"X","aflas":"X","kalrez":"3","rating_scale":"1 = Satisfactory, 2 = Fair, 3 = Doubtful, 4 = Unsatisfactory, X = Insufficient Data","id":"freon-152a-difluoroethane","url":"https://referencesource.org/chemical-elastomer-material-compatibility/freon-152a-difluoroethane/","source":"https://mykin.com/rubber-chemical-resistance-chart-3","source_quote":"Freon, 152a (Difluoroethane) | X | X | X | X | X | X | X | X | X | X | X | X | 3 |","verified_fields":["aflas","butyl","chemical","epdm","fluorosilicone","hypalon","kalrez","neoprene","nitrile","polyacrylate","polyurethane","rating_scale","sbr","silicone","viton"]},{"chemical":"Freon, 218","nitrile":"1","epdm":"1","neoprene":"X","sbr":"X","silicone":"X","butyl":"X","polyacrylate":"X","hypalon":"X","viton":"1","polyurethane":"X","fluorosilicone":"X","aflas":"X","kalrez":"1","rating_scale":"1 = Satisfactory, 2 = Fair, 3 = Doubtful, 4 = Unsatisfactory, X = Insufficient Data","id":"freon-218","url":"https://referencesource.org/chemical-elastomer-material-compatibility/freon-218/","source":"https://mykin.com/rubber-chemical-resistance-chart-3","source_quote":"Freon, 218 | 1 | 1 | X | X | X | X | X | X | 1 | X | X | X | 1 |","verified_fields":["aflas","butyl","chemical","epdm","fluorosilicone","hypalon","kalrez","neoprene","nitrile","polyacrylate","polyurethane","rating_scale","sbr","silicone","viton"]},{"chemical":"Freon, 502","nitrile":"2","epdm":"1","neoprene":"1","sbr":"1","silicone":"X","butyl":"1","polyacrylate":"X","hypalon":"X","viton":"2","polyurethane":"X","fluorosilicone":"X","aflas":"X","kalrez":"2","rating_scale":"1 = Satisfactory, 2 = Fair, 3 = Doubtful, 4 = Unsatisfactory, X = Insufficient Data","id":"freon-502","url":"https://referencesource.org/chemical-elastomer-material-compatibility/freon-502/","source":"https://mykin.com/rubber-chemical-resistance-chart-3","source_quote":"Freon, 502 | 2 | 1 | 1 | 1 | X | 1 | X | X | 2 | X | X | X | 2 |","verified_fields":["aflas","butyl","chemical","epdm","fluorosilicone","hypalon","kalrez","neoprene","nitrile","polyacrylate","polyurethane","rating_scale","sbr","silicone","viton"]},{"chemical":"Freon, BF (R112)","nitrile":"2","epdm":"4","neoprene":"2","sbr":"4","silicone":"4","butyl":"4","polyacrylate":"X","hypalon":"2","viton":"1","polyurethane":"X","fluorosilicone":"X","aflas":"X","kalrez":"2","rating_scale":"1 = Satisfactory, 2 = Fair, 3 = Doubtful, 4 = Unsatisfactory, X = Insufficient Data","id":"freon-bf-r112","url":"https://referencesource.org/chemical-elastomer-material-compatibility/freon-bf-r112/","source":"https://mykin.com/rubber-chemical-resistance-chart-3","source_quote":"Freon, BF (R112) | 2 | 4 | 2 | 4 | 4 | 4 | X | 2 | 1 | X | X | X | 2 |","verified_fields":["aflas","butyl","chemical","epdm","fluorosilicone","hypalon","kalrez","neoprene","nitrile","polyacrylate","polyurethane","rating_scale","sbr","silicone","viton"]},{"chemical":"Freon, C316","nitrile":"1","epdm":"1","neoprene":"X","sbr":"X","silicone":"X","butyl":"X","polyacrylate":"X","hypalon":"X","viton":"1","polyurethane":"X","fluorosilicone":"X","aflas":"X","kalrez":"2","rating_scale":"1 = Satisfactory, 2 = Fair, 3 = Doubtful, 4 = Unsatisfactory, X = Insufficient Data","id":"freon-c316","url":"https://referencesource.org/chemical-elastomer-material-compatibility/freon-c316/",
