Repository: joelp22-maker/referencesource-data

# Chemical resistance ratings for common elastomers

The compatibility rating of a chemical against thirteen common elastomer families, as published in an industry chemical resistance chart. Each record is one chemical carrying its rating for Nitrile (NBR), EPDM, Neoprene (CR), SBR, Silicone (VMQ), Butyl (IIR), Polyacrylate (ACM), Hypalon (CSM), Viton (FKM), Polyurethane (AU/EU), Fluorosilicone (FVMQ), Aflas (TFE/P), and Kalrez (FFKM). Answers 'is Viton compatible with acetone', 'which elastomer resists sulfuric acid', 'can I use EPDM with gasoline', and 'Nitrile vs EPDM for sodium hydroxide'.

File: chemical-elastomer-material-compatibility/data.json (part 18 of 41)
"source":"https://mykin.com/rubber-chemical-resistance-chart-3","source_quote":"Freon, C316 | 1 | 1 | X | X | X | X | X | X | 1 | X | X | X | 2 |","verified_fields":["aflas","butyl","chemical","epdm","fluorosilicone","hypalon","kalrez","neoprene","nitrile","polyacrylate","polyurethane","rating_scale","sbr","silicone","viton"]},{"chemical":"Freon, C318","nitrile":"1","epdm":"1","neoprene":"1","sbr":"1","silicone":"X","butyl":"1","polyacrylate":"X","hypalon":"1","viton":"2","polyurethane":"X","fluorosilicone":"X","aflas":"X","kalrez":"2","rating_scale":"1 = Satisfactory, 2 = Fair, 3 = Doubtful, 4 = Unsatisfactory, X = Insufficient Data","id":"freon-c318","url":"https://referencesource.org/chemical-elastomer-material-compatibility/freon-c318/","source":"https://mykin.com/rubber-chemical-resistance-chart-3","source_quote":"Freon, C318 | 1 | 1 | 1 | 1 | X | 1 | X | 1 | 2 | X | X | X | 2 |","verified_fields":["aflas","butyl","chemical","epdm","fluorosilicone","hypalon","kalrez","neoprene","nitrile","polyacrylate","polyurethane","rating_scale","sbr","silicone","viton"]},{"chemical":"Freon, K-142b","nitrile":"1","epdm":"1","neoprene":"1","sbr":"1","silicone":"X","butyl":"1","polyacrylate":"X","hypalon":"1","viton":"4","polyurethane":"X","fluorosilicone":"X","aflas":"X","kalrez":"4","rating_scale":"1 = Satisfactory, 2 = Fair, 3 = Doubtful, 4 = Unsatisfactory, X = Insufficient Data","id":"freon-k-142b","url":"https://referencesource.org/chemical-elastomer-material-compatibility/freon-k-142b/","source":"https://mykin.com/rubber-chemical-resistance-chart-3","source_quote":"Freon, K-142b | 1 | 1 | 1 | 1 | X | 1 | X | 1 | 4 | X | X | X | 4 |","verified_fields":["aflas","butyl","chemical","epdm","fluorosilicone","hypalon","kalrez","neoprene","nitrile","polyacrylate","polyurethane","rating_scale","sbr","silicone","viton"]},{"chemical":"Freon, K-152a","nitrile":"1","epdm":"1","neoprene":"1","sbr":"1","silicone":"X","butyl":"1","polyacrylate":"X","hypalon":"4","viton":"4","polyurethane":"X","fluorosilicone":"X","aflas":"X","kalrez":"4","rating_scale":"1 = Satisfactory, 2 = Fair, 3 = Doubtful, 4 = Unsatisfactory, X = Insufficient Data","id":"freon-k-152a","url":"https://referencesource.org/chemical-elastomer-material-compatibility/freon-k-152a/","source":"https://mykin.com/rubber-chemical-resistance-chart-3","source_quote":"Freon, K-152a | 1 | 1 | 1 | 1 | X | 1 | X | 4 | 4 | X | X | X | 4 |","verified_fields":["aflas","butyl","chemical","epdm","fluorosilicone","hypalon","kalrez","neoprene","nitrile","polyacrylate","polyurethane","rating_scale","sbr","silicone","viton"]},{"chemical":"Freon, MF (R11)","nitrile":"2","epdm":"4","neoprene":"4","sbr":"4","silicone":"4","butyl":"4","polyacrylate":"X","hypalon":"1","viton":"2","polyurethane":"3","fluorosilicone":"X","aflas":"X","kalrez":"2","rating_scale":"1 = Satisfactory, 2 = Fair, 3 = Doubtful, 4 = Unsatisfactory, X = Insufficient Data","id":"freon-mf-r11","url":"https://referencesource.org/chemical-elastomer-material-compatibility/freon-mf-r11/","source":"https://mykin.com/rubber-chemical-resistance-chart-3","source_quote":"Freon, MF (R11) | 2 | 4 | 4 | 4 | 4 | 4 | X | 1 | 2 | 3 | X | X | 2 |","verified_fields":["aflas","butyl","chemical","epdm","fluorosilicone","hypalon","kalrez","neoprene","nitrile","polyacrylate","polyurethane","rating_scale","sbr","silicone","viton"]},{"chemical":"Freon, PCA (R113)","nitrile":"1","epdm":"4","neoprene":"1","sbr":"2","silicone":"4","butyl":"4","polyacrylate":"X","hypalon":"1","viton":"2","polyurethane":"1","fluorosilicone":"X","aflas":"X","kalrez":"1","rating_scale":"1 = Satisfactory, 2 = Fair, 3 = Doubtful, 4 = Unsatisfactory, X = Insufficient Data","id":"freon-pca-r113","url":"https://referencesource.org/chemical-elastomer-material-compatibility/freon-pca-r113/","source":"https://mykin.com/rubber-chemical-resistance-chart-3","source_quote":"Freon, PCA (R113) | 1 | 4 | 1 | 2 | 4 | 4 | X | 1 | 2 | 1 | X | X | 1 |","verified_fields":["aflas","butyl","chemical","epdm","fluorosilicone","hypalon","kalrez","neoprene","nitrile","polyacrylate","polyurethane","rating_scale","sbr","silicone","viton"]},{"chemical":"Freon, T-P35","nitrile":"1","epdm":"1","neoprene":"X","sbr":"X","silicone":"X","butyl":"X","polyacrylate":"X","hypalon":"X","viton":"1","polyurethane":"X","fluorosilicone":"X","aflas":"X","kalrez":"2","rating_scale":"1 = Satisfactory, 2 = Fair, 3 = Doubtful, 4 = Unsatisfactory, X = Insufficient Data","id":"freon-t-p35","url":"https://referencesource.org/chemical-elastomer-material-compatibility/freon-t-p35/","source":"https://mykin.com/rubber-chemical-resistance-chart-3","source_quote":"Freon, T-P35 | 1 | 1 | X | X | X | X | X | X | 1 | X | X | X | 2 |","verified_fields":["aflas","butyl","chemical","epdm","fluorosilicone","hypalon","kalrez","neoprene","nitrile","polyacrylate","polyurethane","rating_scale","sbr","silicone","viton"]},{"chemical":"Freon, T-WD602","nitrile":"2","epdm":"2","neoprene":"X","sbr":"X","silicone":"X","butyl":"X","polyacrylate":"X","hypalon":"X","viton":"1","polyurethane":"X","fluorosilicone":"X","aflas":"X","kalrez":"2","rating_scale":"1 = Satisfactory, 2 = Fair, 3 = Doubtful, 4 = Unsatisfactory, X = Insufficient Data","id":"freon-t-wd602","url":"https://referencesource.org/chemical-elastomer-material-compatibility/freon-t-wd602/","source":"https://mykin.com/rubber-chemical-resistance-chart-3","source_quote":"Freon, T-WD602 | 2 | 2 | X | X | X | X | X | X | 1 | X | X | X | 2 |","verified_fields":["aflas","butyl","chemical","epdm","fluorosilicone","hypalon","kalrez","neoprene","nitrile","polyacrylate","polyurethane","rating_scale","sbr","silicone","viton"]},{"chemical":"Freon, TA","nitrile":"1","epdm":"2","neoprene":"X","sbr":"X","silicone":"X","butyl":"X","polyacrylate":"X","hypalon":"X","viton":"3","polyurethane":"X","fluorosilicone":"X","aflas":"X","kalrez":"2","rating_scale":"1 = Satisfactory, 2 = Fair, 3 = Doubtful, 4 = Unsatisfactory, X = Insufficient Data","id":"freon-ta","url":"https://referencesource.org/chemical-elastomer-material-compatibility/freon-ta/","source":"https://mykin.com/rubber-chemical-resistance-chart-3","source_quote":"Freon, TA | 1 | 2 | X | X | X | X | X | X | 3 | X | X | X | 2 |","verified_fields":["aflas","butyl","chemical","epdm","fluorosilicone","hypalon","kalrez","neoprene","nitrile","polyacrylate","polyurethane","rating_scale","sbr","silicone","viton"]},{"chemical":"Freon, TC","nitrile":"1","epdm":"2","neoprene":"X","sbr":"X","silicone":"X","butyl":"X","polyacrylate":"X","hypalon":"X","viton":"1","polyurethane":"X","fluorosilicone":"X","aflas":"X","kalrez":"2","rating_scale":"1 = Satisfactory, 2 = Fair, 3 = Doubtful, 4 = Unsatisfactory, X = Insufficient Data","id":"freon-tc","url":"https://referencesource.org/chemical-elastomer-material-compatibility/freon-tc/","source":"https://mykin.com/rubber-chemical-resistance-chart-3","source_quote":"Freon, TC | 1 | 2 | X | X | X | X | X | X | 1 | X | X | X | 2 |","verified_fields":["aflas","butyl","chemical","epdm","fluorosilicone","hypalon","kalrez","neoprene","nitrile","polyacrylate","polyurethane","rating_scale","sbr","silicone","viton"]},{"chemical":"Freon, TF (R113)","nitrile":"1","epdm":"4","neoprene":"1","sbr":"2","silicone":"4","butyl":"4","polyacrylate":"X","hypalon":"1","viton":"2","polyurethane":"1","fluorosilicone":"X","aflas":"X","kalrez":"2","rating_scale":"1 = Satisfactory, 2 = Fair, 3 = Doubtful, 4 = Unsatisfactory, X = Insufficient Data","id":"freon-tf-r113","url":"https://referencesource.org/chemical-elastomer-material-compatibility/freon-tf-r113/","source":"https://mykin.com/rubber-chemical-resistance-chart-3","source_quote":"Freon, TF (R113) | 1 | 4 | 1 | 2 | 4 | 4 | X | 1 | 2 | 1 | X | X | 2 |","verified_fields":["aflas","butyl","chemical","epdm","fluorosilicone","hypalon","kalrez","neoprene","nitrile","polyacrylate","polyurethane","rating_scale","sbr","silicone","viton"]},{"chemical":"Freon, TMC","nitrile":"2","epdm":"3","neoprene":"X","sbr":"X","silicone":"X","butyl":"X","polyacrylate":"X","hypalon":"X","viton":"1","polyurethane":"X","fluorosilicone":"X","aflas":"X","kalrez":"2","rating_scale":"1 = Satisfactory, 2 = Fair, 3 = Doubtful, 4 = Unsatisfactory, X = Insufficient Data","id":"freon-tmc","url":"https://referencesource.org/chemical-elastomer-material-compatibility/freon-tmc/","source":"https://mykin.com/rubber-chemical-resistance-chart-3","source_quote":"Freon, TMC | 2 | 3 | X | X | X | X | X | X | 1 | X | X | X | 2 |","verified_fields":["aflas","butyl","chemical","epdm","fluorosilicone","hypalon","kalrez","neoprene","nitrile","polyacrylate","polyurethane","rating_scale","sbr","silicone","viton"]},{"chemical":"Fuel Oil, 1, and 2","nitrile":"1","epdm":"4","neoprene":"2","sbr":"4","silicone":"4","butyl":"4","polyacrylate":"1","hypalon":"3","viton":"1","polyurethane":"2","fluorosilicone":"1","aflas":"X","kalrez":"1","rating_scale":"1 = Satisfactory, 2 = Fair, 3 = Doubtful, 4 = Unsatisfactory, X = Insufficient Data","id":"fuel-oil-1-and-2","url":"https://referencesource.org/chemical-elastomer-material-compatibility/fuel-oil-1-and-2/","source":"https://mykin.com/rubber-chemical-resistance-chart-3","source_quote":"Fuel Oil, 1, and 2 | 1 | 4 | 2 | 4 | 4 | 4 | 1 | 3 | 1 | 2 | 1 | X | 1 |","verified_fields":["aflas","butyl","chemical","epdm","fluorosilicone","hypalon","kalrez","neoprene","nitrile","polyacrylate","polyurethane","rating_scale","sbr","silicone","viton"]},{"chemical":"Fuel Oil, #6","nitrile":"2","epdm":"4","neoprene":"4","sbr":"4","silicone":"1","butyl":"4","polyacrylate":"1","hypalon":"4","viton":"1","polyurethane":"2","fluorosilicone":"1","aflas":"X","kalrez":"1","rating_scale":"1 = Satisfactory, 2 = Fair, 3 = Doubtful, 4 = Unsatisfactory, X = Insufficient Data","id":"fuel-oil-6","url":"https://referencesource.org/chemical-elastomer-material-compatibility/fuel-oil-6/","source":"https://mykin.com/rubber-chemical-resistance-chart-3","source_quote":"Fuel Oil, #6 | 2 | 4 | 4 | 4 | 1 | 4 | 1 | 4 | 1 | 2 | 1 | X | 1 |","verified_fields":["aflas","butyl","chemical","epdm","fluorosilicone","hypalon","kalrez","neoprene","nitrile","polyacrylate","polyurethane","rating_scale","sbr","silicone","viton"]},{"chemical":"Fuel Oil, Acidic","nitrile":"1","epdm":"4","neoprene":"2","sbr":"4","silicone":"1","butyl":"4","polyacrylate":"1","hypalon":"4","viton":"1","polyurethane":"2","fluorosilicone":"1","aflas":"X","kalrez":"1","rating_scale":"1 = Satisfactory, 2 = Fair, 3 = Doubtful, 4 = Unsatisfactory, X = Insufficient Data","id":"fuel-oil-acidic","url":"https://referencesource.org/chemical-elastomer-material-compatibility/fuel-oil-acidic/","source":"https://mykin.com/rubber-chemical-resistance-chart-3","source_quote":"Fuel Oil, Acidic | 1 | 4 | 2 | 4 | 1 | 4 | 1 | 4 | 1 | 2 | 1 | X | 1 |","verified_fields":["aflas","butyl","chemical","epdm","fluorosilicone","hypalon","kalrez","neoprene","nitrile","polyacrylate","polyurethane","rating_scale","sbr","silicone","viton"]},{"chemical":"Fumaric Acid","nitrile":"1","epdm":"2","neoprene":"2","sbr":"2","silicone":"2","butyl":"4","polyacrylate":"4","hypalon":"2","viton":"1","polyurethane":"X","fluorosilicone":"1","aflas":"X","kalrez":"1","rating_scale":"1 = Satisfactory, 2 = Fair, 3 = Doubtful, 4 = Unsatisfactory, X = Insufficient Data","id":"fumaric-acid","url":"https://referencesource.org/chemical-elastomer-material-compatibility/fumaric-acid/","source":"https://mykin.com/rubber-chemical-resistance-chart-3","source_quote":"Fumaric Acid | 1 | 2 | 2 | 2 | 2 | 4 | 4 | 2 | 1 | X | 1 | X | 1 |","verified_fields":["aflas","butyl","chemical","epdm","fluorosilicone","hypalon","kalrez","neoprene","nitrile","polyacrylate","polyurethane","rating_scale","sbr","silicone","viton"]},{"chemical":"Fuming Sulphuric Acid (20/25% Oleum)","nitrile":"4","epdm":"4","neoprene":"4","sbr":"4","silicone":"4","butyl":"4","polyacrylate":"4","hypalon":"4","viton":"1","polyurethane":"4","fluorosilicone":"X","aflas":"X","kalrez":"1","rating_scale":"1 = Satisfactory, 2 = Fair, 3 = Doubtful, 4 = Unsatisfactory, X = Insufficient Data","id":"fuming-sulphuric-acid-20-25-oleum","url":"https://referencesource.org/chemical-elastomer-material-compatibility/fuming-sulphuric-acid-20-25-oleum/","source":"https://mykin.com/rubber-chemical-resistance-chart-3","source_quote":"Fuming Sulphuric Acid (20/25% Oleum) | 4 | 4 | 4 | 4 | 4 | 4 | 4 | 4 | 1 | 4 | X | X | 1 |","verified_fields":["aflas","butyl","chemical","epdm","fluorosilicone","hypalon","kalrez","neoprene","nitrile","polyacrylate","polyurethane","rating_scale","sbr","silicone","viton"]},{"chemical":"Furaldehyde","nitrile":"4","epdm":"2","neoprene":"4","sbr":"X","silicone":"X","butyl":"X","polyacrylate":"X","hypalon":"X","viton":"4","polyurethane":"X","fluorosilicone":"X","aflas":"4","kalrez":"2","rating_scale":"1 = Satisfactory, 2 = Fair, 3 = Doubtful, 4 = Unsatisfactory, X = Insufficient Data","id":"furaldehyde","url":"https://referencesource.org/chemical-elastomer-material-compatibility/furaldehyde/","source":"https://mykin.com/rubber-chemical-resistance-chart-3","source_quote":"Furaldehyde | 4 | 2 | 4 | X | X | X | X | X | 4 | X | X | 4 | 2 |","verified_fields":["aflas","butyl","chemical","epdm","fluorosilicone","hypalon","kalrez","neoprene","nitrile","polyacrylate","polyurethane","rating_scale","sbr","silicone","viton"]},{"chemical":"Furan (Furfuran)","nitrile":"4","epdm":"3","neoprene":"4","sbr":"4","silicone":"X","butyl":"4","polyacrylate":"4","hypalon":"4","viton":"1","polyurethane":"X","fluorosilicone":"X","aflas":"X","kalrez":"1","rating_scale":"1 = Satisfactory, 2 = Fair, 3 = Doubtful, 4 = Unsatisfactory, X = Insufficient Data","id":"furan-furfuran","url":"https://referencesource.org/chemical-elastomer-material-compatibility/furan-furfuran/","source":"https://mykin.com/rubber-chemical-resistance-chart-3","source_quote":"Furan (Furfuran) | 4 | 3 | 4 | 4 | X | 4 | 4 | 4 | 1 | X | X | X | 1 |","verified_fields":["aflas","butyl","chemical","epdm","fluorosilicone","hypalon","kalrez","neoprene","nitrile","polyacrylate","polyurethane","rating_scale","sbr","silicone","viton"]},{"chemical":"Furfural (Furfuraldehyde)","nitrile":"4","epdm":"2","neoprene":"4","sbr":"4","silicone":"4","butyl":"2","polyacrylate":"4","hypalon":"3","viton":"4","polyurethane":"3","fluorosilicone":"X","aflas":"X","kalrez":"1","rating_scale":"1 = Satisfactory, 2 = Fair, 3 = Doubtful, 4 = Unsatisfactory, X = Insufficient Data","id":"furfural-furfuraldehyde","url":"https://referencesource.org/chemical-elastomer-material-compatibility/furfural-furfuraldehyde/","source":"https://mykin.com/rubber-chemical-resistance-chart-3","source_quote":"Furfural (Furfuraldehyde) | 4 | 2 | 4 | 4 | 4 | 2 | 4 | 3 | 4 | 3 | X | X | 1 |","verified_fields":["aflas","butyl","chemical","epdm","fluorosilicone","hypalon","kalrez","neoprene","nitrile","polyacrylate","polyurethane","rating_scale","sbr","silicone","viton"]},{"chemical":"Furfuraldehyde","nitrile":"4","epdm":"2","neoprene":"4","sbr":"4","silicone":"4","butyl":"2","polyacrylate":"4","hypalon":"3","viton":"4","polyurethane":"3","fluorosilicone":"X","aflas":"X","kalrez":"1","rating_scale":"1 = Satisfactory, 2 = Fair, 3 = Doubtful, 4 = Unsatisfactory, X = Insufficient Data","id":"furfuraldehyde","url":"https://referencesource.org/chemical-elastomer-material-compatibility/furfuraldehyde/","source":"https://mykin.com/rubber-chemical-resistance-chart-3","source_quote":"Furfuraldehyde | 4 | 2 | 4 | 4 | 4 | 2 | 4 | 3 | 4 | 3 | X | X | 1 |","verified_fields":["aflas","butyl","chemical","epdm","fluorosilicone","hypalon","kalrez","neoprene","nitrile","polyacrylate","polyurethane","rating_scale","sbr","silicone","viton"]},{"chemical":"Furfuryl Alcohol","nitrile":"4","epdm":"2","neoprene":"4","sbr":"4","silicone":"4","butyl":"2","polyacrylate":"4","hypalon":"4","viton":"X","polyurethane":"4","fluorosilicone":"4","aflas":"X","kalrez":"1","rating_scale":"1 = Satisfactory, 2 = Fair, 3 = Doubtful, 4 = Unsatisfactory, X = Insufficient Data","id":"furfuryl-alcohol","url":"https://referencesource.org/chemical-elastomer-material-compatibility/furfuryl-alcohol/","source":"https://mykin.com/rubber-chemical-resistance-chart-3","source_quote":"Furfuryl Alcohol | 4 | 2 | 4 | 4 | 4 | 2 | 4 | 4 | X | 4 | 4 | X | 1 |","verified_fields":["aflas","butyl","chemical","epdm","fluorosilicone","hypalon","kalrez","neoprene","nitrile","polyacrylate","polyurethane","rating_scale","sbr","silicone","viton"]},{"chemical":"Furoic Acid","nitrile":"X","epdm":"X","neoprene":"X","sbr":"X","silicone":"X","butyl":"X","polyacrylate":"X","hypalon":"X","viton":"X","polyurethane":"X","fluorosilicone":"X","aflas":"X","kalrez":"1","rating_scale":"1 = Satisfactory, 2 = Fair, 3 = Doubtful, 4 = Unsatisfactory, X = Insufficient Data","id":"furoic-acid","url":"https://referencesource.org/chemical-elastomer-material-compatibility/furoic-acid/","source":"https://mykin.com/rubber-chemical-resistance-chart-3","source_quote":"Furoic Acid | X | X | X | X | X | X | X | X | X | X | X | X | 1 |","verified_fields":["aflas","butyl","chemical","epdm","fluorosilicone","hypalon","kalrez","neoprene","nitrile","polyacrylate","polyurethane","rating_scale","sbr","silicone","viton"]},{"chemical":"Furyl Carbinol","nitrile":"4","epdm":"2","neoprene":"4","sbr":"4","silicone":"4","butyl":"2","polyacrylate":"4","hypalon":"4","viton":"X","polyurethane":"4","fluorosilicone":"4","aflas":"X","kalrez":"X","rating_scale":"1 = Satisfactory, 2 = Fair, 3 = Doubtful, 4 = Unsatisfactory, X = Insufficient Data","id":"furyl-carbinol","url":"https://referencesource.org/chemical-elastomer-material-compatibility/furyl-carbinol/","source":"https://mykin.com/rubber-chemical-resistance-chart-3","source_quote":"Furyl Carbinol | 4 | 2 | 4 | 4 | 4 | 2 | 4 | 4 | X | 4 | 4 | X | X |","verified_fields":["aflas","butyl","chemical","epdm","fluorosilicone","hypalon","kalrez","neoprene","nitrile","polyacrylate","polyurethane","rating_scale","sbr","silicone","viton"]},{"chemical":"Fyrquel 90, 100, 500","nitrile":"4","epdm":"1","neoprene":"X","sbr":"X","silicone":"X","butyl":"X","polyacrylate":"X","hypalon":"X","viton":"1","polyurethane":"X","fluorosilicone":"X","aflas":"1","kalrez":"1","rating_scale":"1 = Satisfactory, 2 = Fair, 3 = Doubtful, 4 = Unsatisfactory, X = Insufficient Data","id":"fyrquel-90-100-500","url":"https://referencesource.org/chemical-elastomer-material-compatibility/fyrquel-90-100-500/","source":"https://mykin.com/rubber-chemical-resistance-chart-3","source_quote":"Fyrquel 90, 100, 500 | 4 | 1 | X | X | X | X | X | X | 1 | X | X | 1 | 1 |","verified_fields":["aflas","butyl","chemical","epdm","fluorosilicone","hypalon","kalrez","neoprene","nitrile","polyacrylate","polyurethane","rating_scale","sbr","silicone","viton"]},{"chemical":"Fyrquel 150 220 300 550","nitrile":"4","epdm":"1","neoprene":"4","sbr":"4","silicone":"1","butyl":"1","polyacrylate":"4","hypalon":"4","viton":"1","polyurethane":"4","fluorosilicone":"2","aflas":"X","kalrez":"1","rating_scale":"1 = Satisfactory, 2 = Fair, 3 = Doubtful, 4 = Unsatisfactory, X = Insufficient Data","id":"fyrquel-150-220-300-550","url":"https://referencesource.org/chemical-elastomer-material-compatibility/fyrquel-150-220-300-550/","source":"https://mykin.com/rubber-chemical-resistance-chart-3","source_quote":"Fyrquel 150 220 300 550 | 4 | 1 | 4 | 4 | 1 | 1 | 4 | 4 | 1 | 4 | 2 | X | 1 |","verified_fields":["aflas","butyl","chemical","epdm","fluorosilicone","hypalon","kalrez","neoprene","nitrile","polyacrylate","polyurethane","rating_scale","sbr","silicone","viton"]},{"chemical":"Fyrquel A60","nitrile":"4","epdm":"2","neoprene":"4","sbr":"X","silicone":"X","butyl":"X","polyacrylate":"X","hypalon":"X","viton":"4","polyurethane":"X","fluorosilicone":"X","aflas":"2","kalrez":"1","rating_scale":"1 = Satisfactory, 2 = Fair, 3 = Doubtful, 4 = Unsatisfactory, X = Insufficient Data","id":"fyrquel-a60","url":"https://referencesource.org/chemical-elastomer-material-compatibility/fyrquel-a60/","source":"https://mykin.com/rubber-chemical-resistance-chart-3","source_quote":"Fyrquel A60 | 4 | 2 | 4 | X | X | X | X | X | 4 | X | X | 2 | 1 |","verified_fields":["aflas","butyl","chemical","epdm","fluorosilicone","hypalon","kalrez","neoprene","nitrile","polyacrylate","polyurethane","rating_scale","sbr","silicone","viton"]},{"chemical":"Gallic Acid","nitrile":"2","epdm":"2","neoprene":"2","sbr":"2","silicone":"X","butyl":"2","polyacrylate":"4","hypalon":"2","viton":"1","polyurethane":"4","fluorosilicone":"1","aflas":"X","kalrez":"1","rating_scale":"1 = Satisfactory, 2 = Fair, 3 = Doubtful, 4 = Unsatisfactory, X = Insufficient Data","id":"gallic-acid","url":"https://referencesource.org/chemical-elastomer-material-compatibility/gallic-acid/","source":"https://mykin.com/rubber-chemical-resistance-chart-3","source_quote":"Gallic Acid | 2 | 2 | 2 | 2 | X | 2 | 4 | 2 | 1 | 4 | 1 | X | 1 |","verified_fields":["aflas","butyl","chemical","epdm","fluorosilicone","hypalon","kalrez","neoprene","nitrile","polyacrylate","polyurethane","rating_scale","sbr","silicone","viton"]},{"chemical":"Gasoline","nitrile":"1","epdm":"4","neoprene":"4","sbr":"4","silicone":"4","butyl":"4","polyacrylate":"4","hypalon":"4","viton":"1","polyurethane":"2","fluorosilicone":"1","aflas":"X","kalrez":"1","rating_scale":"1 = Satisfactory, 2 = Fair, 3 = Doubtful, 4 = Unsatisfactory, X = Insufficient Data","id":"gasoline","url":"https://referencesource.org/chemical-elastomer-material-compatibility/gasoline/","source":"https://mykin.com/rubber-chemical-resistance-chart-3","source_quote":"Gasoline | 1 | 4 | 4 | 4 | 4 | 4 | 4 | 4 | 1 | 2 | 1 | X | 1 |","verified_fields":["aflas","butyl","chemical","epdm","fluorosilicone","hypalon","kalrez","neoprene","nitrile","polyacrylate","polyurethane","rating_scale","sbr","silicone","viton"]},{"chemical":"Gelatin","nitrile":"1","epdm":"1","neoprene":"1","sbr":"1","silicone":"1","butyl":"1","polyacrylate":"4","hypalon":"1","viton":"1","polyurethane":"4","fluorosilicone":"1","aflas":"X","kalrez":"1","rating_scale":"1 = Satisfactory, 2 = Fair, 3 = Doubtful, 4 = Unsatisfactory, X = Insufficient Data","id":"gelatin","url":"https://referencesource.org/chemical-elastomer-material-compatibility/gelatin/","source":"https://mykin.com/rubber-chemical-resistance-chart-3","source_quote":"Gelatin | 1 | 1 | 1 | 1 | 1 | 1 | 4 | 1 | 1 | 4 | 1 | X | 1 |","verified_fields":["aflas","butyl","chemical","epdm","fluorosilicone","hypalon","kalrez","neoprene","nitrile","polyacrylate","polyurethane","rating_scale","sbr","silicone","viton"]},{"chemical":"Germane (Germanium Tetrahydride)","nitrile":"X","epdm":"X","neoprene":"X","sbr":"X","silicone":"X","butyl":"X","polyacrylate":"X","hypalon":"X","viton":"X","polyurethane":"X","fluorosilicone":"X","aflas":"X","kalrez":"1","rating_scale":"1 = Satisfactory, 2 = Fair, 3 = Doubtful, 4 = Unsatisfactory, X = Insufficient Data","id":"germane-germanium-tetrahydride","url":"https://referencesource.org/chemical-elastomer-material-compatibility/germane-germanium-tetrahydride/","source":"https://mykin.com/rubber-chemical-resistance-chart-3","source_quote":"Germane (Germanium Tetrahydride) | X | X | X | X | X | X | X | X | X | X | X | X | 1 |","verified_fields":["aflas","butyl","chemical","epdm","fluorosilicone","hypalon","kalrez","neoprene","nitrile","polyacrylate","polyurethane","rating_scale","sbr","silicone","viton"]},{"chemical":"Girling Brake Fluid","nitrile":"3","epdm":"1","neoprene":"2","sbr":"1","silicone":"X","butyl":"2","polyacrylate":"X","hypalon":"2","viton":"4","polyurethane":"X","fluorosilicone":"4","aflas":"X","kalrez":"1","rating_scale":"1 = Satisfactory, 2 = Fair, 3 = Doubtful, 4 = Unsatisfactory, X = Insufficient Data","id":"girling-brake-fluid","url":"https://referencesource.org/chemical-elastomer-material-compatibility/girling-brake-fluid/","source":"https://mykin.com/rubber-chemical-resistance-chart-3","source_quote":"Girling Brake Fluid | 3 | 1 | 2 | 1 | X | 2 | X | 2 | 4 | X | 4 | X | 1 |","verified_fields":["aflas","butyl","chemical","epdm","fluorosilicone","hypalon","kalrez","neoprene","nitrile","polyacrylate","polyurethane","rating_scale","sbr","silicone","viton"]},{"chemical":"Glauber’s Salt","nitrile":"4","epdm":"2","neoprene":"2","sbr":"4","silicone":"X","butyl":"2","polyacrylate":"4","hypalon":"2","viton":"1","polyurethane":"X","fluorosilicone":"1","aflas":"X","kalrez":"1","rating_scale":"1 = Satisfactory, 2 = Fair, 3 = Doubtful, 4 = Unsatisfactory, X = Insufficient Data","id":"glauber-s-salt","url":"https://referencesource.org/chemical-elastomer-material-compatibility/glauber-s-salt/","source":"https://mykin.com/rubber-chemical-resistance-chart-3","source_quote":"Glauber’s Salt | 4 | 2 | 2 | 4 | X | 2 | 4 | 2 | 1 | X | 1 | X | 1 |","verified_fields":["aflas","butyl","chemical","epdm","fluorosilicone","hypalon","kalrez","neoprene","nitrile","polyacrylate","polyurethane","rating_scale","sbr","silicone","viton"]},{"chemical":"Gluconic Acid","nitrile":"3","epdm":"1","neoprene":"1","sbr":"1","silicone":"2","butyl":"1","polyacrylate":"4","hypalon":"1","viton":"3","polyurethane":"4","fluorosilicone":"1","aflas":"X","kalrez":"1","rating_scale":"1 = Satisfactory, 2 = Fair, 3 = Doubtful, 4 = Unsatisfactory, X = Insufficient Data","id":"gluconic-acid","url":"https://referencesource.org/chemical-elastomer-material-compatibility/gluconic-acid/","source":"https://mykin.com/rubber-chemical-resistance-chart-3","source_quote":"Gluconic Acid | 3 | 1 | 1 | 1 | 2 | 1 | 4 | 1 | 3 | 4 | 1 | X | 1 |","verified_fields":["aflas","butyl","chemical","epdm","fluorosilicone","hypalon","kalrez","neoprene","nitrile","polyacrylate","polyurethane","rating_scale","sbr","silicone","viton"]},{"chemical":"Glucose","nitrile":"1","epdm":"1","neoprene":"1","sbr":"1","silicone":"1","butyl":"1","polyacrylate":"X","hypalon":"1","viton":"1","polyurethane":"4","fluorosilicone":"1","aflas":"X","kalrez":"1","rating_scale":"1 = Satisfactory, 2 = Fair, 3 = Doubtful, 4 = Unsatisfactory, X = Insufficient Data","id":"glucose","url":"https://referencesource.org/chemical-elastomer-material-compatibility/glucose/","source":"https://mykin.com/rubber-chemical-resistance-chart-3","source_quote":"Glucose | 1 | 1 | 1 | 1 | 1 | 1 | X | 1 | 1 | 4 | 1 | X | 1 |","verified_fields":["aflas","butyl","chemical","epdm","fluorosilicone","hypalon","kalrez","neoprene","nitrile","polyacrylate","polyurethane","rating_scale","sbr","silicone","viton"]},{"chemical":"Glue","nitrile":"X","epdm":"X","neoprene":"X","sbr":"X","silicone":"X","butyl":"X","polyacrylate":"X","hypalon":"X","viton":"X","polyurethane":"X","fluorosilicone":"X","aflas":"X","kalrez":"1","rating_scale":"1 = Satisfactory, 2 = Fair, 3 = Doubtful, 4 = Unsatisfactory, X = Insufficient Data","id":"glue","url":"https://referencesource.org/chemical-elastomer-material-compatibility/glue/","source":"https://mykin.com/rubber-chemical-resistance-chart-3","source_quote":"Glue | X | X | X | X | X | X | X | X | X | X | X | X | 1 |","verified_fields":["aflas","butyl","chemical","epdm","fluorosilicone","hypalon","kalrez","neoprene","nitrile","polyacrylate","polyurethane","rating_scale","sbr","silicone","viton"]},{"chemical":"Glutamic Acid","nitrile":"3","epdm":"1","neoprene":"1","sbr":"1","silicone":"2","butyl":"1","polyacrylate":"4","hypalon":"1","viton":"3","polyurethane":"4","fluorosilicone":"1","aflas":"X","kalrez":"1","rating_scale":"1 = Satisfactory, 2 = Fair, 3 = Doubtful, 4 = Unsatisfactory, X = Insufficient Data","id":"glutamic-acid","url":"https://referencesource.org/chemical-elastomer-material-compatibility/glutamic-acid/","source":"https://mykin.com/rubber-chemical-resistance-chart-3","source_quote":"Glutamic Acid | 3 | 1 | 1 | 1 | 2 | 1 | 4 | 1 | 3 | 4 | 1 | X | 1 |","verified_fields":["aflas","butyl","chemical","epdm","fluorosilicone","hypalon","kalrez","neoprene","nitrile","polyacrylate","polyurethane","rating_scale","sbr","silicone","viton"]},{"chemical":"Glycerine (Glycerol)","nitrile":"1","epdm":"1","neoprene":"1","sbr":"1","silicone":"1","butyl":"1","polyacrylate":"4","hypalon":"1","viton":"1","polyurethane":"4","fluorosilicone":"1","aflas":"X","kalrez":"1","rating_scale":"1 = Satisfactory, 2 = Fair, 3 = Doubtful, 4 = Unsatisfactory, X = Insufficient Data","id":"glycerine-glycerol","url":"https://referencesource.org/chemical-elastomer-material-compatibility/glycerine-glycerol/","source":"https://mykin.com/rubber-chemical-resistance-chart-3","source_quote":"Glycerine (Glycerol) | 1 | 1 | 1 | 1 | 1 | 1 | 4 | 1 | 1 | 4 | 1 | X | 1 |","verified_fields":["aflas","butyl","chemical","epdm","fluorosilicone","hypalon","kalrez","neoprene","nitrile","polyacrylate","polyurethane","rating_scale","sbr","silicone","viton"]},{"chemical":"Glycerol Dichlorohydrin","nitrile":"3","epdm":"1","neoprene":"1","sbr":"1","silicone":"2","butyl":"1","polyacrylate":"4","hypalon":"1","viton":"3","polyurethane":"4","fluorosilicone":"1","aflas":"X","kalrez":"1","rating_scale":"1 = Satisfactory, 2 = Fair, 3 = Doubtful, 4 = Unsatisfactory, X = Insufficient Data","id":"glycerol-dichlorohydrin","url":"https://referencesource.org/chemical-elastomer-material-compatibility/glycerol-dichlorohydrin/","source":"https://mykin.com/rubber-chemical-resistance-chart-3","source_quote":"Glycerol Dichlorohydrin | 3 | 1 | 1 | 1 | 2 | 1 | 4 | 1 | 3 | 4 | 1 | X | 1 |","verified_fields":["aflas","butyl","chemical","epdm","fluorosilicone","hypalon","kalrez","neoprene","nitrile","polyacrylate","polyurethane","rating_scale","sbr","silicone","viton"]},{"chemical":"Glycerol Monochlorohydrin","nitrile":"3","epdm":"1","neoprene":"1","sbr":"1","silicone":"2","butyl":"1","polyacrylate":"4","hypalon":"1","viton":"3","polyurethane":"4","fluorosilicone":"1","aflas":"X","kalrez":"1","rating_scale":"1 = Satisfactory, 2 = Fair, 3 = Doubtful, 4 = Unsatisfactory, X = Insufficient Data","id":"glycerol-monochlorohydrin","url":"https://referencesource.org/chemical-elastomer-material-compatibility/glycerol-monochlorohydrin/","source":"https://mykin.com/rubber-chemical-resistance-chart-3","source_quote":"Glycerol Monochlorohydrin | 3 | 1 | 1 | 1 | 2 | 1 | 4 | 1 | 3 | 4 | 1 | X | 1 |","verified_fields":["aflas","butyl","chemical","epdm","fluorosilicone","hypalon","kalrez","neoprene","nitrile","polyacrylate","polyurethane","rating_scale","sbr","silicone","viton"]},{"chemical":"Glycerol Triacetate","nitrile":"3","epdm":"1","neoprene":"1","sbr":"1","silicone":"2","butyl":"1","polyacrylate":"4","hypalon":"1","viton":"3","polyurethane":"4","fluorosilicone":"1","aflas":"X","kalrez":"1","rating_scale":"1 = Satisfactory, 2 = Fair, 3 = Doubtful, 4 = Unsatisfactory, X = Insufficient Data","id":"glycerol-triacetate","url":"https://referencesource.org/chemical-elastomer-material-compatibility/glycerol-triacetate/","source":"https://mykin.com/rubber-chemical-resistance-chart-3","source_quote":"Glycerol Triacetate | 3 | 1 | 1 | 1 | 2 | 1 | 4 | 1 | 3 | 4 | 1 | X | 1 |","verified_fields":["aflas","butyl","chemical","epdm","fluorosilicone","hypalon","kalrez","neoprene","nitrile","polyacrylate","polyurethane","rating_scale","sbr","silicone","viton"]},{"chemical":"Glycerophosphoric Acid","nitrile":"3","epdm":"1","neoprene":"1","sbr":"1","silicone":"2","butyl":"1","polyacrylate":"4","hypalon":"1","viton":"3","polyurethane":"4","fluorosilicone":"1","aflas":"X","kalrez":"1","rating_scale":"1 = Satisfactory, 2 = Fair, 3 = Doubtful, 4 = Unsatisfactory, X = Insufficient Data","id":"glycerophosphoric-acid","url":"https://referencesource.org/chemical-elastomer-material-compatibility/glycerophosphoric-acid/","source":"https://mykin.com/rubber-chemical-resistance-chart-3","source_quote":"Glycerophosphoric Acid | 3 | 1 | 1 | 1 | 2 | 1 | 4 | 1 | 3 | 4 | 1 | X | 1 |","verified_fields":["aflas","butyl","chemical","epdm","fluorosilicone","hypalon","kalrez","neoprene","nitrile","polyacrylate","polyurethane","rating_scale","sbr","silicone","viton"]},{"chemical":"Glyceryl Phosphate","nitrile":"3","epdm":"1","neoprene":"1","sbr":"1","silicone":"2","butyl":"1","polyacrylate":"4","hypalon":"1","viton":"3","polyurethane":"4","fluorosilicone":"1","aflas":"X","kalrez":"1","rating_scale":"1 = Satisfactory, 2 = Fair, 3 = Doubtful, 4 = Unsatisfactory, X = Insufficient Data","id":"glyceryl-phosphate","url":"https://referencesource.org/chemical-elastomer-material-compatibility/glyceryl-phosphate/","source":"https://mykin.com/rubber-chemical-resistance-chart-3","source_quote":"Glyceryl Phosphate | 3 | 1 | 1 | 1 | 2 | 1 | 4 | 1 | 3 | 4 | 1 | X | 1 |","verified_fields":["aflas","butyl","chemical","epdm","fluorosilicone","hypalon","kalrez","neoprene","nitrile","polyacrylate","polyurethane","rating_scale","sbr","silicone","viton"]},{"chemical":"Glycidol","nitrile":"3","epdm":"1","neoprene":"1","sbr":"1","silicone":"2","butyl":"1","polyacrylate":"4","hypalon":"1","viton":"3","polyurethane":"4","fluorosilicone":"1","aflas":"X","kalrez":"1","rating_scale":"1 = Satisfactory, 2 = Fair, 3 = Doubtful, 4 = Unsatisfactory, X = Insufficient Data","id":"glycidol","url":"https://referencesource.org/chemical-elastomer-material-compatibility/glycidol/","source":"https://mykin.com/rubber-chemical-resistance-chart-3","source_quote":"Glycidol | 3 | 1 | 1 | 1 | 2 | 1 | 4 | 1 | 3 | 4 | 1 | X | 1 |","verified_fields":["aflas","butyl","chemical","epdm","fluorosilicone","hypalon","kalrez","neoprene","nitrile","polyacrylate","polyurethane","rating_scale","sbr","silicone","viton"]},{"chemical":"Glycol Monoether","nitrile":"X","epdm":"X","neoprene":"X","sbr":"X","silicone":"X","butyl":"X","polyacrylate":"X","hypalon":"X","viton":"X","polyurethane":"X","fluorosilicone":"X","aflas":"X","kalrez":"1","rating_scale":"1 = Satisfactory, 2 = Fair, 3 = Doubtful, 4 = Unsatisfactory, X = Insufficient Data","id":"glycol-monoether","url":"https://referencesource.org/chemical-elastomer-material-compatibility/glycol-monoether/","source":"https://mykin.com/rubber-chemical-resistance-chart-3","source_quote":"Glycol Monoether | X | X | X | X | X | X | X | X | X | X | X | X | 1 |","verified_fields":["aflas","butyl","chemical","epdm","fluorosilicone","hypalon","kalrez","neoprene","nitrile","polyacrylate","polyurethane","rating_scale","sbr","silicone","viton"]},{"chemical":"Glycolic Acid","nitrile":"3","epdm":"1","neoprene":"1","sbr":"1","silicone":"2","butyl":"1","polyacrylate":"4","hypalon":"1","viton":"3","polyurethane":"4","fluorosilicone":"1","aflas":"X","kalrez":"1","rating_scale":"1 = Satisfactory, 2 = Fair, 3 = Doubtful, 4 = Unsatisfactory, X = Insufficient Data","id":"glycolic-acid","url":"https://referencesource.org/chemical-elastomer-material-compatibility/glycolic-acid/","source":"https://mykin.com/rubber-chemical-resistance-chart-3","source_quote":"Glycolic Acid | 3 | 1 | 1 | 1 | 2 | 1 | 4 | 1 | 3 | 4 | 1 | X | 1 |","verified_fields":["aflas","butyl","chemical","epdm","fluorosilicone","hypalon","kalrez","neoprene","nitrile","polyacrylate","polyurethane","rating_scale","sbr","silicone","viton"]},{"chemical":"Glycols","nitrile":"1","epdm":"1","neoprene":"1","sbr":"1","silicone":"1","butyl":"1","polyacrylate":"4","hypalon":"1","viton":"1","polyurethane":"4","fluorosilicone":"1","aflas":"X","kalrez":"1","rating_scale":"1 = Satisfactory, 2 = Fair, 3 = Doubtful, 4 = Unsatisfactory, X = Insufficient Data","id":"glycols","url":"https://referencesource.org/chemical-elastomer-material-compatibility/glycols/","source":"https://mykin.com/rubber-chemical-resistance-chart-3","source_quote":"Glycols | 1 | 1 | 1 | 1 | 1 | 1 | 4 | 1 | 1 | 4 | 1 | X | 1 |","verified_fields":["aflas","butyl","chemical","epdm","fluorosilicone","hypalon","kalrez","neoprene","nitrile","polyacrylate","polyurethane","rating_scale","sbr","silicone","viton"]},{"chemical":"Glycoxylic Acid","nitrile":"3","epdm":"1","neoprene":"1","sbr":"1","silicone":"2","butyl":"1","polyacrylate":"4","hypalon":"1","viton":"3","polyurethane":"4","fluorosilicone":"1","aflas":"X","kalrez":"1","rating_scale":"1 = Satisfactory, 2 = Fair, 3 = Doubtful, 4 = Unsatisfactory, X = Insufficient Data","id":"glycoxylic-acid","url":"https://referencesource.org/chemical-elastomer-material-compatibility/glycoxylic-acid/","source":"https://mykin.com/rubber-chemical-resistance-chart-3","source_quote":"Glycoxylic Acid | 3 | 1 | 1 | 1 | 2 | 1 | 4 | 1 | 3 | 4 | 1 | X | 1 |","verified_fields":["aflas","butyl","chemical","epdm","fluorosilicone","hypalon","kalrez","neoprene","nitrile","polyacrylate","polyurethane","rating_scale","sbr","silicone","viton"]},{"chemical":"Grease Petroleum Base","nitrile":"1","epdm":"4","neoprene":"3","sbr":"4","silicone":"4","butyl":"4","polyacrylate":"1","hypalon":"4","viton":"1","polyurethane":"1","fluorosilicone":"1","aflas":"X","kalrez":"1","rating_scale":"1 = Satisfactory, 2 = Fair, 3 = Doubtful, 4 = Unsatisfactory, X = Insufficient Data","id":"grease-petroleum-base","url":"https://referencesource.org/chemical-elastomer-material-compatibility/grease-petroleum-base/","source":"https://mykin.com/rubber-chemical-resistance-chart-3","source_quote":"Grease Petroleum Base | 1 | 4 | 3 | 4 | 4 | 4 | 1 | 4 | 1 | 1 | 1 | X | 1 |","verified_fields":["aflas","butyl","chemical","epdm","fluorosilicone","hypalon","kalrez","neoprene","nitrile","polyacrylate","polyurethane","rating_scale","sbr","silicone","viton"]},{"chemical":"Green Sulfate Liquor","nitrile":"2","epdm":"1","neoprene":"2","sbr":"2","silicone":"X","butyl":"1","polyacrylate":"4","hypalon":"2","viton":"1","polyurethane":"4","fluorosilicone":"2","aflas":"X","kalrez":"1","rating_scale":"1 = Satisfactory, 2 = Fair, 3 = Doubtful, 4 = Unsatisfactory, X = Insufficient Data","id":"green-sulfate-liquor","url":"https://referencesource.org/chemical-elastomer-material-compatibility/green-sulfate-liquor/","source":"https://mykin.com/rubber-chemical-resistance-chart-3","source_quote":"Green Sulfate Liquor | 2 | 1 | 2 | 2 | X | 1 | 4 | 2 | 1 | 4 | 2 | X | 1 |","verified_fields":["aflas","butyl","chemical","epdm","fluorosilicone","hypalon","kalrez","neoprene","nitrile","polyacrylate","polyurethane","rating_scale","sbr","silicone","viton"]},{"chemical":"Gulf Endurance Oils","nitrile":"1","epdm":"4","neoprene":"2","sbr":"4","silicone":"4","butyl":"4","polyacrylate":"1","hypalon":"4","viton":"1","polyurethane":"1","fluorosilicone":"1","aflas":"X","kalrez":"1","rating_scale":"1 = Satisfactory, 2 = Fair, 3 = Doubtful, 4 = Unsatisfactory, X = Insufficient Data","id":"gulf-endurance-oils","url":"https://referencesource.org/chemical-elastomer-material-compatibility/gulf-endurance-oils/","source":"https://mykin.com/rubber-chemical-resistance-chart-3","source_quote":"Gulf Endurance Oils | 1 | 4 | 2 | 4 | 4 | 4 | 1 | 4 | 1 | 1 | 1 | X | 1 |","verified_fields":["aflas","butyl","chemical","epdm","fluorosilicone","hypalon","kalrez","neoprene","nitrile","polyacrylate","polyurethane","rating_scale","sbr","silicone","viton"]},{"chemical":"Gulf FR Fluids (Emulsion)","nitrile":"1","epdm":"4","neoprene":"2","sbr":"4","silicone":"4","butyl":"4","polyacrylate":"1","hypalon":"4","viton":"1","polyurethane":"1","fluorosilicone":"1","aflas":"X","kalrez":"1","rating_scale":"1 = Satisfactory, 2 = Fair, 3 = Doubtful, 4 = Unsatisfactory, X = Insufficient Data","id":"gulf-fr-fluids-emulsion","url":"https://referencesource.org/chemical-elastomer-material-compatibility/gulf-fr-fluids-emulsion/","source":"https://mykin.com/rubber-chemical-resistance-chart-3","source_quote":"Gulf FR Fluids (Emulsion) | 1 | 4 | 2 | 4 | 4 | 4 | 1 | 4 | 1 | 1 | 1 | X | 1 |","verified_fields":["aflas","butyl","chemical","epdm","fluorosilicone","hypalon","kalrez","neoprene","nitrile","polyacrylate","polyurethane","rating_scale","sbr","silicone","viton"]},{"chemical":"Gulf FR G-Fluids","nitrile":"1","epdm":"1","neoprene":"1","sbr":"1","silicone":"1","butyl":"1","polyacrylate":"4","hypalon":"1","viton":"1","polyurethane":"2","fluorosilicone":"1","aflas":"X","kalrez":"1","rating_scale":"1 = Satisfactory, 2 = Fair, 3 = Doubtful, 4 = Unsatisfactory, X = Insufficient Data","id":"gulf-fr-g-fluids",
