Repository: joelp22-maker/referencesource-data

# Chemical resistance ratings for common elastomers

The compatibility rating of a chemical against thirteen common elastomer families, as published in an industry chemical resistance chart. Each record is one chemical carrying its rating for Nitrile (NBR), EPDM, Neoprene (CR), SBR, Silicone (VMQ), Butyl (IIR), Polyacrylate (ACM), Hypalon (CSM), Viton (FKM), Polyurethane (AU/EU), Fluorosilicone (FVMQ), Aflas (TFE/P), and Kalrez (FFKM). Answers 'is Viton compatible with acetone', 'which elastomer resists sulfuric acid', 'can I use EPDM with gasoline', and 'Nitrile vs EPDM for sodium hydroxide'.

File: chemical-elastomer-material-compatibility/data.json (part 19 of 41)
"url":"https://referencesource.org/chemical-elastomer-material-compatibility/gulf-fr-g-fluids/","source":"https://mykin.com/rubber-chemical-resistance-chart-3","source_quote":"Gulf FR G-Fluids | 1 | 1 | 1 | 1 | 1 | 1 | 4 | 1 | 1 | 2 | 1 | X | 1 |","verified_fields":["aflas","butyl","chemical","epdm","fluorosilicone","hypalon","kalrez","neoprene","nitrile","polyacrylate","polyurethane","rating_scale","sbr","silicone","viton"]},{"chemical":"Gulf FR P-Fluids","nitrile":"4","epdm":"2","neoprene":"4","sbr":"4","silicone":"1","butyl":"2","polyacrylate":"4","hypalon":"4","viton":"2","polyurethane":"4","fluorosilicone":"2","aflas":"X","kalrez":"1","rating_scale":"1 = Satisfactory, 2 = Fair, 3 = Doubtful, 4 = Unsatisfactory, X = Insufficient Data","id":"gulf-fr-p-fluids","url":"https://referencesource.org/chemical-elastomer-material-compatibility/gulf-fr-p-fluids/","source":"https://mykin.com/rubber-chemical-resistance-chart-3","source_quote":"Gulf FR P-Fluids | 4 | 2 | 4 | 4 | 1 | 2 | 4 | 4 | 2 | 4 | 2 | X | 1 |","verified_fields":["aflas","butyl","chemical","epdm","fluorosilicone","hypalon","kalrez","neoprene","nitrile","polyacrylate","polyurethane","rating_scale","sbr","silicone","viton"]},{"chemical":"Gulf Harmony Oils","nitrile":"1","epdm":"4","neoprene":"2","sbr":"4","silicone":"4","butyl":"4","polyacrylate":"1","hypalon":"4","viton":"1","polyurethane":"1","fluorosilicone":"1","aflas":"X","kalrez":"1","rating_scale":"1 = Satisfactory, 2 = Fair, 3 = Doubtful, 4 = Unsatisfactory, X = Insufficient Data","id":"gulf-harmony-oils","url":"https://referencesource.org/chemical-elastomer-material-compatibility/gulf-harmony-oils/","source":"https://mykin.com/rubber-chemical-resistance-chart-3","source_quote":"Gulf Harmony Oils | 1 | 4 | 2 | 4 | 4 | 4 | 1 | 4 | 1 | 1 | 1 | X | 1 |","verified_fields":["aflas","butyl","chemical","epdm","fluorosilicone","hypalon","kalrez","neoprene","nitrile","polyacrylate","polyurethane","rating_scale","sbr","silicone","viton"]},{"chemical":"Gulf High Temperature Grease","nitrile":"1","epdm":"4","neoprene":"2","sbr":"4","silicone":"4","butyl":"4","polyacrylate":"1","hypalon":"4","viton":"1","polyurethane":"1","fluorosilicone":"1","aflas":"X","kalrez":"1","rating_scale":"1 = Satisfactory, 2 = Fair, 3 = Doubtful, 4 = Unsatisfactory, X = Insufficient Data","id":"gulf-high-temperature-grease","url":"https://referencesource.org/chemical-elastomer-material-compatibility/gulf-high-temperature-grease/","source":"https://mykin.com/rubber-chemical-resistance-chart-3","source_quote":"Gulf High Temperature Grease | 1 | 4 | 2 | 4 | 4 | 4 | 1 | 4 | 1 | 1 | 1 | X | 1 |","verified_fields":["aflas","butyl","chemical","epdm","fluorosilicone","hypalon","kalrez","neoprene","nitrile","polyacrylate","polyurethane","rating_scale","sbr","silicone","viton"]},{"chemical":"Gulf Legion Oils","nitrile":"1","epdm":"4","neoprene":"2","sbr":"4","silicone":"4","butyl":"4","polyacrylate":"1","hypalon":"4","viton":"1","polyurethane":"1","fluorosilicone":"1","aflas":"X","kalrez":"1","rating_scale":"1 = Satisfactory, 2 = Fair, 3 = Doubtful, 4 = Unsatisfactory, X = Insufficient Data","id":"gulf-legion-oils","url":"https://referencesource.org/chemical-elastomer-material-compatibility/gulf-legion-oils/","source":"https://mykin.com/rubber-chemical-resistance-chart-3","source_quote":"Gulf Legion Oils | 1 | 4 | 2 | 4 | 4 | 4 | 1 | 4 | 1 | 1 | 1 | X | 1 |","verified_fields":["aflas","butyl","chemical","epdm","fluorosilicone","hypalon","kalrez","neoprene","nitrile","polyacrylate","polyurethane","rating_scale","sbr","silicone","viton"]},{"chemical":"Gulf Paramount Oils","nitrile":"1","epdm":"4","neoprene":"2","sbr":"4","silicone":"4","butyl":"4","polyacrylate":"1","hypalon":"4","viton":"1","polyurethane":"2","fluorosilicone":"1","aflas":"X","kalrez":"1","rating_scale":"1 = Satisfactory, 2 = Fair, 3 = Doubtful, 4 = Unsatisfactory, X = Insufficient Data","id":"gulf-paramount-oils","url":"https://referencesource.org/chemical-elastomer-material-compatibility/gulf-paramount-oils/","source":"https://mykin.com/rubber-chemical-resistance-chart-3","source_quote":"Gulf Paramount Oils | 1 | 4 | 2 | 4 | 4 | 4 | 1 | 4 | 1 | 2 | 1 | X | 1 |","verified_fields":["aflas","butyl","chemical","epdm","fluorosilicone","hypalon","kalrez","neoprene","nitrile","polyacrylate","polyurethane","rating_scale","sbr","silicone","viton"]},{"chemical":"Gulf Security Oils","nitrile":"1","epdm":"4","neoprene":"2","sbr":"4","silicone":"4","butyl":"4","polyacrylate":"1","hypalon":"4","viton":"1","polyurethane":"2","fluorosilicone":"1","aflas":"X","kalrez":"1","rating_scale":"1 = Satisfactory, 2 = Fair, 3 = Doubtful, 4 = Unsatisfactory, X = Insufficient Data","id":"gulf-security-oils","url":"https://referencesource.org/chemical-elastomer-material-compatibility/gulf-security-oils/","source":"https://mykin.com/rubber-chemical-resistance-chart-3","source_quote":"Gulf Security Oils | 1 | 4 | 2 | 4 | 4 | 4 | 1 | 4 | 1 | 2 | 1 | X | 1 |","verified_fields":["aflas","butyl","chemical","epdm","fluorosilicone","hypalon","kalrez","neoprene","nitrile","polyacrylate","polyurethane","rating_scale","sbr","silicone","viton"]},{"chemical":"Gulfcrown Grease","nitrile":"1","epdm":"4","neoprene":"2","sbr":"4","silicone":"4","butyl":"4","polyacrylate":"1","hypalon":"4","viton":"1","polyurethane":"1","fluorosilicone":"1","aflas":"X","kalrez":"1","rating_scale":"1 = Satisfactory, 2 = Fair, 3 = Doubtful, 4 = Unsatisfactory, X = Insufficient Data","id":"gulfcrown-grease","url":"https://referencesource.org/chemical-elastomer-material-compatibility/gulfcrown-grease/","source":"https://mykin.com/rubber-chemical-resistance-chart-3","source_quote":"Gulfcrown Grease | 1 | 4 | 2 | 4 | 4 | 4 | 1 | 4 | 1 | 1 | 1 | X | 1 |","verified_fields":["aflas","butyl","chemical","epdm","fluorosilicone","hypalon","kalrez","neoprene","nitrile","polyacrylate","polyurethane","rating_scale","sbr","silicone","viton"]},{"chemical":"Halothane","nitrile":"4","epdm":"4","neoprene":"4","sbr":"4","silicone":"4","butyl":"4","polyacrylate":"4","hypalon":"4","viton":"1","polyurethane":"4","fluorosilicone":"2","aflas":"X","kalrez":"1","rating_scale":"1 = Satisfactory, 2 = Fair, 3 = Doubtful, 4 = Unsatisfactory, X = Insufficient Data","id":"halothane","url":"https://referencesource.org/chemical-elastomer-material-compatibility/halothane/","source":"https://mykin.com/rubber-chemical-resistance-chart-3","source_quote":"Halothane | 4 | 4 | 4 | 4 | 4 | 4 | 4 | 4 | 1 | 4 | 2 | X | 1 |","verified_fields":["aflas","butyl","chemical","epdm","fluorosilicone","hypalon","kalrez","neoprene","nitrile","polyacrylate","polyurethane","rating_scale","sbr","silicone","viton"]},{"chemical":"Halowax Oil","nitrile":"4","epdm":"4","neoprene":"4","sbr":"4","silicone":"4","butyl":"4","polyacrylate":"X","hypalon":"4","viton":"1","polyurethane":"X","fluorosilicone":"1","aflas":"X","kalrez":"1","rating_scale":"1 = Satisfactory, 2 = Fair, 3 = Doubtful, 4 = Unsatisfactory, X = Insufficient Data","id":"halowax-oil","url":"https://referencesource.org/chemical-elastomer-material-compatibility/halowax-oil/","source":"https://mykin.com/rubber-chemical-resistance-chart-3","source_quote":"Halowax Oil | 4 | 4 | 4 | 4 | 4 | 4 | X | 4 | 1 | X | 1 | X | 1 |","verified_fields":["aflas","butyl","chemical","epdm","fluorosilicone","hypalon","kalrez","neoprene","nitrile","polyacrylate","polyurethane","rating_scale","sbr","silicone","viton"]},{"chemical":"Hannifin Lube A","nitrile":"1","epdm":"4","neoprene":"1","sbr":"2","silicone":"2","butyl":"4","polyacrylate":"1","hypalon":"1","viton":"1","polyurethane":"1","fluorosilicone":"1","aflas":"X","kalrez":"1","rating_scale":"1 = Satisfactory, 2 = Fair, 3 = Doubtful, 4 = Unsatisfactory, X = Insufficient Data","id":"hannifin-lube-a","url":"https://referencesource.org/chemical-elastomer-material-compatibility/hannifin-lube-a/","source":"https://mykin.com/rubber-chemical-resistance-chart-3","source_quote":"Hannifin Lube A | 1 | 4 | 1 | 2 | 2 | 4 | 1 | 1 | 1 | 1 | 1 | X | 1 |","verified_fields":["aflas","butyl","chemical","epdm","fluorosilicone","hypalon","kalrez","neoprene","nitrile","polyacrylate","polyurethane","rating_scale","sbr","silicone","viton"]},{"chemical":"Heavy Water","nitrile":"1","epdm":"1","neoprene":"2","sbr":"1","silicone":"1","butyl":"1","polyacrylate":"4","hypalon":"1","viton":"X","polyurethane":"4","fluorosilicone":"1","aflas":"X","kalrez":"1","rating_scale":"1 = Satisfactory, 2 = Fair, 3 = Doubtful, 4 = Unsatisfactory, X = Insufficient Data","id":"heavy-water","url":"https://referencesource.org/chemical-elastomer-material-compatibility/heavy-water/","source":"https://mykin.com/rubber-chemical-resistance-chart-3","source_quote":"Heavy Water | 1 | 1 | 2 | 1 | 1 | 1 | 4 | 1 | X | 4 | 1 | X | 1 |","verified_fields":["aflas","butyl","chemical","epdm","fluorosilicone","hypalon","kalrez","neoprene","nitrile","polyacrylate","polyurethane","rating_scale","sbr","silicone","viton"]},{"chemical":"HEF-2 (High Energy Fuel)","nitrile":"2","epdm":"4","neoprene":"4","sbr":"4","silicone":"4","butyl":"4","polyacrylate":"4","hypalon":"4","viton":"1","polyurethane":"4","fluorosilicone":"2","aflas":"X","kalrez":"1","rating_scale":"1 = Satisfactory, 2 = Fair, 3 = Doubtful, 4 = Unsatisfactory, X = Insufficient Data","id":"hef-2-high-energy-fuel","url":"https://referencesource.org/chemical-elastomer-material-compatibility/hef-2-high-energy-fuel/","source":"https://mykin.com/rubber-chemical-resistance-chart-3","source_quote":"HEF-2 (High Energy Fuel) | 2 | 4 | 4 | 4 | 4 | 4 | 4 | 4 | 1 | 4 | 2 | X | 1 |","verified_fields":["aflas","butyl","chemical","epdm","fluorosilicone","hypalon","kalrez","neoprene","nitrile","polyacrylate","polyurethane","rating_scale","sbr","silicone","viton"]},{"chemical":"Helium","nitrile":"1","epdm":"1","neoprene":"1","sbr":"1","silicone":"1","butyl":"1","polyacrylate":"1","hypalon":"1","viton":"1","polyurethane":"1","fluorosilicone":"1","aflas":"X","kalrez":"1","rating_scale":"1 = Satisfactory, 2 = Fair, 3 = Doubtful, 4 = Unsatisfactory, X = Insufficient Data","id":"helium","url":"https://referencesource.org/chemical-elastomer-material-compatibility/helium/","source":"https://mykin.com/rubber-chemical-resistance-chart-3","source_quote":"Helium | 1 | 1 | 1 | 1 | 1 | 1 | 1 | 1 | 1 | 1 | 1 | X | 1 |","verified_fields":["aflas","butyl","chemical","epdm","fluorosilicone","hypalon","kalrez","neoprene","nitrile","polyacrylate","polyurethane","rating_scale","sbr","silicone","viton"]},{"chemical":"Heptachlor","nitrile":"2","epdm":"4","neoprene":"4","sbr":"4","silicone":"X","butyl":"4","polyacrylate":"4","hypalon":"4","viton":"1","polyurethane":"3","fluorosilicone":"2","aflas":"X","kalrez":"1","rating_scale":"1 = Satisfactory, 2 = Fair, 3 = Doubtful, 4 = Unsatisfactory, X = Insufficient Data","id":"heptachlor","url":"https://referencesource.org/chemical-elastomer-material-compatibility/heptachlor/","source":"https://mykin.com/rubber-chemical-resistance-chart-3","source_quote":"Heptachlor | 2 | 4 | 4 | 4 | X | 4 | 4 | 4 | 1 | 3 | 2 | X | 1 |","verified_fields":["aflas","butyl","chemical","epdm","fluorosilicone","hypalon","kalrez","neoprene","nitrile","polyacrylate","polyurethane","rating_scale","sbr","silicone","viton"]},{"chemical":"Heptachlorobutene","nitrile":"2","epdm":"4","neoprene":"4","sbr":"4","silicone":"X","butyl":"4","polyacrylate":"4","hypalon":"4","viton":"1","polyurethane":"3","fluorosilicone":"2","aflas":"X","kalrez":"1","rating_scale":"1 = Satisfactory, 2 = Fair, 3 = Doubtful, 4 = Unsatisfactory, X = Insufficient Data","id":"heptachlorobutene","url":"https://referencesource.org/chemical-elastomer-material-compatibility/heptachlorobutene/","source":"https://mykin.com/rubber-chemical-resistance-chart-3","source_quote":"Heptachlorobutene | 2 | 4 | 4 | 4 | X | 4 | 4 | 4 | 1 | 3 | 2 | X | 1 |","verified_fields":["aflas","butyl","chemical","epdm","fluorosilicone","hypalon","kalrez","neoprene","nitrile","polyacrylate","polyurethane","rating_scale","sbr","silicone","viton"]},{"chemical":"Heptaldehyde (Heptanal)","nitrile":"1","epdm":"4","neoprene":"2","sbr":"4","silicone":"2","butyl":"4","polyacrylate":"1","hypalon":"2","viton":"1","polyurethane":"1","fluorosilicone":"1","aflas":"X","kalrez":"1","rating_scale":"1 = Satisfactory, 2 = Fair, 3 = Doubtful, 4 = Unsatisfactory, X = Insufficient Data","id":"heptaldehyde-heptanal","url":"https://referencesource.org/chemical-elastomer-material-compatibility/heptaldehyde-heptanal/","source":"https://mykin.com/rubber-chemical-resistance-chart-3","source_quote":"Heptaldehyde (Heptanal) | 1 | 4 | 2 | 4 | 2 | 4 | 1 | 2 | 1 | 1 | 1 | X | 1 |","verified_fields":["aflas","butyl","chemical","epdm","fluorosilicone","hypalon","kalrez","neoprene","nitrile","polyacrylate","polyurethane","rating_scale","sbr","silicone","viton"]},{"chemical":"Heptane or n-Heptane","nitrile":"1","epdm":"4","neoprene":"2","sbr":"4","silicone":"4","butyl":"4","polyacrylate":"1","hypalon":"2","viton":"1","polyurethane":"2","fluorosilicone":"3","aflas":"X","kalrez":"1","rating_scale":"1 = Satisfactory, 2 = Fair, 3 = Doubtful, 4 = Unsatisfactory, X = Insufficient Data","id":"heptane-or-n-heptane","url":"https://referencesource.org/chemical-elastomer-material-compatibility/heptane-or-n-heptane/","source":"https://mykin.com/rubber-chemical-resistance-chart-3","source_quote":"Heptane or n-Heptane | 1 | 4 | 2 | 4 | 4 | 4 | 1 | 2 | 1 | 2 | 3 | X | 1 |","verified_fields":["aflas","butyl","chemical","epdm","fluorosilicone","hypalon","kalrez","neoprene","nitrile","polyacrylate","polyurethane","rating_scale","sbr","silicone","viton"]},{"chemical":"Heptanoic Acid","nitrile":"1","epdm":"4","neoprene":"2","sbr":"4","silicone":"2","butyl":"4","polyacrylate":"1","hypalon":"2","viton":"1","polyurethane":"1","fluorosilicone":"1","aflas":"X","kalrez":"1","rating_scale":"1 = Satisfactory, 2 = Fair, 3 = Doubtful, 4 = Unsatisfactory, X = Insufficient Data","id":"heptanoic-acid","url":"https://referencesource.org/chemical-elastomer-material-compatibility/heptanoic-acid/","source":"https://mykin.com/rubber-chemical-resistance-chart-3","source_quote":"Heptanoic Acid | 1 | 4 | 2 | 4 | 2 | 4 | 1 | 2 | 1 | 1 | 1 | X | 1 |","verified_fields":["aflas","butyl","chemical","epdm","fluorosilicone","hypalon","kalrez","neoprene","nitrile","polyacrylate","polyurethane","rating_scale","sbr","silicone","viton"]},{"chemical":"Hexachloroacetone","nitrile":"3","epdm":"1","neoprene":"1","sbr":"1","silicone":"2","butyl":"1","polyacrylate":"4","hypalon":"1","viton":"3","polyurethane":"4","fluorosilicone":"1","aflas":"X","kalrez":"1","rating_scale":"1 = Satisfactory, 2 = Fair, 3 = Doubtful, 4 = Unsatisfactory, X = Insufficient Data","id":"hexachloroacetone","url":"https://referencesource.org/chemical-elastomer-material-compatibility/hexachloroacetone/","source":"https://mykin.com/rubber-chemical-resistance-chart-3","source_quote":"Hexachloroacetone | 3 | 1 | 1 | 1 | 2 | 1 | 4 | 1 | 3 | 4 | 1 | X | 1 |","verified_fields":["aflas","butyl","chemical","epdm","fluorosilicone","hypalon","kalrez","neoprene","nitrile","polyacrylate","polyurethane","rating_scale","sbr","silicone","viton"]},{"chemical":"Hexachlorobutadiene","nitrile":"2","epdm":"4","neoprene":"4","sbr":"4","silicone":"X","butyl":"4","polyacrylate":"4","hypalon":"4","viton":"1","polyurethane":"3","fluorosilicone":"2","aflas":"X","kalrez":"1","rating_scale":"1 = Satisfactory, 2 = Fair, 3 = Doubtful, 4 = Unsatisfactory, X = Insufficient Data","id":"hexachlorobutadiene","url":"https://referencesource.org/chemical-elastomer-material-compatibility/hexachlorobutadiene/","source":"https://mykin.com/rubber-chemical-resistance-chart-3","source_quote":"Hexachlorobutadiene | 2 | 4 | 4 | 4 | X | 4 | 4 | 4 | 1 | 3 | 2 | X | 1 |","verified_fields":["aflas","butyl","chemical","epdm","fluorosilicone","hypalon","kalrez","neoprene","nitrile","polyacrylate","polyurethane","rating_scale","sbr","silicone","viton"]},{"chemical":"Hexachlorobutene","nitrile":"2","epdm":"4","neoprene":"4","sbr":"4","silicone":"X","butyl":"4","polyacrylate":"4","hypalon":"4","viton":"1","polyurethane":"3","fluorosilicone":"2","aflas":"X","kalrez":"1","rating_scale":"1 = Satisfactory, 2 = Fair, 3 = Doubtful, 4 = Unsatisfactory, X = Insufficient Data","id":"hexachlorobutene","url":"https://referencesource.org/chemical-elastomer-material-compatibility/hexachlorobutene/","source":"https://mykin.com/rubber-chemical-resistance-chart-3","source_quote":"Hexachlorobutene | 2 | 4 | 4 | 4 | X | 4 | 4 | 4 | 1 | 3 | 2 | X | 1 |","verified_fields":["aflas","butyl","chemical","epdm","fluorosilicone","hypalon","kalrez","neoprene","nitrile","polyacrylate","polyurethane","rating_scale","sbr","silicone","viton"]},{"chemical":"Hexachloroethane","nitrile":"2","epdm":"4","neoprene":"4","sbr":"4","silicone":"X","butyl":"4","polyacrylate":"4","hypalon":"4","viton":"1","polyurethane":"3","fluorosilicone":"2","aflas":"X","kalrez":"1","rating_scale":"1 = Satisfactory, 2 = Fair, 3 = Doubtful, 4 = Unsatisfactory, X = Insufficient Data","id":"hexachloroethane","url":"https://referencesource.org/chemical-elastomer-material-compatibility/hexachloroethane/","source":"https://mykin.com/rubber-chemical-resistance-chart-3","source_quote":"Hexachloroethane | 2 | 4 | 4 | 4 | X | 4 | 4 | 4 | 1 | 3 | 2 | X | 1 |","verified_fields":["aflas","butyl","chemical","epdm","fluorosilicone","hypalon","kalrez","neoprene","nitrile","polyacrylate","polyurethane","rating_scale","sbr","silicone","viton"]},{"chemical":"Hexaethyl Tetraphosphate","nitrile":"X","epdm":"X","neoprene":"X","sbr":"X","silicone":"X","butyl":"X","polyacrylate":"X","hypalon":"X","viton":"X","polyurethane":"X","fluorosilicone":"X","aflas":"X","kalrez":"1","rating_scale":"1 = Satisfactory, 2 = Fair, 3 = Doubtful, 4 = Unsatisfactory, X = Insufficient Data","id":"hexaethyl-tetraphosphate","url":"https://referencesource.org/chemical-elastomer-material-compatibility/hexaethyl-tetraphosphate/","source":"https://mykin.com/rubber-chemical-resistance-chart-3","source_quote":"Hexaethyl Tetraphosphate | X | X | X | X | X | X | X | X | X | X | X | X | 1 |","verified_fields":["aflas","butyl","chemical","epdm","fluorosilicone","hypalon","kalrez","neoprene","nitrile","polyacrylate","polyurethane","rating_scale","sbr","silicone","viton"]},{"chemical":"Hexafluoroethane (F-116)","nitrile":"X","epdm":"X","neoprene":"X","sbr":"X","silicone":"X","butyl":"X","polyacrylate":"X","hypalon":"X","viton":"X","polyurethane":"X","fluorosilicone":"X","aflas":"X","kalrez":"2","rating_scale":"1 = Satisfactory, 2 = Fair, 3 = Doubtful, 4 = Unsatisfactory, X = Insufficient Data","id":"hexafluoroethane-f-116","url":"https://referencesource.org/chemical-elastomer-material-compatibility/hexafluoroethane-f-116/","source":"https://mykin.com/rubber-chemical-resistance-chart-3","source_quote":"Hexafluoroethane (F-116) | X | X | X | X | X | X | X | X | X | X | X | X | 2 |","verified_fields":["aflas","butyl","chemical","epdm","fluorosilicone","hypalon","kalrez","neoprene","nitrile","polyacrylate","polyurethane","rating_scale","sbr","silicone","viton"]},{"chemical":"Hexafluoroxylene","nitrile":"X","epdm":"X","neoprene":"X","sbr":"X","silicone":"X","butyl":"X","polyacrylate":"X","hypalon":"X","viton":"X","polyurethane":"X","fluorosilicone":"X","aflas":"X","kalrez":"1","rating_scale":"1 = Satisfactory, 2 = Fair, 3 = Doubtful, 4 = Unsatisfactory, X = Insufficient Data","id":"hexafluoroxylene","url":"https://referencesource.org/chemical-elastomer-material-compatibility/hexafluoroxylene/","source":"https://mykin.com/rubber-chemical-resistance-chart-3","source_quote":"Hexafluoroxylene | X | X | X | X | X | X | X | X | X | X | X | X | 1 |","verified_fields":["aflas","butyl","chemical","epdm","fluorosilicone","hypalon","kalrez","neoprene","nitrile","polyacrylate","polyurethane","rating_scale","sbr","silicone","viton"]},{"chemical":"Hexaldehyde or n-Hexaldehyde","nitrile":"4","epdm":"1","neoprene":"1","sbr":"4","silicone":"2","butyl":"2","polyacrylate":"X","hypalon":"3","viton":"4","polyurethane":"2","fluorosilicone":"4","aflas":"X","kalrez":"1","rating_scale":"1 = Satisfactory, 2 = Fair, 3 = Doubtful, 4 = Unsatisfactory, X = Insufficient Data","id":"hexaldehyde-or-n-hexaldehyde","url":"https://referencesource.org/chemical-elastomer-material-compatibility/hexaldehyde-or-n-hexaldehyde/","source":"https://mykin.com/rubber-chemical-resistance-chart-3","source_quote":"Hexaldehyde or n-Hexaldehyde | 4 | 1 | 1 | 4 | 2 | 2 | X | 3 | 4 | 2 | 4 | X | 1 |","verified_fields":["aflas","butyl","chemical","epdm","fluorosilicone","hypalon","kalrez","neoprene","nitrile","polyacrylate","polyurethane","rating_scale","sbr","silicone","viton"]},{"chemical":"Hexamethyldisilizane","nitrile":"X","epdm":"X","neoprene":"X","sbr":"X","silicone":"X","butyl":"X","polyacrylate":"X","hypalon":"X","viton":"X","polyurethane":"X","fluorosilicone":"X","aflas":"X","kalrez":"1","rating_scale":"1 = Satisfactory, 2 = Fair, 3 = Doubtful, 4 = Unsatisfactory, X = Insufficient Data","id":"hexamethyldisilizane","url":"https://referencesource.org/chemical-elastomer-material-compatibility/hexamethyldisilizane/","source":"https://mykin.com/rubber-chemical-resistance-chart-3","source_quote":"Hexamethyldisilizane | X | X | X | X | X | X | X | X | X | X | X | X | 1 |","verified_fields":["aflas","butyl","chemical","epdm","fluorosilicone","hypalon","kalrez","neoprene","nitrile","polyacrylate","polyurethane","rating_scale","sbr","silicone","viton"]},{"chemical":"Hexamethylene (Cyclohexane)","nitrile":"1","epdm":"4","neoprene":"2","sbr":"4","silicone":"2","butyl":"4","polyacrylate":"1","hypalon":"2","viton":"1","polyurethane":"1","fluorosilicone":"1","aflas":"X","kalrez":"1","rating_scale":"1 = Satisfactory, 2 = Fair, 3 = Doubtful, 4 = Unsatisfactory, X = Insufficient Data","id":"hexamethylene-cyclohexane","url":"https://referencesource.org/chemical-elastomer-material-compatibility/hexamethylene-cyclohexane/","source":"https://mykin.com/rubber-chemical-resistance-chart-3","source_quote":"Hexamethylene (Cyclohexane) | 1 | 4 | 2 | 4 | 2 | 4 | 1 | 2 | 1 | 1 | 1 | X | 1 |","verified_fields":["aflas","butyl","chemical","epdm","fluorosilicone","hypalon","kalrez","neoprene","nitrile","polyacrylate","polyurethane","rating_scale","sbr","silicone","viton"]},{"chemical":"Hexamethylene Diammonium Adipate","nitrile":"2","epdm":"4","neoprene":"4","sbr":"4","silicone":"X","butyl":"4","polyacrylate":"4","hypalon":"4","viton":"1","polyurethane":"3","fluorosilicone":"2","aflas":"X","kalrez":"1","rating_scale":"1 = Satisfactory, 2 = Fair, 3 = Doubtful, 4 = Unsatisfactory, X = Insufficient Data","id":"hexamethylene-diammonium-adipate","url":"https://referencesource.org/chemical-elastomer-material-compatibility/hexamethylene-diammonium-adipate/","source":"https://mykin.com/rubber-chemical-resistance-chart-3","source_quote":"Hexamethylene Diammonium Adipate | 2 | 4 | 4 | 4 | X | 4 | 4 | 4 | 1 | 3 | 2 | X | 1 |","verified_fields":["aflas","butyl","chemical","epdm","fluorosilicone","hypalon","kalrez","neoprene","nitrile","polyacrylate","polyurethane","rating_scale","sbr","silicone","viton"]},{"chemical":"Hexamethylenediamine","nitrile":"3","epdm":"1","neoprene":"1","sbr":"1","silicone":"2","butyl":"1","polyacrylate":"4","hypalon":"1","viton":"3","polyurethane":"4","fluorosilicone":"1","aflas":"X","kalrez":"2","rating_scale":"1 = Satisfactory, 2 = Fair, 3 = Doubtful, 4 = Unsatisfactory, X = Insufficient Data","id":"hexamethylenediamine","url":"https://referencesource.org/chemical-elastomer-material-compatibility/hexamethylenediamine/","source":"https://mykin.com/rubber-chemical-resistance-chart-3","source_quote":"Hexamethylenediamine | 3 | 1 | 1 | 1 | 2 | 1 | 4 | 1 | 3 | 4 | 1 | X | 2 |","verified_fields":["aflas","butyl","chemical","epdm","fluorosilicone","hypalon","kalrez","neoprene","nitrile","polyacrylate","polyurethane","rating_scale","sbr","silicone","viton"]},{"chemical":"Hexamethylenetetramine","nitrile":"3","epdm":"1","neoprene":"1","sbr":"1","silicone":"2","butyl":"1","polyacrylate":"4","hypalon":"1","viton":"3","polyurethane":"4","fluorosilicone":"1","aflas":"X","kalrez":"2","rating_scale":"1 = Satisfactory, 2 = Fair, 3 = Doubtful, 4 = Unsatisfactory, X = Insufficient Data","id":"hexamethylenetetramine","url":"https://referencesource.org/chemical-elastomer-material-compatibility/hexamethylenetetramine/","source":"https://mykin.com/rubber-chemical-resistance-chart-3","source_quote":"Hexamethylenetetramine | 3 | 1 | 1 | 1 | 2 | 1 | 4 | 1 | 3 | 4 | 1 | X | 2 |","verified_fields":["aflas","butyl","chemical","epdm","fluorosilicone","hypalon","kalrez","neoprene","nitrile","polyacrylate","polyurethane","rating_scale","sbr","silicone","viton"]},{"chemical":"Hexane or n-Hexane","nitrile":"1","epdm":"4","neoprene":"2","sbr":"4","silicone":"4","butyl":"4","polyacrylate":"1","hypalon":"2","viton":"1","polyurethane":"2","fluorosilicone":"3","aflas":"X","kalrez":"1","rating_scale":"1 = Satisfactory, 2 = Fair, 3 = Doubtful, 4 = Unsatisfactory, X = Insufficient Data","id":"hexane-or-n-hexane","url":"https://referencesource.org/chemical-elastomer-material-compatibility/hexane-or-n-hexane/","source":"https://mykin.com/rubber-chemical-resistance-chart-3","source_quote":"Hexane or n-Hexane | 1 | 4 | 2 | 4 | 4 | 4 | 1 | 2 | 1 | 2 | 3 | X | 1 |","verified_fields":["aflas","butyl","chemical","epdm","fluorosilicone","hypalon","kalrez","neoprene","nitrile","polyacrylate","polyurethane","rating_scale","sbr","silicone","viton"]},{"chemical":"Hexene-1 or n-Hexene-1","nitrile":"2","epdm":"4","neoprene":"2","sbr":"4","silicone":"4","butyl":"4","polyacrylate":"1","hypalon":"2","viton":"1","polyurethane":"2","fluorosilicone":"4","aflas":"X","kalrez":"1","rating_scale":"1 = Satisfactory, 2 = Fair, 3 = Doubtful, 4 = Unsatisfactory, X = Insufficient Data","id":"hexene-1-or-n-hexene-1","url":"https://referencesource.org/chemical-elastomer-material-compatibility/hexene-1-or-n-hexene-1/","source":"https://mykin.com/rubber-chemical-resistance-chart-3","source_quote":"Hexene-1 or n-Hexene-1 | 2 | 4 | 2 | 4 | 4 | 4 | 1 | 2 | 1 | 2 | 4 | X | 1 |","verified_fields":["aflas","butyl","chemical","epdm","fluorosilicone","hypalon","kalrez","neoprene","nitrile","polyacrylate","polyurethane","rating_scale","sbr","silicone","viton"]},{"chemical":"Hexone (Methyl Isobutyl Ketone)","nitrile":"3","epdm":"1","neoprene":"1","sbr":"1","silicone":"2","butyl":"1","polyacrylate":"4","hypalon":"1","viton":"3","polyurethane":"4","fluorosilicone":"1","aflas":"X","kalrez":"1","rating_scale":"1 = Satisfactory, 2 = Fair, 3 = Doubtful, 4 = Unsatisfactory, X = Insufficient Data","id":"hexone-methyl-isobutyl-ketone","url":"https://referencesource.org/chemical-elastomer-material-compatibility/hexone-methyl-isobutyl-ketone/","source":"https://mykin.com/rubber-chemical-resistance-chart-3","source_quote":"Hexone (Methyl Isobutyl Ketone) | 3 | 1 | 1 | 1 | 2 | 1 | 4 | 1 | 3 | 4 | 1 | X | 1 |","verified_fields":["aflas","butyl","chemical","epdm","fluorosilicone","hypalon","kalrez","neoprene","nitrile","polyacrylate","polyurethane","rating_scale","sbr","silicone","viton"]},{"chemical":"Hexyl Acetate","nitrile":"1","epdm":"4","neoprene":"2","sbr":"4","silicone":"2","butyl":"4","polyacrylate":"1","hypalon":"2","viton":"1","polyurethane":"1","fluorosilicone":"1","aflas":"X","kalrez":"1","rating_scale":"1 = Satisfactory, 2 = Fair, 3 = Doubtful, 4 = Unsatisfactory, X = Insufficient Data","id":"hexyl-acetate","url":"https://referencesource.org/chemical-elastomer-material-compatibility/hexyl-acetate/","source":"https://mykin.com/rubber-chemical-resistance-chart-3","source_quote":"Hexyl Acetate | 1 | 4 | 2 | 4 | 2 | 4 | 1 | 2 | 1 | 1 | 1 | X | 1 |","verified_fields":["aflas","butyl","chemical","epdm","fluorosilicone","hypalon","kalrez","neoprene","nitrile","polyacrylate","polyurethane","rating_scale","sbr","silicone","viton"]},{"chemical":"Hexyl Alcohol","nitrile":"1","epdm":"3","neoprene":"2","sbr":"1","silicone":"2","butyl":"3","polyacrylate":"4","hypalon":"2","viton":"1","polyurethane":"4","fluorosilicone":"2","aflas":"X","kalrez":"1","rating_scale":"1 = Satisfactory, 2 = Fair, 3 = Doubtful, 4 = Unsatisfactory, X = Insufficient Data","id":"hexyl-alcohol","url":"https://referencesource.org/chemical-elastomer-material-compatibility/hexyl-alcohol/","source":"https://mykin.com/rubber-chemical-resistance-chart-3","source_quote":"Hexyl Alcohol | 1 | 3 | 2 | 1 | 2 | 3 | 4 | 2 | 1 | 4 | 2 | X | 1 |","verified_fields":["aflas","butyl","chemical","epdm","fluorosilicone","hypalon","kalrez","neoprene","nitrile","polyacrylate","polyurethane","rating_scale","sbr","silicone","viton"]},{"chemical":"Hexylene Glycol","nitrile":"3","epdm":"1","neoprene":"1","sbr":"1","silicone":"2","butyl":"1","polyacrylate":"4","hypalon":"1","viton":"3","polyurethane":"4","fluorosilicone":"1","aflas":"X","kalrez":"1","rating_scale":"1 = Satisfactory, 2 = Fair, 3 = Doubtful, 4 = Unsatisfactory, X = Insufficient Data","id":"hexylene-glycol","url":"https://referencesource.org/chemical-elastomer-material-compatibility/hexylene-glycol/","source":"https://mykin.com/rubber-chemical-resistance-chart-3","source_quote":"Hexylene Glycol | 3 | 1 | 1 | 1 | 2 | 1 | 4 | 1 | 3 | 4 | 1 | X | 1 |","verified_fields":["aflas","butyl","chemical","epdm","fluorosilicone","hypalon","kalrez","neoprene","nitrile","polyacrylate","polyurethane","rating_scale","sbr","silicone","viton"]},{"chemical":"Hexylresorcinol","nitrile":"2","epdm":"4","neoprene":"4","sbr":"4","silicone":"X","butyl":"4","polyacrylate":"4","hypalon":"4","viton":"1","polyurethane":"3","fluorosilicone":"2","aflas":"X","kalrez":"1","rating_scale":"1 = Satisfactory, 2 = Fair, 3 = Doubtful, 4 = Unsatisfactory, X = Insufficient Data","id":"hexylresorcinol","url":"https://referencesource.org/chemical-elastomer-material-compatibility/hexylresorcinol/","source":"https://mykin.com/rubber-chemical-resistance-chart-3","source_quote":"Hexylresorcinol | 2 | 4 | 4 | 4 | X | 4 | 4 | 4 | 1 | 3 | 2 | X | 1 |","verified_fields":["aflas","butyl","chemical","epdm","fluorosilicone","hypalon","kalrez","neoprene","nitrile","polyacrylate","polyurethane","rating_scale","sbr","silicone","viton"]},{"chemical":"High Viscosity Lubricant, H2","nitrile":"1","epdm":"1","neoprene":"2","sbr":"1","silicone":"1","butyl":"1","polyacrylate":"4","hypalon":"X","viton":"1","polyurethane":"4","fluorosilicone":"2","aflas":"X","kalrez":"1","rating_scale":"1 = Satisfactory, 2 = Fair, 3 = Doubtful, 4 = Unsatisfactory, X = Insufficient Data","id":"high-viscosity-lubricant-h2","url":"https://referencesource.org/chemical-elastomer-material-compatibility/high-viscosity-lubricant-h2/","source":"https://mykin.com/rubber-chemical-resistance-chart-3","source_quote":"High Viscosity Lubricant, H2 | 1 | 1 | 2 | 1 | 1 | 1 | 4 | X | 1 | 4 | 2 | X | 1 |","verified_fields":["aflas","butyl","chemical","epdm","fluorosilicone","hypalon","kalrez","neoprene","nitrile","polyacrylate","polyurethane","rating_scale","sbr","silicone","viton"]},{"chemical":"High Viscosity Lubricant, U4","nitrile":"1","epdm":"1","neoprene":"2","sbr":"1","silicone":"1","butyl":"1","polyacrylate":"4","hypalon":"X","viton":"1","polyurethane":"4","fluorosilicone":"2","aflas":"X","kalrez":"1","rating_scale":"1 = Satisfactory, 2 = Fair, 3 = Doubtful, 4 = Unsatisfactory, X = Insufficient Data","id":"high-viscosity-lubricant-u4","url":"https://referencesource.org/chemical-elastomer-material-compatibility/high-viscosity-lubricant-u4/","source":"https://mykin.com/rubber-chemical-resistance-chart-3","source_quote":"High Viscosity Lubricant, U4 | 1 | 1 | 2 | 1 | 1 | 1 | 4 | X | 1 | 4 | 2 | X | 1 |","verified_fields":["aflas","butyl","chemical","epdm","fluorosilicone","hypalon","kalrez","neoprene","nitrile","polyacrylate","polyurethane","rating_scale","sbr","silicone","viton"]},{"chemical":"HiLo MS #1","nitrile":"4","epdm":"1","neoprene":"4","sbr":"4","silicone":"3","butyl":"2","polyacrylate":"4","hypalon":"4","viton":"4","polyurethane":"4","fluorosilicone":"3","aflas":"X","kalrez":"1","rating_scale":"1 = Satisfactory, 2 = Fair, 3 = Doubtful, 4 = Unsatisfactory, X = Insufficient Data","id":"hilo-ms-1","url":"https://referencesource.org/chemical-elastomer-material-compatibility/hilo-ms-1/","source":"https://mykin.com/rubber-chemical-resistance-chart-3","source_quote":"HiLo MS #1 | 4 | 1 | 4 | 4 | 3 | 2 | 4 | 4 | 4 | 4 | 3 | X | 1 |","verified_fields":["aflas","butyl","chemical","epdm","fluorosilicone","hypalon","kalrez","neoprene","nitrile","polyacrylate","polyurethane","rating_scale","sbr","silicone","viton"]},{"chemical":"Houghto-Safe 271 (Water & Glycol Base)","nitrile":"1","epdm":"1","neoprene":"2","sbr":"1","silicone":"2","butyl":"2","polyacrylate":"4","hypalon":"X","viton":"2","polyurethane":"4","fluorosilicone":"2","aflas":"X","kalrez":"1","rating_scale":"1 = Satisfactory, 2 = Fair, 3 = Doubtful, 4 = Unsatisfactory, X = Insufficient Data","id":"houghto-safe-271-water-glycol-base","url":"https://referencesource.org/chemical-elastomer-material-compatibility/houghto-safe-271-water-glycol-base/","source":"https://mykin.com/rubber-chemical-resistance-chart-3","source_quote":"Houghto-Safe 271 (Water & Glycol Base) | 1 | 1 | 2 | 1 | 2 | 2 | 4 | X | 2 | 4 | 2 | X | 1 |","verified_fields":["aflas","butyl","chemical","epdm","fluorosilicone","hypalon","kalrez","neoprene","nitrile","polyacrylate","polyurethane","rating_scale","sbr","silicone","viton"]},{"chemical":"Houghto-Safe 416 & 500 Series","nitrile":"1","epdm":"1","neoprene":"X","sbr":"X","silicone":"X","butyl":"X","polyacrylate":"X","hypalon":"X","viton":"X","polyurethane":"X","fluorosilicone":"X","aflas":"X","kalrez":"X","rating_scale":"1 = Satisfactory, 2 = Fair, 3 = Doubtful, 4 = Unsatisfactory, X = Insufficient Data","id":"houghto-safe-416-500-series","url":"https://referencesource.org/chemical-elastomer-material-compatibility/houghto-safe-416-500-series/","source":"https://mykin.com/rubber-chemical-resistance-chart-3","source_quote":"Houghto-Safe 416 & 500 Series | 1 | 1 | X | X | X | X | X | X | X | X | X | X | X |","verified_fields":["aflas","butyl","chemical","epdm","fluorosilicone","hypalon","kalrez","neoprene","nitrile","polyacrylate","polyurethane","rating_scale","sbr","silicone","viton"]},{"chemical":"Houghto-Safe 620 Water/Glycol","nitrile":"1","epdm":"1","neoprene":"2","sbr":"1","silicone":"2","butyl":"2","polyacrylate":"4","hypalon":"X","viton":"2","polyurethane":"4","fluorosilicone":"2","aflas":"X","kalrez":"1","rating_scale":"1 = Satisfactory, 2 = Fair, 3 = Doubtful, 4 = Unsatisfactory, X = Insufficient Data","id":"houghto-safe-620-water-glycol","url":"https://referencesource.org/chemical-elastomer-material-compatibility/houghto-safe-620-water-glycol/","source":"https://mykin.com/rubber-chemical-resistance-chart-3","source_quote":"Houghto-Safe 620 Water/Glycol | 1 | 1 | 2 | 1 | 2 | 2 | 4 | X | 2 | 4 | 2 | X | 1 |","verified_fields":["aflas","butyl","chemical","epdm","fluorosilicone","hypalon","kalrez","neoprene","nitrile","polyacrylate","polyurethane","rating_scale","sbr","silicone","viton"]},{"chemical":"Houghto-Safe 1010 phosphate ester","nitrile":"4","epdm":"1","neoprene":"4","sbr":"4","silicone":"3","butyl":"1","polyacrylate":"4","hypalon":"4","viton":"1","polyurethane":"X","fluorosilicone":"2","aflas":"X","kalrez":"1","rating_scale":"1 = Satisfactory, 2 = Fair, 3 = Doubtful, 4 = Unsatisfactory, X = Insufficient Data","id":"houghto-safe-1010-phosphate-ester","url":"https://referencesource.org/chemical-elastomer-material-compatibility/houghto-safe-1010-phosphate-ester/","source":"https://mykin.com/rubber-chemical-resistance-chart-3","source_quote":"Houghto-Safe 1010 phosphate ester | 4 | 1 | 4 | 4 | 3 | 1 | 4 | 4 | 1 | X | 2 | X | 1 |","verified_fields":["aflas","butyl","chemical","epdm","fluorosilicone","hypalon","kalrez","neoprene","nitrile","polyacrylate","polyurethane","rating_scale","sbr","silicone","viton"]},{"chemical":"Houghto-Safe 1055 phosphate ester","nitrile":"4","epdm":"1","neoprene":"4","sbr":"4","silicone":"3","butyl":"1","polyacrylate":"4","hypalon":"4","viton":"1","polyurethane":"X","fluorosilicone":"2","aflas":"X","kalrez":"1","rating_scale":"1 = Satisfactory, 2 = Fair, 3 = Doubtful, 4 = Unsatisfactory, X = Insufficient Data","id":"houghto-safe-1055-phosphate-ester","url":"https://referencesource.org/chemical-elastomer-material-compatibility/houghto-safe-1055-phosphate-ester/","source":"https://mykin.com/rubber-chemical-resistance-chart-3","source_quote":"Houghto-Safe 1055 phosphate ester | 4 | 1 | 4 | 4 | 3 | 1 | 4 | 4 | 1 | X | 2 | X | 1 |","verified_fields":["aflas","butyl","chemical","epdm","fluorosilicone","hypalon","kalrez","neoprene","nitrile","polyacrylate","polyurethane","rating_scale","sbr","silicone","viton"]},{"chemical":"Houghto-Safe 1120 phosphate ester","nitrile":"4","epdm":"2","neoprene":"4","sbr":"4","silicone":"3","butyl":"1","polyacrylate":"4","hypalon":"4","viton":"1","polyurethane":"4","fluorosilicone":"2","aflas":"X","kalrez":"1","rating_scale":"1 = Satisfactory, 2 = Fair, 3 = Doubtful, 4 = Unsatisfactory, X = Insufficient Data","id":"houghto-safe-1120-phosphate-ester","url":"https://referencesource.org/chemical-elastomer-material-compatibility/houghto-safe-1120-phosphate-ester/","source":"https://mykin.com/rubber-chemical-resistance-chart-3","source_quote":"Houghto-Safe 1120 phosphate ester | 4 | 2 | 4 | 4 | 3 | 1 | 4 | 4 | 1 | 4 | 2 | X | 1 |","verified_fields":["aflas","butyl","chemical","epdm","fluorosilicone","hypalon","kalrez","neoprene","nitrile","polyacrylate","polyurethane","rating_scale","sbr","silicone","viton"]},{"chemical":"Houghto-Safe 5040 (Water/Oil emulsion)","nitrile":"1","epdm":"4","neoprene":"2","sbr":"4","silicone":"3","butyl":"4","polyacrylate":"4","hypalon":"4","viton":"1","polyurethane":"4","fluorosilicone":"2","aflas":"X","kalrez":"1","rating_scale":"1 = Satisfactory, 2 = Fair, 3 = Doubtful, 4 = Unsatisfactory, X = Insufficient Data","id":"houghto-safe-5040-water-oil-emulsion","url":"https://referencesource.org/chemical-elastomer-material-compatibility/houghto-safe-5040-water-oil-emulsion/","source":"https://mykin.com/rubber-chemical-resistance-chart-3","source_quote":"Houghto-Safe 5040 (Water/Oil emulsion) | 1 | 4 | 2 | 4 | 3 | 4 | 4 | 4 | 1 | 4 | 2 | X | 1 |","verified_fields":["aflas","butyl","chemical","epdm","fluorosilicone","hypalon","kalrez","neoprene","nitrile","polyacrylate","polyurethane","rating_scale","sbr","silicone","viton"]},{"chemical":"Hydraulic Oil (Petroleum Base, Industrial)","nitrile":"1","epdm":"4","neoprene":"2","sbr":"4","silicone":"2","butyl":"4","polyacrylate":"1","hypalon":"2","viton":"1","polyurethane":"1","fluorosilicone":"1","aflas":"X","kalrez":"1","rating_scale":"1 = Satisfactory, 2 = Fair, 3 = Doubtful, 4 = Unsatisfactory, X = Insufficient Data","id":"hydraulic-oil-petroleum-base-industrial","url":"https://referencesource.org/chemical-elastomer-material-compatibility/hydraulic-oil-petroleum-base-industrial/","source":"https://mykin.com/rubber-chemical-resistance-chart-3","source_quote":"Hydraulic Oil (Petroleum Base, Industrial) | 1 | 4 | 2 | 4 | 2 | 4 | 1 | 2 | 1 | 1 | 1 | X | 1 |","verified_fields":["aflas","butyl","chemical","epdm","fluorosilicone","hypalon","kalrez","neoprene","nitrile","polyacrylate","polyurethane","rating_scale","sbr","silicone","viton"]},{"chemical":"Hydraulic Oils (Synthetic Base)","nitrile":"2","epdm":"4","neoprene":"4","sbr":"4","silicone":"X","butyl":"4","polyacrylate":"4","hypalon":"4","viton":"1","polyurethane":"3","fluorosilicone":"2","aflas":"X","kalrez":"1","rating_scale":"1 = Satisfactory, 2 = Fair, 3 = Doubtful, 4 = Unsatisfactory, X = Insufficient Data","id":"hydraulic-oils-synthetic-base","url":"https://referencesource.org/chemical-elastomer-material-compatibility/hydraulic-oils-synthetic-base/","source":"https://mykin.com/rubber-chemical-resistance-chart-3","source_quote":"Hydraulic Oils (Synthetic Base) | 2 | 4 | 4 | 4 | X | 4 | 4 | 4 | 1 | 3 | 2 | X | 1 |","verified_fields":["aflas","butyl","chemical","epdm","fluorosilicone",
