Repository: joelp22-maker/referencesource-data

# Chemical resistance ratings for common elastomers

The compatibility rating of a chemical against thirteen common elastomer families, as published in an industry chemical resistance chart. Each record is one chemical carrying its rating for Nitrile (NBR), EPDM, Neoprene (CR), SBR, Silicone (VMQ), Butyl (IIR), Polyacrylate (ACM), Hypalon (CSM), Viton (FKM), Polyurethane (AU/EU), Fluorosilicone (FVMQ), Aflas (TFE/P), and Kalrez (FFKM). Answers 'is Viton compatible with acetone', 'which elastomer resists sulfuric acid', 'can I use EPDM with gasoline', and 'Nitrile vs EPDM for sodium hydroxide'.

File: chemical-elastomer-material-compatibility/data.json (part 20 of 41)
"hypalon","kalrez","neoprene","nitrile","polyacrylate","polyurethane","rating_scale","sbr","silicone","viton"]},{"chemical":"Hydrazine","nitrile":"2","epdm":"1","neoprene":"2","sbr":"2","silicone":"2","butyl":"1","polyacrylate":"X","hypalon":"2","viton":"4","polyurethane":"4","fluorosilicone":"4","aflas":"X","kalrez":"1","rating_scale":"1 = Satisfactory, 2 = Fair, 3 = Doubtful, 4 = Unsatisfactory, X = Insufficient Data","id":"hydrazine","url":"https://referencesource.org/chemical-elastomer-material-compatibility/hydrazine/","source":"https://mykin.com/rubber-chemical-resistance-chart-3","source_quote":"Hydrazine | 2 | 1 | 2 | 2 | 2 | 1 | X | 2 | 4 | 4 | 4 | X | 1 |","verified_fields":["aflas","butyl","chemical","epdm","fluorosilicone","hypalon","kalrez","neoprene","nitrile","polyacrylate","polyurethane","rating_scale","sbr","silicone","viton"]},{"chemical":"Hydrazine (Anhydrous)","nitrile":"4","epdm":"2","neoprene":"2","sbr":"1","silicone":"X","butyl":"2","polyacrylate":"4","hypalon":"2","viton":"4","polyurethane":"4","fluorosilicone":"4","aflas":"2","kalrez":"1","rating_scale":"1 = Satisfactory, 2 = Fair, 3 = Doubtful, 4 = Unsatisfactory, X = Insufficient Data","id":"hydrazine-anhydrous","url":"https://referencesource.org/chemical-elastomer-material-compatibility/hydrazine-anhydrous/","source":"https://mykin.com/rubber-chemical-resistance-chart-3","source_quote":"Hydrazine (Anhydrous) | 4 | 2 | 2 | 1 | X | 2 | 4 | 2 | 4 | 4 | 4 | 2 | 1 |","verified_fields":["aflas","butyl","chemical","epdm","fluorosilicone","hypalon","kalrez","neoprene","nitrile","polyacrylate","polyurethane","rating_scale","sbr","silicone","viton"]},{"chemical":"Hydrazine Dihydrochloride","nitrile":"3","epdm":"1","neoprene":"1","sbr":"1","silicone":"2","butyl":"1","polyacrylate":"4","hypalon":"1","viton":"3","polyurethane":"4","fluorosilicone":"1","aflas":"X","kalrez":"1","rating_scale":"1 = Satisfactory, 2 = Fair, 3 = Doubtful, 4 = Unsatisfactory, X = Insufficient Data","id":"hydrazine-dihydrochloride","url":"https://referencesource.org/chemical-elastomer-material-compatibility/hydrazine-dihydrochloride/","source":"https://mykin.com/rubber-chemical-resistance-chart-3","source_quote":"Hydrazine Dihydrochloride | 3 | 1 | 1 | 1 | 2 | 1 | 4 | 1 | 3 | 4 | 1 | X | 1 |","verified_fields":["aflas","butyl","chemical","epdm","fluorosilicone","hypalon","kalrez","neoprene","nitrile","polyacrylate","polyurethane","rating_scale","sbr","silicone","viton"]},{"chemical":"Hydrazine Hydrate","nitrile":"3","epdm":"1","neoprene":"1","sbr":"1","silicone":"2","butyl":"1","polyacrylate":"4","hypalon":"1","viton":"3","polyurethane":"4","fluorosilicone":"1","aflas":"X","kalrez":"1","rating_scale":"1 = Satisfactory, 2 = Fair, 3 = Doubtful, 4 = Unsatisfactory, X = Insufficient Data","id":"hydrazine-hydrate","url":"https://referencesource.org/chemical-elastomer-material-compatibility/hydrazine-hydrate/","source":"https://mykin.com/rubber-chemical-resistance-chart-3","source_quote":"Hydrazine Hydrate | 3 | 1 | 1 | 1 | 2 | 1 | 4 | 1 | 3 | 4 | 1 | X | 1 |","verified_fields":["aflas","butyl","chemical","epdm","fluorosilicone","hypalon","kalrez","neoprene","nitrile","polyacrylate","polyurethane","rating_scale","sbr","silicone","viton"]},{"chemical":"Hydriodic Acid","nitrile":"2","epdm":"4","neoprene":"4","sbr":"4","silicone":"X","butyl":"4","polyacrylate":"4","hypalon":"4","viton":"1","polyurethane":"3","fluorosilicone":"2","aflas":"X","kalrez":"1","rating_scale":"1 = Satisfactory, 2 = Fair, 3 = Doubtful, 4 = Unsatisfactory, X = Insufficient Data","id":"hydriodic-acid","url":"https://referencesource.org/chemical-elastomer-material-compatibility/hydriodic-acid/","source":"https://mykin.com/rubber-chemical-resistance-chart-3","source_quote":"Hydriodic Acid | 2 | 4 | 4 | 4 | X | 4 | 4 | 4 | 1 | 3 | 2 | X | 1 |","verified_fields":["aflas","butyl","chemical","epdm","fluorosilicone","hypalon","kalrez","neoprene","nitrile","polyacrylate","polyurethane","rating_scale","sbr","silicone","viton"]},{"chemical":"Hydro-Drive MIH-10 (Petroleum Base)","nitrile":"1","epdm":"4","neoprene":"2","sbr":"4","silicone":"2","butyl":"4","polyacrylate":"1","hypalon":"4","viton":"1","polyurethane":"2","fluorosilicone":"1","aflas":"X","kalrez":"1","rating_scale":"1 = Satisfactory, 2 = Fair, 3 = Doubtful, 4 = Unsatisfactory, X = Insufficient Data","id":"hydro-drive-mih-10-petroleum-base","url":"https://referencesource.org/chemical-elastomer-material-compatibility/hydro-drive-mih-10-petroleum-base/","source":"https://mykin.com/rubber-chemical-resistance-chart-3","source_quote":"Hydro-Drive MIH-10 (Petroleum Base) | 1 | 4 | 2 | 4 | 2 | 4 | 1 | 4 | 1 | 2 | 1 | X | 1 |","verified_fields":["aflas","butyl","chemical","epdm","fluorosilicone","hypalon","kalrez","neoprene","nitrile","polyacrylate","polyurethane","rating_scale","sbr","silicone","viton"]},{"chemical":"Hydro-Drive MIH-50 (Petroleum Base)","nitrile":"1","epdm":"4","neoprene":"2","sbr":"4","silicone":"2","butyl":"4","polyacrylate":"1","hypalon":"4","viton":"1","polyurethane":"2","fluorosilicone":"1","aflas":"X","kalrez":"1","rating_scale":"1 = Satisfactory, 2 = Fair, 3 = Doubtful, 4 = Unsatisfactory, X = Insufficient Data","id":"hydro-drive-mih-50-petroleum-base","url":"https://referencesource.org/chemical-elastomer-material-compatibility/hydro-drive-mih-50-petroleum-base/","source":"https://mykin.com/rubber-chemical-resistance-chart-3","source_quote":"Hydro-Drive MIH-50 (Petroleum Base) | 1 | 4 | 2 | 4 | 2 | 4 | 1 | 4 | 1 | 2 | 1 | X | 1 |","verified_fields":["aflas","butyl","chemical","epdm","fluorosilicone","hypalon","kalrez","neoprene","nitrile","polyacrylate","polyurethane","rating_scale","sbr","silicone","viton"]},{"chemical":"Hydroabietyl Alcohol","nitrile":"X","epdm":"X","neoprene":"X","sbr":"X","silicone":"X","butyl":"X","polyacrylate":"X","hypalon":"X","viton":"X","polyurethane":"X","fluorosilicone":"X","aflas":"X","kalrez":"1","rating_scale":"1 = Satisfactory, 2 = Fair, 3 = Doubtful, 4 = Unsatisfactory, X = Insufficient Data","id":"hydroabietyl-alcohol","url":"https://referencesource.org/chemical-elastomer-material-compatibility/hydroabietyl-alcohol/","source":"https://mykin.com/rubber-chemical-resistance-chart-3","source_quote":"Hydroabietyl Alcohol | X | X | X | X | X | X | X | X | X | X | X | X | 1 |","verified_fields":["aflas","butyl","chemical","epdm","fluorosilicone","hypalon","kalrez","neoprene","nitrile","polyacrylate","polyurethane","rating_scale","sbr","silicone","viton"]},{"chemical":"Hydrobromic Acid","nitrile":"4","epdm":"1","neoprene":"4","sbr":"4","silicone":"4","butyl":"1","polyacrylate":"4","hypalon":"1","viton":"1","polyurethane":"4","fluorosilicone":"3","aflas":"X","kalrez":"1","rating_scale":"1 = Satisfactory, 2 = Fair, 3 = Doubtful, 4 = Unsatisfactory, X = Insufficient Data","id":"hydrobromic-acid","url":"https://referencesource.org/chemical-elastomer-material-compatibility/hydrobromic-acid/","source":"https://mykin.com/rubber-chemical-resistance-chart-3","source_quote":"Hydrobromic Acid | 4 | 1 | 4 | 4 | 4 | 1 | 4 | 1 | 1 | 4 | 3 | X | 1 |","verified_fields":["aflas","butyl","chemical","epdm","fluorosilicone","hypalon","kalrez","neoprene","nitrile","polyacrylate","polyurethane","rating_scale","sbr","silicone","viton"]},{"chemical":"Hydrobromic Acid 40%","nitrile":"4","epdm":"1","neoprene":"2","sbr":"4","silicone":"4","butyl":"1","polyacrylate":"4","hypalon":"1","viton":"1","polyurethane":"4","fluorosilicone":"3","aflas":"X","kalrez":"1","rating_scale":"1 = Satisfactory, 2 = Fair, 3 = Doubtful, 4 = Unsatisfactory, X = Insufficient Data","id":"hydrobromic-acid-40","url":"https://referencesource.org/chemical-elastomer-material-compatibility/hydrobromic-acid-40/","source":"https://mykin.com/rubber-chemical-resistance-chart-3","source_quote":"Hydrobromic Acid 40% | 4 | 1 | 2 | 4 | 4 | 1 | 4 | 1 | 1 | 4 | 3 | X | 1 |","verified_fields":["aflas","butyl","chemical","epdm","fluorosilicone","hypalon","kalrez","neoprene","nitrile","polyacrylate","polyurethane","rating_scale","sbr","silicone","viton"]},{"chemical":"Hydrocarbons, Saturated","nitrile":"1","epdm":"4","neoprene":"2","sbr":"4","silicone":"4","butyl":"4","polyacrylate":"1","hypalon":"3","viton":"1","polyurethane":"2","fluorosilicone":"1","aflas":"X","kalrez":"1","rating_scale":"1 = Satisfactory, 2 = Fair, 3 = Doubtful, 4 = Unsatisfactory, X = Insufficient Data","id":"hydrocarbons-saturated","url":"https://referencesource.org/chemical-elastomer-material-compatibility/hydrocarbons-saturated/","source":"https://mykin.com/rubber-chemical-resistance-chart-3","source_quote":"Hydrocarbons, Saturated | 1 | 4 | 2 | 4 | 4 | 4 | 1 | 3 | 1 | 2 | 1 | X | 1 |","verified_fields":["aflas","butyl","chemical","epdm","fluorosilicone","hypalon","kalrez","neoprene","nitrile","polyacrylate","polyurethane","rating_scale","sbr","silicone","viton"]},{"chemical":"Hydrochloric Acid, 3 Molar to 158°F","nitrile":"2","epdm":"1","neoprene":"2","sbr":"3","silicone":"4","butyl":"1","polyacrylate":"3","hypalon":"1","viton":"1","polyurethane":"4","fluorosilicone":"3","aflas":"X","kalrez":"1","rating_scale":"1 = Satisfactory, 2 = Fair, 3 = Doubtful, 4 = Unsatisfactory, X = Insufficient Data","id":"hydrochloric-acid-3-molar-to-158-f","url":"https://referencesource.org/chemical-elastomer-material-compatibility/hydrochloric-acid-3-molar-to-158-f/","source":"https://mykin.com/rubber-chemical-resistance-chart-3","source_quote":"Hydrochloric Acid, 3 Molar to 158°F | 2 | 1 | 2 | 3 | 4 | 1 | 3 | 1 | 1 | 4 | 3 | X | 1 |","verified_fields":["aflas","butyl","chemical","epdm","fluorosilicone","hypalon","kalrez","neoprene","nitrile","polyacrylate","polyurethane","rating_scale","sbr","silicone","viton"]},{"chemical":"Hydrochloric Acid (cold) 37%","nitrile":"4","epdm":"3","neoprene":"4","sbr":"X","silicone":"X","butyl":"X","polyacrylate":"X","hypalon":"X","viton":"1","polyurethane":"X","fluorosilicone":"X","aflas":"1","kalrez":"1","rating_scale":"1 = Satisfactory, 2 = Fair, 3 = Doubtful, 4 = Unsatisfactory, X = Insufficient Data","id":"hydrochloric-acid-cold-37","url":"https://referencesource.org/chemical-elastomer-material-compatibility/hydrochloric-acid-cold-37/","source":"https://mykin.com/rubber-chemical-resistance-chart-3","source_quote":"Hydrochloric Acid (cold) 37% | 4 | 3 | 4 | X | X | X | X | X | 1 | X | X | 1 | 1 |","verified_fields":["aflas","butyl","chemical","epdm","fluorosilicone","hypalon","kalrez","neoprene","nitrile","polyacrylate","polyurethane","rating_scale","sbr","silicone","viton"]},{"chemical":"Hydrochloric Acid, Concentrated Room Temp.","nitrile":"2","epdm":"2","neoprene":"X","sbr":"X","silicone":"X","butyl":"X","polyacrylate":"X","hypalon":"X","viton":"1","polyurethane":"X","fluorosilicone":"X","aflas":"X","kalrez":"1","rating_scale":"1 = Satisfactory, 2 = Fair, 3 = Doubtful, 4 = Unsatisfactory, X = Insufficient Data","id":"hydrochloric-acid-concentrated-room-temp","url":"https://referencesource.org/chemical-elastomer-material-compatibility/hydrochloric-acid-concentrated-room-temp/","source":"https://mykin.com/rubber-chemical-resistance-chart-3","source_quote":"Hydrochloric Acid, Concentrated Room Temp. | 2 | 2 | X | X | X | X | X | X | 1 | X | X | X | 1 |","verified_fields":["aflas","butyl","chemical","epdm","fluorosilicone","hypalon","kalrez","neoprene","nitrile","polyacrylate","polyurethane","rating_scale","sbr","silicone","viton"]},{"chemical":"Hydrochloric Acid, Concentrated to 158°F","nitrile":"4","epdm":"4","neoprene":"4","sbr":"4","silicone":"4","butyl":"4","polyacrylate":"4","hypalon":"X","viton":"1","polyurethane":"4","fluorosilicone":"4","aflas":"X","kalrez":"1","rating_scale":"1 = Satisfactory, 2 = Fair, 3 = Doubtful, 4 = Unsatisfactory, X = Insufficient Data","id":"hydrochloric-acid-concentrated-to-158-f","url":"https://referencesource.org/chemical-elastomer-material-compatibility/hydrochloric-acid-concentrated-to-158-f/","source":"https://mykin.com/rubber-chemical-resistance-chart-3","source_quote":"Hydrochloric Acid, Concentrated to 158°F | 4 | 4 | 4 | 4 | 4 | 4 | 4 | X | 1 | 4 | 4 | X | 1 |","verified_fields":["aflas","butyl","chemical","epdm","fluorosilicone","hypalon","kalrez","neoprene","nitrile","polyacrylate","polyurethane","rating_scale","sbr","silicone","viton"]},{"chemical":"Hydrochloric Acid (hot) 37%","nitrile":"4","epdm":"3","neoprene":"4","sbr":"4","silicone":"X","butyl":"4","polyacrylate":"4","hypalon":"4","viton":"1","polyurethane":"3","fluorosilicone":"2","aflas":"X","kalrez":"1","rating_scale":"1 = Satisfactory, 2 = Fair, 3 = Doubtful, 4 = Unsatisfactory, X = Insufficient Data","id":"hydrochloric-acid-hot-37","url":"https://referencesource.org/chemical-elastomer-material-compatibility/hydrochloric-acid-hot-37/","source":"https://mykin.com/rubber-chemical-resistance-chart-3","source_quote":"Hydrochloric Acid (hot) 37% | 4 | 3 | 4 | 4 | X | 4 | 4 | 4 | 1 | 3 | 2 | X | 1 |","verified_fields":["aflas","butyl","chemical","epdm","fluorosilicone","hypalon","kalrez","neoprene","nitrile","polyacrylate","polyurethane","rating_scale","sbr","silicone","viton"]},{"chemical":"Hydrocyanic Acid","nitrile":"2","epdm":"1","neoprene":"2","sbr":"2","silicone":"3","butyl":"1","polyacrylate":"4","hypalon":"1","viton":"1","polyurethane":"X","fluorosilicone":"2","aflas":"X","kalrez":"1","rating_scale":"1 = Satisfactory, 2 = Fair, 3 = Doubtful, 4 = Unsatisfactory, X = Insufficient Data","id":"hydrocyanic-acid","url":"https://referencesource.org/chemical-elastomer-material-compatibility/hydrocyanic-acid/","source":"https://mykin.com/rubber-chemical-resistance-chart-3","source_quote":"Hydrocyanic Acid | 2 | 1 | 2 | 2 | 3 | 1 | 4 | 1 | 1 | X | 2 | X | 1 |","verified_fields":["aflas","butyl","chemical","epdm","fluorosilicone","hypalon","kalrez","neoprene","nitrile","polyacrylate","polyurethane","rating_scale","sbr","silicone","viton"]},{"chemical":"Hydrofluoric Acid (Anhydrous)","nitrile":"X","epdm":"X","neoprene":"X","sbr":"X","silicone":"X","butyl":"X","polyacrylate":"X","hypalon":"X","viton":"X","polyurethane":"X","fluorosilicone":"X","aflas":"X","kalrez":"1","rating_scale":"1 = Satisfactory, 2 = Fair, 3 = Doubtful, 4 = Unsatisfactory, X = Insufficient Data","id":"hydrofluoric-acid-anhydrous","url":"https://referencesource.org/chemical-elastomer-material-compatibility/hydrofluoric-acid-anhydrous/","source":"https://mykin.com/rubber-chemical-resistance-chart-3","source_quote":"Hydrofluoric Acid (Anhydrous) | X | X | X | X | X | X | X | X | X | X | X | X | 1 |","verified_fields":["aflas","butyl","chemical","epdm","fluorosilicone","hypalon","kalrez","neoprene","nitrile","polyacrylate","polyurethane","rating_scale","sbr","silicone","viton"]},{"chemical":"Hydrofluoric Acid (conc.) Cold","nitrile":"X","epdm":"X","neoprene":"X","sbr":"X","silicone":"X","butyl":"X","polyacrylate":"X","hypalon":"X","viton":"X","polyurethane":"X","fluorosilicone":"X","aflas":"X","kalrez":"1","rating_scale":"1 = Satisfactory, 2 = Fair, 3 = Doubtful, 4 = Unsatisfactory, X = Insufficient Data","id":"hydrofluoric-acid-conc-cold","url":"https://referencesource.org/chemical-elastomer-material-compatibility/hydrofluoric-acid-conc-cold/","source":"https://mykin.com/rubber-chemical-resistance-chart-3","source_quote":"Hydrofluoric Acid (conc.) Cold | X | X | X | X | X | X | X | X | X | X | X | X | 1 |","verified_fields":["aflas","butyl","chemical","epdm","fluorosilicone","hypalon","kalrez","neoprene","nitrile","polyacrylate","polyurethane","rating_scale","sbr","silicone","viton"]},{"chemical":"Hydrofluoric Acid (conc.) Hot","nitrile":"4","epdm":"4","neoprene":"X","sbr":"X","silicone":"X","butyl":"X","polyacrylate":"X","hypalon":"X","viton":"3","polyurethane":"X","fluorosilicone":"X","aflas":"X","kalrez":"1","rating_scale":"1 = Satisfactory, 2 = Fair, 3 = Doubtful, 4 = Unsatisfactory, X = Insufficient Data","id":"hydrofluoric-acid-conc-hot","url":"https://referencesource.org/chemical-elastomer-material-compatibility/hydrofluoric-acid-conc-hot/","source":"https://mykin.com/rubber-chemical-resistance-chart-3","source_quote":"Hydrofluoric Acid (conc.) Hot | 4 | 4 | X | X | X | X | X | X | 3 | X | X | X | 1 |","verified_fields":["aflas","butyl","chemical","epdm","fluorosilicone","hypalon","kalrez","neoprene","nitrile","polyacrylate","polyurethane","rating_scale","sbr","silicone","viton"]},{"chemical":"Hydrofluorosilicic Acid","nitrile":"2","epdm":"1","neoprene":"2","sbr":"2","silicone":"4","butyl":"1","polyacrylate":"X","hypalon":"1","viton":"1","polyurethane":"X","fluorosilicone":"4","aflas":"X","kalrez":"1","rating_scale":"1 = Satisfactory, 2 = Fair, 3 = Doubtful, 4 = Unsatisfactory, X = Insufficient Data","id":"hydrofluorosilicic-acid","url":"https://referencesource.org/chemical-elastomer-material-compatibility/hydrofluorosilicic-acid/","source":"https://mykin.com/rubber-chemical-resistance-chart-3","source_quote":"Hydrofluorosilicic Acid | 2 | 1 | 2 | 2 | 4 | 1 | X | 1 | 1 | X | 4 | X | 1 |","verified_fields":["aflas","butyl","chemical","epdm","fluorosilicone","hypalon","kalrez","neoprene","nitrile","polyacrylate","polyurethane","rating_scale","sbr","silicone","viton"]},{"chemical":"Hydrogen Bromide (Anhydrous)","nitrile":"X","epdm":"X","neoprene":"X","sbr":"X","silicone":"X","butyl":"X","polyacrylate":"X","hypalon":"X","viton":"X","polyurethane":"X","fluorosilicone":"X","aflas":"X","kalrez":"1","rating_scale":"1 = Satisfactory, 2 = Fair, 3 = Doubtful, 4 = Unsatisfactory, X = Insufficient Data","id":"hydrogen-bromide-anhydrous","url":"https://referencesource.org/chemical-elastomer-material-compatibility/hydrogen-bromide-anhydrous/","source":"https://mykin.com/rubber-chemical-resistance-chart-3","source_quote":"Hydrogen Bromide (Anhydrous) | X | X | X | X | X | X | X | X | X | X | X | X | 1 |","verified_fields":["aflas","butyl","chemical","epdm","fluorosilicone","hypalon","kalrez","neoprene","nitrile","polyacrylate","polyurethane","rating_scale","sbr","silicone","viton"]},{"chemical":"Hydrogen Chloride (Anhydrous)","nitrile":"X","epdm":"X","neoprene":"X","sbr":"X","silicone":"X","butyl":"X","polyacrylate":"X","hypalon":"X","viton":"X","polyurethane":"X","fluorosilicone":"X","aflas":"X","kalrez":"1","rating_scale":"1 = Satisfactory, 2 = Fair, 3 = Doubtful, 4 = Unsatisfactory, X = Insufficient Data","id":"hydrogen-chloride-anhydrous","url":"https://referencesource.org/chemical-elastomer-material-compatibility/hydrogen-chloride-anhydrous/","source":"https://mykin.com/rubber-chemical-resistance-chart-3","source_quote":"Hydrogen Chloride (Anhydrous) | X | X | X | X | X | X | X | X | X | X | X | X | 1 |","verified_fields":["aflas","butyl","chemical","epdm","fluorosilicone","hypalon","kalrez","neoprene","nitrile","polyacrylate","polyurethane","rating_scale","sbr","silicone","viton"]},{"chemical":"Hydrogen Chloride gas","nitrile":"4","epdm":"1","neoprene":"2","sbr":"X","silicone":"X","butyl":"X","polyacrylate":"X","hypalon":"X","viton":"1","polyurethane":"X","fluorosilicone":"X","aflas":"1","kalrez":"1","rating_scale":"1 = Satisfactory, 2 = Fair, 3 = Doubtful, 4 = Unsatisfactory, X = Insufficient Data","id":"hydrogen-chloride-gas","url":"https://referencesource.org/chemical-elastomer-material-compatibility/hydrogen-chloride-gas/","source":"https://mykin.com/rubber-chemical-resistance-chart-3","source_quote":"Hydrogen Chloride gas | 4 | 1 | 2 | X | X | X | X | X | 1 | X | X | 1 | 1 |","verified_fields":["aflas","butyl","chemical","epdm","fluorosilicone","hypalon","kalrez","neoprene","nitrile","polyacrylate","polyurethane","rating_scale","sbr","silicone","viton"]},{"chemical":"Hydrogen Cyanide","nitrile":"X","epdm":"X","neoprene":"X","sbr":"X","silicone":"X","butyl":"X","polyacrylate":"X","hypalon":"X","viton":"X","polyurethane":"X","fluorosilicone":"X","aflas":"X","kalrez":"1","rating_scale":"1 = Satisfactory, 2 = Fair, 3 = Doubtful, 4 = Unsatisfactory, X = Insufficient Data","id":"hydrogen-cyanide","url":"https://referencesource.org/chemical-elastomer-material-compatibility/hydrogen-cyanide/","source":"https://mykin.com/rubber-chemical-resistance-chart-3","source_quote":"Hydrogen Cyanide | X | X | X | X | X | X | X | X | X | X | X | X | 1 |","verified_fields":["aflas","butyl","chemical","epdm","fluorosilicone","hypalon","kalrez","neoprene","nitrile","polyacrylate","polyurethane","rating_scale","sbr","silicone","viton"]},{"chemical":"Hydrogen Fluoride","nitrile":"X","epdm":"X","neoprene":"X","sbr":"X","silicone":"X","butyl":"X","polyacrylate":"X","hypalon":"X","viton":"X","polyurethane":"X","fluorosilicone":"X","aflas":"X","kalrez":"1","rating_scale":"1 = Satisfactory, 2 = Fair, 3 = Doubtful, 4 = Unsatisfactory, X = Insufficient Data","id":"hydrogen-fluoride","url":"https://referencesource.org/chemical-elastomer-material-compatibility/hydrogen-fluoride/","source":"https://mykin.com/rubber-chemical-resistance-chart-3","source_quote":"Hydrogen Fluoride | X | X | X | X | X | X | X | X | X | X | X | X | 1 |","verified_fields":["aflas","butyl","chemical","epdm","fluorosilicone","hypalon","kalrez","neoprene","nitrile","polyacrylate","polyurethane","rating_scale","sbr","silicone","viton"]},{"chemical":"Hydrogen Fluoride (Anhydrous)","nitrile":"4","epdm":"1","neoprene":"X","sbr":"4","silicone":"X","butyl":"1","polyacrylate":"4","hypalon":"X","viton":"4","polyurethane":"X","fluorosilicone":"4","aflas":"2","kalrez":"1","rating_scale":"1 = Satisfactory, 2 = Fair, 3 = Doubtful, 4 = Unsatisfactory, X = Insufficient Data","id":"hydrogen-fluoride-anhydrous","url":"https://referencesource.org/chemical-elastomer-material-compatibility/hydrogen-fluoride-anhydrous/","source":"https://mykin.com/rubber-chemical-resistance-chart-3","source_quote":"Hydrogen Fluoride (Anhydrous) | 4 | 1 | X | 4 | X | 1 | 4 | X | 4 | X | 4 | 2 | 1 |","verified_fields":["aflas","butyl","chemical","epdm","fluorosilicone","hypalon","kalrez","neoprene","nitrile","polyacrylate","polyurethane","rating_scale","sbr","silicone","viton"]},{"chemical":"Hydrogen Gas, Cold","nitrile":"1","epdm":"1","neoprene":"1","sbr":"2","silicone":"3","butyl":"1","polyacrylate":"2","hypalon":"1","viton":"1","polyurethane":"1","fluorosilicone":"3","aflas":"X","kalrez":"1","rating_scale":"1 = Satisfactory, 2 = Fair, 3 = Doubtful, 4 = Unsatisfactory, X = Insufficient Data","id":"hydrogen-gas-cold","url":"https://referencesource.org/chemical-elastomer-material-compatibility/hydrogen-gas-cold/","source":"https://mykin.com/rubber-chemical-resistance-chart-3","source_quote":"Hydrogen Gas, Cold | 1 | 1 | 1 | 2 | 3 | 1 | 2 | 1 | 1 | 1 | 3 | X | 1 |","verified_fields":["aflas","butyl","chemical","epdm","fluorosilicone","hypalon","kalrez","neoprene","nitrile","polyacrylate","polyurethane","rating_scale","sbr","silicone","viton"]},{"chemical":"Hydrogen Gas, Hot","nitrile":"1","epdm":"1","neoprene":"1","sbr":"2","silicone":"3","butyl":"1","polyacrylate":"2","hypalon":"1","viton":"1","polyurethane":"1","fluorosilicone":"3","aflas":"X","kalrez":"1","rating_scale":"1 = Satisfactory, 2 = Fair, 3 = Doubtful, 4 = Unsatisfactory, X = Insufficient Data","id":"hydrogen-gas-hot","url":"https://referencesource.org/chemical-elastomer-material-compatibility/hydrogen-gas-hot/","source":"https://mykin.com/rubber-chemical-resistance-chart-3","source_quote":"Hydrogen Gas, Hot | 1 | 1 | 1 | 2 | 3 | 1 | 2 | 1 | 1 | 1 | 3 | X | 1 |","verified_fields":["aflas","butyl","chemical","epdm","fluorosilicone","hypalon","kalrez","neoprene","nitrile","polyacrylate","polyurethane","rating_scale","sbr","silicone","viton"]},{"chemical":"Hydrogen Iodide (Anhydrous)","nitrile":"X","epdm":"X","neoprene":"X","sbr":"X","silicone":"X","butyl":"X","polyacrylate":"X","hypalon":"X","viton":"X","polyurethane":"X","fluorosilicone":"X","aflas":"X","kalrez":"1","rating_scale":"1 = Satisfactory, 2 = Fair, 3 = Doubtful, 4 = Unsatisfactory, X = Insufficient Data","id":"hydrogen-iodide-anhydrous","url":"https://referencesource.org/chemical-elastomer-material-compatibility/hydrogen-iodide-anhydrous/","source":"https://mykin.com/rubber-chemical-resistance-chart-3","source_quote":"Hydrogen Iodide (Anhydrous) | X | X | X | X | X | X | X | X | X | X | X | X | 1 |","verified_fields":["aflas","butyl","chemical","epdm","fluorosilicone","hypalon","kalrez","neoprene","nitrile","polyacrylate","polyurethane","rating_scale","sbr","silicone","viton"]},{"chemical":"Hydrogen Peroxide","nitrile":"2","epdm":"1","neoprene":"1","sbr":"2","silicone":"1","butyl":"1","polyacrylate":"4","hypalon":"2","viton":"1","polyurethane":"X","fluorosilicone":"1","aflas":"X","kalrez":"1","rating_scale":"1 = Satisfactory, 2 = Fair, 3 = Doubtful, 4 = Unsatisfactory, X = Insufficient Data","id":"hydrogen-peroxide","url":"https://referencesource.org/chemical-elastomer-material-compatibility/hydrogen-peroxide/","source":"https://mykin.com/rubber-chemical-resistance-chart-3","source_quote":"Hydrogen Peroxide | 2 | 1 | 1 | 2 | 1 | 1 | 4 | 2 | 1 | X | 1 | X | 1 |","verified_fields":["aflas","butyl","chemical","epdm","fluorosilicone","hypalon","kalrez","neoprene","nitrile","polyacrylate","polyurethane","rating_scale","sbr","silicone","viton"]},{"chemical":"Hydrogen Peroxide 90%","nitrile":"4","epdm":"3","neoprene":"4","sbr":"4","silicone":"2","butyl":"3","polyacrylate":"4","hypalon":"3","viton":"1","polyurethane":"X","fluorosilicone":"2","aflas":"X","kalrez":"1","rating_scale":"1 = Satisfactory, 2 = Fair, 3 = Doubtful, 4 = Unsatisfactory, X = Insufficient Data","id":"hydrogen-peroxide-90","url":"https://referencesource.org/chemical-elastomer-material-compatibility/hydrogen-peroxide-90/","source":"https://mykin.com/rubber-chemical-resistance-chart-3","source_quote":"Hydrogen Peroxide 90% | 4 | 3 | 4 | 4 | 2 | 3 | 4 | 3 | 1 | X | 2 | X | 1 |","verified_fields":["aflas","butyl","chemical","epdm","fluorosilicone","hypalon","kalrez","neoprene","nitrile","polyacrylate","polyurethane","rating_scale","sbr","silicone","viton"]},{"chemical":"Hydrogen Selenide","nitrile":"X","epdm":"X","neoprene":"X","sbr":"X","silicone":"X","butyl":"X","polyacrylate":"X","hypalon":"X","viton":"X","polyurethane":"X","fluorosilicone":"X","aflas":"X","kalrez":"1","rating_scale":"1 = Satisfactory, 2 = Fair, 3 = Doubtful, 4 = Unsatisfactory, X = Insufficient Data","id":"hydrogen-selenide","url":"https://referencesource.org/chemical-elastomer-material-compatibility/hydrogen-selenide/","source":"https://mykin.com/rubber-chemical-resistance-chart-3","source_quote":"Hydrogen Selenide | X | X | X | X | X | X | X | X | X | X | X | X | 1 |","verified_fields":["aflas","butyl","chemical","epdm","fluorosilicone","hypalon","kalrez","neoprene","nitrile","polyacrylate","polyurethane","rating_scale","sbr","silicone","viton"]},{"chemical":"Hydrogen Sulfide, Dry, Cold","nitrile":"1","epdm":"1","neoprene":"1","sbr":"1","silicone":"3","butyl":"1","polyacrylate":"4","hypalon":"1","viton":"4","polyurethane":"X","fluorosilicone":"3","aflas":"X","kalrez":"1","rating_scale":"1 = Satisfactory, 2 = Fair, 3 = Doubtful, 4 = Unsatisfactory, X = Insufficient Data","id":"hydrogen-sulfide-dry-cold","url":"https://referencesource.org/chemical-elastomer-material-compatibility/hydrogen-sulfide-dry-cold/","source":"https://mykin.com/rubber-chemical-resistance-chart-3","source_quote":"Hydrogen Sulfide, Dry, Cold | 1 | 1 | 1 | 1 | 3 | 1 | 4 | 1 | 4 | X | 3 | X | 1 |","verified_fields":["aflas","butyl","chemical","epdm","fluorosilicone","hypalon","kalrez","neoprene","nitrile","polyacrylate","polyurethane","rating_scale","sbr","silicone","viton"]},{"chemical":"Hydrogen Sulfide, Dry, Hot","nitrile":"4","epdm":"1","neoprene":"2","sbr":"4","silicone":"3","butyl":"1","polyacrylate":"4","hypalon":"3","viton":"4","polyurethane":"X","fluorosilicone":"3","aflas":"X","kalrez":"1","rating_scale":"1 = Satisfactory, 2 = Fair, 3 = Doubtful, 4 = Unsatisfactory, X = Insufficient Data","id":"hydrogen-sulfide-dry-hot","url":"https://referencesource.org/chemical-elastomer-material-compatibility/hydrogen-sulfide-dry-hot/","source":"https://mykin.com/rubber-chemical-resistance-chart-3","source_quote":"Hydrogen Sulfide, Dry, Hot | 4 | 1 | 2 | 4 | 3 | 1 | 4 | 3 | 4 | X | 3 | X | 1 |","verified_fields":["aflas","butyl","chemical","epdm","fluorosilicone","hypalon","kalrez","neoprene","nitrile","polyacrylate","polyurethane","rating_scale","sbr","silicone","viton"]},{"chemical":"Hydrogen Sulfide, Wet, Cold","nitrile":"4","epdm":"1","neoprene":"1","sbr":"4","silicone":"3","butyl":"1","polyacrylate":"4","hypalon":"2","viton":"4","polyurethane":"X","fluorosilicone":"3","aflas":"X","kalrez":"1","rating_scale":"1 = Satisfactory, 2 = Fair, 3 = Doubtful, 4 = Unsatisfactory, X = Insufficient Data","id":"hydrogen-sulfide-wet-cold","url":"https://referencesource.org/chemical-elastomer-material-compatibility/hydrogen-sulfide-wet-cold/","source":"https://mykin.com/rubber-chemical-resistance-chart-3","source_quote":"Hydrogen Sulfide, Wet, Cold | 4 | 1 | 1 | 4 | 3 | 1 | 4 | 2 | 4 | X | 3 | X | 1 |","verified_fields":["aflas","butyl","chemical","epdm","fluorosilicone","hypalon","kalrez","neoprene","nitrile","polyacrylate","polyurethane","rating_scale","sbr","silicone","viton"]},{"chemical":"Hydrogen Sulfide, Wet, Hot","nitrile":"4","epdm":"1","neoprene":"2","sbr":"4","silicone":"3","butyl":"1","polyacrylate":"4","hypalon":"3","viton":"4","polyurethane":"X","fluorosilicone":"3","aflas":"X","kalrez":"1","rating_scale":"1 = Satisfactory, 2 = Fair, 3 = Doubtful, 4 = Unsatisfactory, X = Insufficient Data","id":"hydrogen-sulfide-wet-hot","url":"https://referencesource.org/chemical-elastomer-material-compatibility/hydrogen-sulfide-wet-hot/","source":"https://mykin.com/rubber-chemical-resistance-chart-3","source_quote":"Hydrogen Sulfide, Wet, Hot | 4 | 1 | 2 | 4 | 3 | 1 | 4 | 3 | 4 | X | 3 | X | 1 |","verified_fields":["aflas","butyl","chemical","epdm","fluorosilicone","hypalon","kalrez","neoprene","nitrile","polyacrylate","polyurethane","rating_scale","sbr","silicone","viton"]},{"chemical":"Hydrolube-Water/Ethylene Glycol","nitrile":"1","epdm":"1","neoprene":"2","sbr":"1","silicone":"2","butyl":"2","polyacrylate":"4","hypalon":"X","viton":"1","polyurethane":"4","fluorosilicone":"2","aflas":"X","kalrez":"1","rating_scale":"1 = Satisfactory, 2 = Fair, 3 = Doubtful, 4 = Unsatisfactory, X = Insufficient Data","id":"hydrolube-water-ethylene-glycol","url":"https://referencesource.org/chemical-elastomer-material-compatibility/hydrolube-water-ethylene-glycol/","source":"https://mykin.com/rubber-chemical-resistance-chart-3","source_quote":"Hydrolube-Water/Ethylene Glycol | 1 | 1 | 2 | 1 | 2 | 2 | 4 | X | 1 | 4 | 2 | X | 1 |","verified_fields":["aflas","butyl","chemical","epdm","fluorosilicone","hypalon","kalrez","neoprene","nitrile","polyacrylate","polyurethane","rating_scale","sbr","silicone","viton"]},{"chemical":"Hydrooxycitronellal","nitrile":"X","epdm":"X","neoprene":"4","sbr":"4","silicone":"X","butyl":"4","polyacrylate":"4","hypalon":"4","viton":"1","polyurethane":"3","fluorosilicone":"2","aflas":"X","kalrez":"1","rating_scale":"1 = Satisfactory, 2 = Fair, 3 = Doubtful, 4 = Unsatisfactory, X = Insufficient Data","id":"hydrooxycitronellal","url":"https://referencesource.org/chemical-elastomer-material-compatibility/hydrooxycitronellal/","source":"https://mykin.com/rubber-chemical-resistance-chart-3","source_quote":"Hydrooxycitronellal | X | X | 4 | 4 | X | 4 | 4 | 4 | 1 | 3 | 2 | X | 1 |","verified_fields":["aflas","butyl","chemical","epdm","fluorosilicone","hypalon","kalrez","neoprene","nitrile","polyacrylate","polyurethane","rating_scale","sbr","silicone","viton"]},{"chemical":"Hydroquinol","nitrile":"4","epdm":"4","neoprene":"4","sbr":"X","silicone":"X","butyl":"X","polyacrylate":"X","hypalon":"X","viton":"1","polyurethane":"X","fluorosilicone":"X","aflas":"X","kalrez":"2","rating_scale":"1 = Satisfactory, 2 = Fair, 3 = Doubtful, 4 = Unsatisfactory, X = Insufficient Data","id":"hydroquinol","url":"https://referencesource.org/chemical-elastomer-material-compatibility/hydroquinol/","source":"https://mykin.com/rubber-chemical-resistance-chart-3","source_quote":"Hydroquinol | 4 | 4 | 4 | X | X | X | X | X | 1 | X | X | X | 2 |","verified_fields":["aflas","butyl","chemical","epdm","fluorosilicone","hypalon","kalrez","neoprene","nitrile","polyacrylate","polyurethane","rating_scale","sbr","silicone","viton"]},{"chemical":"Hydroquinone","nitrile":"3","epdm":"2","neoprene":"4","sbr":"4","silicone":"X","butyl":"4","polyacrylate":"4","hypalon":"4","viton":"2","polyurethane":"X","fluorosilicone":"2","aflas":"X","kalrez":"1","rating_scale":"1 = Satisfactory, 2 = Fair, 3 = Doubtful, 4 = Unsatisfactory, X = Insufficient Data","id":"hydroquinone","url":"https://referencesource.org/chemical-elastomer-material-compatibility/hydroquinone/","source":"https://mykin.com/rubber-chemical-resistance-chart-3","source_quote":"Hydroquinone | 3 | 2 | 4 | 4 | X | 4 | 4 | 4 | 2 | X | 2 | X | 1 |","verified_fields":["aflas","butyl","chemical","epdm","fluorosilicone","hypalon","kalrez","neoprene","nitrile","polyacrylate","polyurethane","rating_scale","sbr","silicone","viton"]},{"chemical":"Hydroxyacetic Acid","nitrile":"3","epdm":"1","neoprene":"1","sbr":"1","silicone":"2","butyl":"1","polyacrylate":"4","hypalon":"1","viton":"3","polyurethane":"4","fluorosilicone":"1","aflas":"X","kalrez":"1","rating_scale":"1 = Satisfactory, 2 = Fair, 3 = Doubtful, 4 = Unsatisfactory, X = Insufficient Data","id":"hydroxyacetic-acid","url":"https://referencesource.org/chemical-elastomer-material-compatibility/hydroxyacetic-acid/","source":"https://mykin.com/rubber-chemical-resistance-chart-3","source_quote":"Hydroxyacetic Acid | 3 | 1 | 1 | 1 | 2 | 1 | 4 | 1 | 3 | 4 | 1 | X | 1 |","verified_fields":["aflas","butyl","chemical","epdm","fluorosilicone","hypalon","kalrez","neoprene","nitrile","polyacrylate","polyurethane","rating_scale","sbr","silicone","viton"]},{"chemical":"Hydyne","nitrile":"2","epdm":"1","neoprene":"2","sbr":"2","silicone":"4","butyl":"2","polyacrylate":"4","hypalon":"X","viton":"4","polyurethane":"X","fluorosilicone":"4","aflas":"X","kalrez":"1","rating_scale":"1 = Satisfactory, 2 = Fair, 3 = Doubtful, 4 = Unsatisfactory, X = Insufficient Data","id":"hydyne","url":"https://referencesource.org/chemical-elastomer-material-compatibility/hydyne/","source":"https://mykin.com/rubber-chemical-resistance-chart-3","source_quote":"Hydyne | 2 | 1 | 2 | 2 | 4 | 2 | 4 | X | 4 | X | 4 | X | 1 |","verified_fields":["aflas","butyl","chemical","epdm","fluorosilicone","hypalon","kalrez","neoprene","nitrile","polyacrylate","polyurethane","rating_scale","sbr","silicone","viton"]},{"chemical":"Hyjet","nitrile":"4","epdm":"1","neoprene":"4","sbr":"X","silicone":"X","butyl":"X","polyacrylate":"X","hypalon":"X","viton":"4","polyurethane":"X","fluorosilicone":"X","aflas":"2","kalrez":"1","rating_scale":"1 = Satisfactory, 2 = Fair, 3 = Doubtful, 4 = Unsatisfactory, X = Insufficient Data","id":"hyjet","url":"https://referencesource.org/chemical-elastomer-material-compatibility/hyjet/","source":"https://mykin.com/rubber-chemical-resistance-chart-3","source_quote":"Hyjet | 4 | 1 | 4 | X | X | X | X | X | 4 | X | X | 2 | 1 |","verified_fields":["aflas","butyl","chemical","epdm","fluorosilicone","hypalon","kalrez","neoprene","nitrile","polyacrylate","polyurethane","rating_scale","sbr","silicone","viton"]},{"chemical":"Hyjet IV and IVA","nitrile":"4","epdm":"1","neoprene":"4","sbr":"4","silicone":"4","butyl":"2","polyacrylate":"4","hypalon":"4","viton":"4","polyurethane":"4","fluorosilicone":"4","aflas":"X","kalrez":"1","rating_scale":"1 = Satisfactory, 2 = Fair, 3 = Doubtful, 4 = Unsatisfactory, X = Insufficient Data","id":"hyjet-iv-and-iva","url":"https://referencesource.org/chemical-elastomer-material-compatibility/hyjet-iv-and-iva/","source":"https://mykin.com/rubber-chemical-resistance-chart-3","source_quote":"Hyjet IV and IVA | 4 | 1 | 4 | 4 | 4 | 2 | 4 | 4 | 4 | 4 | 4 | X | 1 |","verified_fields":["aflas","butyl","chemical","epdm","fluorosilicone","hypalon","kalrez","neoprene","nitrile","polyacrylate","polyurethane","rating_scale","sbr","silicone","viton"]},{"chemical":"Hyjet S4","nitrile":"4","epdm":"1","neoprene":"4","sbr":"X","silicone":"X","butyl":"X","polyacrylate":"X","hypalon":"X","viton":"4","polyurethane":"X","fluorosilicone":"X","aflas":"2","kalrez":"1","rating_scale":"1 = Satisfactory, 2 = Fair, 3 = Doubtful, 4 = Unsatisfactory, X = Insufficient Data","id":"hyjet-s4","url":"https://referencesource.org/chemical-elastomer-material-compatibility/hyjet-s4/","source":"https://mykin.com/rubber-chemical-resistance-chart-3","source_quote":"Hyjet S4 | 4 | 1 | 4 | X | X | X | X | X | 4 | X | X | 2 | 1 |","verified_fields":["aflas","butyl","chemical","epdm","fluorosilicone","hypalon","kalrez","neoprene","nitrile","polyacrylate","polyurethane","rating_scale","sbr","silicone","viton"]},{"chemical":"Hyjet W","nitrile":"4","epdm":"1","neoprene":"4","sbr":"X","silicone":"X","butyl":"X","polyacrylate":"X","hypalon":"X","viton":"4","polyurethane":"X","fluorosilicone":"X","aflas":"2","kalrez":"1","rating_scale":"1 = Satisfactory, 2 = Fair, 3 = Doubtful, 4 = Unsatisfactory, X = Insufficient Data","id":"hyjet-w","url":"https://referencesource.org/chemical-elastomer-material-compatibility/hyjet-w/","source":"https://mykin.com/rubber-chemical-resistance-chart-3","source_quote":"Hyjet W | 4 | 1 | 4 | X | X | X | X | X | 4 | X | X | 2 | 1 |","verified_fields":["aflas","butyl","chemical","epdm","fluorosilicone","hypalon","kalrez","neoprene","nitrile","polyacrylate","polyurethane","rating_scale","sbr","silicone","viton"]},{"chemical":"Hypochlorous Acid","nitrile":"4","epdm":"2","neoprene":"4","sbr":"4","silicone":"X","butyl":"2","polyacrylate":"4","hypalon":"1","viton":"1","polyurethane":"X","fluorosilicone":"X","aflas":"X","kalrez":"1","rating_scale":"1 = Satisfactory, 2 = Fair, 3 = Doubtful, 4 = Unsatisfactory, X = Insufficient Data","id":"hypochlorous-acid","url":"https://referencesource.org/chemical-elastomer-material-compatibility/hypochlorous-acid/","source":"https://mykin.com/rubber-chemical-resistance-chart-3","source_quote":"Hypochlorous Acid | 4 | 2 | 4 | 4 | X | 2 | 4 | 1 | 1 | X | X | X | 1 |","verified_fields":["aflas","butyl","chemical","epdm","fluorosilicone","hypalon","kalrez","neoprene","nitrile","polyacrylate","polyurethane","rating_scale","sbr","silicone","viton"]},{"chemical":"Indole","nitrile":"X","epdm":"X","neoprene":"4","sbr":"4","silicone":"X","butyl":"4","polyacrylate":"4","hypalon":"4","viton":"1","polyurethane":"3","fluorosilicone":"2","aflas":"X","kalrez":"1","rating_scale":"1 = Satisfactory, 2 = Fair, 3 = Doubtful, 4 = Unsatisfactory, X = Insufficient Data","id":"indole","url":"https://referencesource.org/chemical-elastomer-material-compatibility/indole/","source":"https://mykin.com/rubber-chemical-resistance-chart-3","source_quote":"Indole | X | X | 4 | 4 | X | 4 | 4 | 4 | 1 | 3 | 2 | X | 1 |","verified_fields":["aflas","butyl","chemical","epdm","fluorosilicone","hypalon","kalrez","neoprene","nitrile","polyacrylate","polyurethane","rating_scale","sbr","silicone","viton"]},{"chemical":"Industron FF44","nitrile":"1","epdm":"4","neoprene":"2","sbr":"4","silicone":"4","butyl":"4","polyacrylate":"1","hypalon":"4","viton":"1","polyurethane":"2","fluorosilicone":"1","aflas":"X","kalrez":"1","rating_scale":"1 = Satisfactory, 2 = Fair, 3 = Doubtful, 4 = Unsatisfactory, X = Insufficient Data","id":"industron-ff44","url":"https://referencesource.org/chemical-elastomer-material-compatibility/industron-ff44/","source":"https://mykin.com/rubber-chemical-resistance-chart-3","source_quote":"Industron FF44 | 1 | 4 | 2 | 4 | 4 | 4 | 1 | 4 | 1 | 2 | 1 | X | 1 |","verified_fields":["aflas","butyl","chemical","epdm","fluorosilicone","hypalon","kalrez","neoprene","nitrile","polyacrylate","polyurethane","rating_scale","sbr","silicone","viton"]},{"chemical":"Industron FF48","nitrile":"1","epdm":"4","neoprene":"2","sbr":"4","silicone":"4","butyl":"4","polyacrylate":"1","hypalon":"4","viton":"1","polyurethane":"2","fluorosilicone":"1","aflas":"X","kalrez":"1","rating_scale":"1 = Satisfactory, 2 = Fair,
