Repository: joelp22-maker/referencesource-data

# Chemical resistance ratings for common elastomers

The compatibility rating of a chemical against thirteen common elastomer families, as published in an industry chemical resistance chart. Each record is one chemical carrying its rating for Nitrile (NBR), EPDM, Neoprene (CR), SBR, Silicone (VMQ), Butyl (IIR), Polyacrylate (ACM), Hypalon (CSM), Viton (FKM), Polyurethane (AU/EU), Fluorosilicone (FVMQ), Aflas (TFE/P), and Kalrez (FFKM). Answers 'is Viton compatible with acetone', 'which elastomer resists sulfuric acid', 'can I use EPDM with gasoline', and 'Nitrile vs EPDM for sodium hydroxide'.

File: chemical-elastomer-material-compatibility/data.json (part 21 of 41)
3 = Doubtful, 4 = Unsatisfactory, X = Insufficient Data","id":"industron-ff48","url":"https://referencesource.org/chemical-elastomer-material-compatibility/industron-ff48/","source":"https://mykin.com/rubber-chemical-resistance-chart-3","source_quote":"Industron FF48 | 1 | 4 | 2 | 4 | 4 | 4 | 1 | 4 | 1 | 2 | 1 | X | 1 |","verified_fields":["aflas","butyl","chemical","epdm","fluorosilicone","hypalon","kalrez","neoprene","nitrile","polyacrylate","polyurethane","rating_scale","sbr","silicone","viton"]},{"chemical":"Industron FF53","nitrile":"1","epdm":"4","neoprene":"2","sbr":"4","silicone":"4","butyl":"4","polyacrylate":"1","hypalon":"4","viton":"1","polyurethane":"2","fluorosilicone":"1","aflas":"X","kalrez":"1","rating_scale":"1 = Satisfactory, 2 = Fair, 3 = Doubtful, 4 = Unsatisfactory, X = Insufficient Data","id":"industron-ff53","url":"https://referencesource.org/chemical-elastomer-material-compatibility/industron-ff53/","source":"https://mykin.com/rubber-chemical-resistance-chart-3","source_quote":"Industron FF53 | 1 | 4 | 2 | 4 | 4 | 4 | 1 | 4 | 1 | 2 | 1 | X | 1 |","verified_fields":["aflas","butyl","chemical","epdm","fluorosilicone","hypalon","kalrez","neoprene","nitrile","polyacrylate","polyurethane","rating_scale","sbr","silicone","viton"]},{"chemical":"Industron FF80","nitrile":"1","epdm":"4","neoprene":"2","sbr":"4","silicone":"4","butyl":"4","polyacrylate":"1","hypalon":"4","viton":"1","polyurethane":"2","fluorosilicone":"1","aflas":"X","kalrez":"1","rating_scale":"1 = Satisfactory, 2 = Fair, 3 = Doubtful, 4 = Unsatisfactory, X = Insufficient Data","id":"industron-ff80","url":"https://referencesource.org/chemical-elastomer-material-compatibility/industron-ff80/","source":"https://mykin.com/rubber-chemical-resistance-chart-3","source_quote":"Industron FF80 | 1 | 4 | 2 | 4 | 4 | 4 | 1 | 4 | 1 | 2 | 1 | X | 1 |","verified_fields":["aflas","butyl","chemical","epdm","fluorosilicone","hypalon","kalrez","neoprene","nitrile","polyacrylate","polyurethane","rating_scale","sbr","silicone","viton"]},{"chemical":"Insulin","nitrile":"3","epdm":"1","neoprene":"1","sbr":"1","silicone":"2","butyl":"1","polyacrylate":"4","hypalon":"1","viton":"3","polyurethane":"4","fluorosilicone":"1","aflas":"X","kalrez":"1","rating_scale":"1 = Satisfactory, 2 = Fair, 3 = Doubtful, 4 = Unsatisfactory, X = Insufficient Data","id":"insulin","url":"https://referencesource.org/chemical-elastomer-material-compatibility/insulin/","source":"https://mykin.com/rubber-chemical-resistance-chart-3","source_quote":"Insulin | 3 | 1 | 1 | 1 | 2 | 1 | 4 | 1 | 3 | 4 | 1 | X | 1 |","verified_fields":["aflas","butyl","chemical","epdm","fluorosilicone","hypalon","kalrez","neoprene","nitrile","polyacrylate","polyurethane","rating_scale","sbr","silicone","viton"]},{"chemical":"Iodic Acid","nitrile":"3","epdm":"1","neoprene":"1","sbr":"1","silicone":"2","butyl":"1","polyacrylate":"4","hypalon":"1","viton":"3","polyurethane":"4","fluorosilicone":"1","aflas":"X","kalrez":"1","rating_scale":"1 = Satisfactory, 2 = Fair, 3 = Doubtful, 4 = Unsatisfactory, X = Insufficient Data","id":"iodic-acid","url":"https://referencesource.org/chemical-elastomer-material-compatibility/iodic-acid/","source":"https://mykin.com/rubber-chemical-resistance-chart-3","source_quote":"Iodic Acid | 3 | 1 | 1 | 1 | 2 | 1 | 4 | 1 | 3 | 4 | 1 | X | 1 |","verified_fields":["aflas","butyl","chemical","epdm","fluorosilicone","hypalon","kalrez","neoprene","nitrile","polyacrylate","polyurethane","rating_scale","sbr","silicone","viton"]},{"chemical":"Iodine","nitrile":"2","epdm":"2","neoprene":"4","sbr":"2","silicone":"X","butyl":"2","polyacrylate":"X","hypalon":"2","viton":"1","polyurethane":"X","fluorosilicone":"1","aflas":"X","kalrez":"1","rating_scale":"1 = Satisfactory, 2 = Fair, 3 = Doubtful, 4 = Unsatisfactory, X = Insufficient Data","id":"iodine","url":"https://referencesource.org/chemical-elastomer-material-compatibility/iodine/","source":"https://mykin.com/rubber-chemical-resistance-chart-3","source_quote":"Iodine | 2 | 2 | 4 | 2 | X | 2 | X | 2 | 1 | X | 1 | X | 1 |","verified_fields":["aflas","butyl","chemical","epdm","fluorosilicone","hypalon","kalrez","neoprene","nitrile","polyacrylate","polyurethane","rating_scale","sbr","silicone","viton"]},{"chemical":"Iodine Pentafluoride","nitrile":"4","epdm":"4","neoprene":"4","sbr":"4","silicone":"4","butyl":"4","polyacrylate":"4","hypalon":"4","viton":"4","polyurethane":"4","fluorosilicone":"4","aflas":"X","kalrez":"2","rating_scale":"1 = Satisfactory, 2 = Fair, 3 = Doubtful, 4 = Unsatisfactory, X = Insufficient Data","id":"iodine-pentafluoride","url":"https://referencesource.org/chemical-elastomer-material-compatibility/iodine-pentafluoride/","source":"https://mykin.com/rubber-chemical-resistance-chart-3","source_quote":"Iodine Pentafluoride | 4 | 4 | 4 | 4 | 4 | 4 | 4 | 4 | 4 | 4 | 4 | X | 2 |","verified_fields":["aflas","butyl","chemical","epdm","fluorosilicone","hypalon","kalrez","neoprene","nitrile","polyacrylate","polyurethane","rating_scale","sbr","silicone","viton"]},{"chemical":"Iodoform","nitrile":"X","epdm":"4","neoprene":"4","sbr":"4","silicone":"X","butyl":"4","polyacrylate":"4","hypalon":"4","viton":"1","polyurethane":"3","fluorosilicone":"2","aflas":"X","kalrez":"1","rating_scale":"1 = Satisfactory, 2 = Fair, 3 = Doubtful, 4 = Unsatisfactory, X = Insufficient Data","id":"iodoform","url":"https://referencesource.org/chemical-elastomer-material-compatibility/iodoform/","source":"https://mykin.com/rubber-chemical-resistance-chart-3","source_quote":"Iodoform | X | 4 | 4 | 4 | X | 4 | 4 | 4 | 1 | 3 | 2 | X | 1 |","verified_fields":["aflas","butyl","chemical","epdm","fluorosilicone","hypalon","kalrez","neoprene","nitrile","polyacrylate","polyurethane","rating_scale","sbr","silicone","viton"]},{"chemical":"Isoamyl Acetate","nitrile":"3","epdm":"1","neoprene":"1","sbr":"1","silicone":"2","butyl":"1","polyacrylate":"4","hypalon":"1","viton":"3","polyurethane":"4","fluorosilicone":"1","aflas":"X","kalrez":"1","rating_scale":"1 = Satisfactory, 2 = Fair, 3 = Doubtful, 4 = Unsatisfactory, X = Insufficient Data","id":"isoamyl-acetate","url":"https://referencesource.org/chemical-elastomer-material-compatibility/isoamyl-acetate/","source":"https://mykin.com/rubber-chemical-resistance-chart-3","source_quote":"Isoamyl Acetate | 3 | 1 | 1 | 1 | 2 | 1 | 4 | 1 | 3 | 4 | 1 | X | 1 |","verified_fields":["aflas","butyl","chemical","epdm","fluorosilicone","hypalon","kalrez","neoprene","nitrile","polyacrylate","polyurethane","rating_scale","sbr","silicone","viton"]},{"chemical":"Isoamyl Butyrate","nitrile":"3","epdm":"1","neoprene":"1","sbr":"1","silicone":"2","butyl":"1","polyacrylate":"4","hypalon":"1","viton":"3","polyurethane":"4","fluorosilicone":"1","aflas":"X","kalrez":"1","rating_scale":"1 = Satisfactory, 2 = Fair, 3 = Doubtful, 4 = Unsatisfactory, X = Insufficient Data","id":"isoamyl-butyrate","url":"https://referencesource.org/chemical-elastomer-material-compatibility/isoamyl-butyrate/","source":"https://mykin.com/rubber-chemical-resistance-chart-3","source_quote":"Isoamyl Butyrate | 3 | 1 | 1 | 1 | 2 | 1 | 4 | 1 | 3 | 4 | 1 | X | 1 |","verified_fields":["aflas","butyl","chemical","epdm","fluorosilicone","hypalon","kalrez","neoprene","nitrile","polyacrylate","polyurethane","rating_scale","sbr","silicone","viton"]},{"chemical":"Isoamyl Valerate","nitrile":"3","epdm":"1","neoprene":"1","sbr":"1","silicone":"2","butyl":"1","polyacrylate":"4","hypalon":"1","viton":"3","polyurethane":"4","fluorosilicone":"1","aflas":"X","kalrez":"1","rating_scale":"1 = Satisfactory, 2 = Fair, 3 = Doubtful, 4 = Unsatisfactory, X = Insufficient Data","id":"isoamyl-valerate","url":"https://referencesource.org/chemical-elastomer-material-compatibility/isoamyl-valerate/","source":"https://mykin.com/rubber-chemical-resistance-chart-3","source_quote":"Isoamyl Valerate | 3 | 1 | 1 | 1 | 2 | 1 | 4 | 1 | 3 | 4 | 1 | X | 1 |","verified_fields":["aflas","butyl","chemical","epdm","fluorosilicone","hypalon","kalrez","neoprene","nitrile","polyacrylate","polyurethane","rating_scale","sbr","silicone","viton"]},{"chemical":"Isoboreol","nitrile":"X","epdm":"X","neoprene":"4","sbr":"4","silicone":"X","butyl":"4","polyacrylate":"4","hypalon":"4","viton":"1","polyurethane":"3","fluorosilicone":"2","aflas":"X","kalrez":"1","rating_scale":"1 = Satisfactory, 2 = Fair, 3 = Doubtful, 4 = Unsatisfactory, X = Insufficient Data","id":"isoboreol","url":"https://referencesource.org/chemical-elastomer-material-compatibility/isoboreol/","source":"https://mykin.com/rubber-chemical-resistance-chart-3","source_quote":"Isoboreol | X | X | 4 | 4 | X | 4 | 4 | 4 | 1 | 3 | 2 | X | 1 |","verified_fields":["aflas","butyl","chemical","epdm","fluorosilicone","hypalon","kalrez","neoprene","nitrile","polyacrylate","polyurethane","rating_scale","sbr","silicone","viton"]},{"chemical":"Isobutane","nitrile":"1","epdm":"4","neoprene":"2","sbr":"4","silicone":"2","butyl":"4","polyacrylate":"1","hypalon":"2","viton":"1","polyurethane":"1","fluorosilicone":"1","aflas":"X","kalrez":"1","rating_scale":"1 = Satisfactory, 2 = Fair, 3 = Doubtful, 4 = Unsatisfactory, X = Insufficient Data","id":"isobutane","url":"https://referencesource.org/chemical-elastomer-material-compatibility/isobutane/","source":"https://mykin.com/rubber-chemical-resistance-chart-3","source_quote":"Isobutane | 1 | 4 | 2 | 4 | 2 | 4 | 1 | 2 | 1 | 1 | 1 | X | 1 |","verified_fields":["aflas","butyl","chemical","epdm","fluorosilicone","hypalon","kalrez","neoprene","nitrile","polyacrylate","polyurethane","rating_scale","sbr","silicone","viton"]},{"chemical":"Isobutyl Acetate","nitrile":"3","epdm":"1","neoprene":"1","sbr":"1","silicone":"2","butyl":"1","polyacrylate":"4","hypalon":"1","viton":"3","polyurethane":"4","fluorosilicone":"1","aflas":"X","kalrez":"1","rating_scale":"1 = Satisfactory, 2 = Fair, 3 = Doubtful, 4 = Unsatisfactory, X = Insufficient Data","id":"isobutyl-acetate","url":"https://referencesource.org/chemical-elastomer-material-compatibility/isobutyl-acetate/","source":"https://mykin.com/rubber-chemical-resistance-chart-3","source_quote":"Isobutyl Acetate | 3 | 1 | 1 | 1 | 2 | 1 | 4 | 1 | 3 | 4 | 1 | X | 1 |","verified_fields":["aflas","butyl","chemical","epdm","fluorosilicone","hypalon","kalrez","neoprene","nitrile","polyacrylate","polyurethane","rating_scale","sbr","silicone","viton"]},{"chemical":"Isobutyl Alcohol","nitrile":"2","epdm":"1","neoprene":"1","sbr":"2","silicone":"1","butyl":"1","polyacrylate":"4","hypalon":"1","viton":"1","polyurethane":"4","fluorosilicone":"2","aflas":"X","kalrez":"1","rating_scale":"1 = Satisfactory, 2 = Fair, 3 = Doubtful, 4 = Unsatisfactory, X = Insufficient Data","id":"isobutyl-alcohol","url":"https://referencesource.org/chemical-elastomer-material-compatibility/isobutyl-alcohol/","source":"https://mykin.com/rubber-chemical-resistance-chart-3","source_quote":"Isobutyl Alcohol | 2 | 1 | 1 | 2 | 1 | 1 | 4 | 1 | 1 | 4 | 2 | X | 1 |","verified_fields":["aflas","butyl","chemical","epdm","fluorosilicone","hypalon","kalrez","neoprene","nitrile","polyacrylate","polyurethane","rating_scale","sbr","silicone","viton"]},{"chemical":"Isobutyl Chloride","nitrile":"4","epdm":"4","neoprene":"4","sbr":"X","silicone":"X","butyl":"X","polyacrylate":"X","hypalon":"X","viton":"1","polyurethane":"X","fluorosilicone":"X","aflas":"4","kalrez":"1","rating_scale":"1 = Satisfactory, 2 = Fair, 3 = Doubtful, 4 = Unsatisfactory, X = Insufficient Data","id":"isobutyl-chloride","url":"https://referencesource.org/chemical-elastomer-material-compatibility/isobutyl-chloride/","source":"https://mykin.com/rubber-chemical-resistance-chart-3","source_quote":"Isobutyl Chloride | 4 | 4 | 4 | X | X | X | X | X | 1 | X | X | 4 | 1 |","verified_fields":["aflas","butyl","chemical","epdm","fluorosilicone","hypalon","kalrez","neoprene","nitrile","polyacrylate","polyurethane","rating_scale","sbr","silicone","viton"]},{"chemical":"Isobutyl Ether","nitrile":"2","epdm":"4","neoprene":"3","sbr":"X","silicone":"X","butyl":"X","polyacrylate":"X","hypalon":"X","viton":"4","polyurethane":"X","fluorosilicone":"X","aflas":"4","kalrez":"1","rating_scale":"1 = Satisfactory, 2 = Fair, 3 = Doubtful, 4 = Unsatisfactory, X = Insufficient Data","id":"isobutyl-ether","url":"https://referencesource.org/chemical-elastomer-material-compatibility/isobutyl-ether/","source":"https://mykin.com/rubber-chemical-resistance-chart-3","source_quote":"Isobutyl Ether | 2 | 4 | 3 | X | X | X | X | X | 4 | X | X | 4 | 1 |","verified_fields":["aflas","butyl","chemical","epdm","fluorosilicone","hypalon","kalrez","neoprene","nitrile","polyacrylate","polyurethane","rating_scale","sbr","silicone","viton"]},{"chemical":"Isobutyl Methyl Ketone","nitrile":"3","epdm":"1","neoprene":"1","sbr":"1","silicone":"2","butyl":"1","polyacrylate":"4","hypalon":"1","viton":"3","polyurethane":"4","fluorosilicone":"1","aflas":"X","kalrez":"1","rating_scale":"1 = Satisfactory, 2 = Fair, 3 = Doubtful, 4 = Unsatisfactory, X = Insufficient Data","id":"isobutyl-methyl-ketone","url":"https://referencesource.org/chemical-elastomer-material-compatibility/isobutyl-methyl-ketone/","source":"https://mykin.com/rubber-chemical-resistance-chart-3","source_quote":"Isobutyl Methyl Ketone | 3 | 1 | 1 | 1 | 2 | 1 | 4 | 1 | 3 | 4 | 1 | X | 1 |","verified_fields":["aflas","butyl","chemical","epdm","fluorosilicone","hypalon","kalrez","neoprene","nitrile","polyacrylate","polyurethane","rating_scale","sbr","silicone","viton"]},{"chemical":"Isobutyl n-Butyrate","nitrile":"4","epdm":"1","neoprene":"4","sbr":"4","silicone":"X","butyl":"1","polyacrylate":"4","hypalon":"4","viton":"1","polyurethane":"X","fluorosilicone":"1","aflas":"X","kalrez":"1","rating_scale":"1 = Satisfactory, 2 = Fair, 3 = Doubtful, 4 = Unsatisfactory, X = Insufficient Data","id":"isobutyl-n-butyrate","url":"https://referencesource.org/chemical-elastomer-material-compatibility/isobutyl-n-butyrate/","source":"https://mykin.com/rubber-chemical-resistance-chart-3","source_quote":"Isobutyl n-Butyrate | 4 | 1 | 4 | 4 | X | 1 | 4 | 4 | 1 | X | 1 | X | 1 |","verified_fields":["aflas","butyl","chemical","epdm","fluorosilicone","hypalon","kalrez","neoprene","nitrile","polyacrylate","polyurethane","rating_scale","sbr","silicone","viton"]},{"chemical":"Isobutyl Phosphate","nitrile":"3","epdm":"1","neoprene":"1","sbr":"1","silicone":"2","butyl":"1","polyacrylate":"4","hypalon":"1","viton":"3","polyurethane":"4","fluorosilicone":"1","aflas":"X","kalrez":"1","rating_scale":"1 = Satisfactory, 2 = Fair, 3 = Doubtful, 4 = Unsatisfactory, X = Insufficient Data","id":"isobutyl-phosphate","url":"https://referencesource.org/chemical-elastomer-material-compatibility/isobutyl-phosphate/","source":"https://mykin.com/rubber-chemical-resistance-chart-3","source_quote":"Isobutyl Phosphate | 3 | 1 | 1 | 1 | 2 | 1 | 4 | 1 | 3 | 4 | 1 | X | 1 |","verified_fields":["aflas","butyl","chemical","epdm","fluorosilicone","hypalon","kalrez","neoprene","nitrile","polyacrylate","polyurethane","rating_scale","sbr","silicone","viton"]},{"chemical":"Isobutylene","nitrile":"X","epdm":"X","neoprene":"4","sbr":"4","silicone":"X","butyl":"4","polyacrylate":"4","hypalon":"4","viton":"1","polyurethane":"3","fluorosilicone":"2","aflas":"X","kalrez":"1","rating_scale":"1 = Satisfactory, 2 = Fair, 3 = Doubtful, 4 = Unsatisfactory, X = Insufficient Data","id":"isobutylene","url":"https://referencesource.org/chemical-elastomer-material-compatibility/isobutylene/","source":"https://mykin.com/rubber-chemical-resistance-chart-3","source_quote":"Isobutylene | X | X | 4 | 4 | X | 4 | 4 | 4 | 1 | 3 | 2 | X | 1 |","verified_fields":["aflas","butyl","chemical","epdm","fluorosilicone","hypalon","kalrez","neoprene","nitrile","polyacrylate","polyurethane","rating_scale","sbr","silicone","viton"]},{"chemical":"Isobutyraldehyde","nitrile":"3","epdm":"2","neoprene":"3","sbr":"X","silicone":"X","butyl":"X","polyacrylate":"X","hypalon":"X","viton":"4","polyurethane":"X","fluorosilicone":"X","aflas":"4","kalrez":"2","rating_scale":"1 = Satisfactory, 2 = Fair, 3 = Doubtful, 4 = Unsatisfactory, X = Insufficient Data","id":"isobutyraldehyde","url":"https://referencesource.org/chemical-elastomer-material-compatibility/isobutyraldehyde/","source":"https://mykin.com/rubber-chemical-resistance-chart-3","source_quote":"Isobutyraldehyde | 3 | 2 | 3 | X | X | X | X | X | 4 | X | X | 4 | 2 |","verified_fields":["aflas","butyl","chemical","epdm","fluorosilicone","hypalon","kalrez","neoprene","nitrile","polyacrylate","polyurethane","rating_scale","sbr","silicone","viton"]},{"chemical":"Isobutyric Acid","nitrile":"1","epdm":"2","neoprene":"4","sbr":"X","silicone":"2","butyl":"X","polyacrylate":"X","hypalon":"X","viton":"4","polyurethane":"X","fluorosilicone":"X","aflas":"3","kalrez":"1","rating_scale":"1 = Satisfactory, 2 = Fair, 3 = Doubtful, 4 = Unsatisfactory, X = Insufficient Data","id":"isobutyric-acid","url":"https://referencesource.org/chemical-elastomer-material-compatibility/isobutyric-acid/","source":"https://mykin.com/rubber-chemical-resistance-chart-3","source_quote":"Isobutyric Acid | 1 | 2 | 4 | X | 2 | X | X | X | 4 | X | X | 3 | 1 |","verified_fields":["aflas","butyl","chemical","epdm","fluorosilicone","hypalon","kalrez","neoprene","nitrile","polyacrylate","polyurethane","rating_scale","sbr","silicone","viton"]},{"chemical":"Isocrotyl Chloride","nitrile":"X","epdm":"X","neoprene":"4","sbr":"4","silicone":"X","butyl":"4","polyacrylate":"4","hypalon":"4","viton":"1","polyurethane":"3","fluorosilicone":"2","aflas":"X","kalrez":"1","rating_scale":"1 = Satisfactory, 2 = Fair, 3 = Doubtful, 4 = Unsatisfactory, X = Insufficient Data","id":"isocrotyl-chloride","url":"https://referencesource.org/chemical-elastomer-material-compatibility/isocrotyl-chloride/","source":"https://mykin.com/rubber-chemical-resistance-chart-3","source_quote":"Isocrotyl Chloride | X | X | 4 | 4 | X | 4 | 4 | 4 | 1 | 3 | 2 | X | 1 |","verified_fields":["aflas","butyl","chemical","epdm","fluorosilicone","hypalon","kalrez","neoprene","nitrile","polyacrylate","polyurethane","rating_scale","sbr","silicone","viton"]},{"chemical":"Isodecanol","nitrile":"1","epdm":"4","neoprene":"2","sbr":"4","silicone":"2","butyl":"4","polyacrylate":"1","hypalon":"2","viton":"1","polyurethane":"1","fluorosilicone":"1","aflas":"X","kalrez":"1","rating_scale":"1 = Satisfactory, 2 = Fair, 3 = Doubtful, 4 = Unsatisfactory, X = Insufficient Data","id":"isodecanol","url":"https://referencesource.org/chemical-elastomer-material-compatibility/isodecanol/","source":"https://mykin.com/rubber-chemical-resistance-chart-3","source_quote":"Isodecanol | 1 | 4 | 2 | 4 | 2 | 4 | 1 | 2 | 1 | 1 | 1 | X | 1 |","verified_fields":["aflas","butyl","chemical","epdm","fluorosilicone","hypalon","kalrez","neoprene","nitrile","polyacrylate","polyurethane","rating_scale","sbr","silicone","viton"]},{"chemical":"Isododecane","nitrile":"1","epdm":"4","neoprene":"2","sbr":"4","silicone":"4","butyl":"4","polyacrylate":"4","hypalon":"2","viton":"1","polyurethane":"X","fluorosilicone":"1","aflas":"X","kalrez":"1","rating_scale":"1 = Satisfactory, 2 = Fair, 3 = Doubtful, 4 = Unsatisfactory, X = Insufficient Data","id":"isododecane","url":"https://referencesource.org/chemical-elastomer-material-compatibility/isododecane/","source":"https://mykin.com/rubber-chemical-resistance-chart-3","source_quote":"Isododecane | 1 | 4 | 2 | 4 | 4 | 4 | 4 | 2 | 1 | X | 1 | X | 1 |","verified_fields":["aflas","butyl","chemical","epdm","fluorosilicone","hypalon","kalrez","neoprene","nitrile","polyacrylate","polyurethane","rating_scale","sbr","silicone","viton"]},{"chemical":"Isoeugenol","nitrile":"1","epdm":"4","neoprene":"2","sbr":"4","silicone":"2","butyl":"4","polyacrylate":"1","hypalon":"2","viton":"1","polyurethane":"1","fluorosilicone":"1","aflas":"X","kalrez":"1","rating_scale":"1 = Satisfactory, 2 = Fair, 3 = Doubtful, 4 = Unsatisfactory, X = Insufficient Data","id":"isoeugenol","url":"https://referencesource.org/chemical-elastomer-material-compatibility/isoeugenol/","source":"https://mykin.com/rubber-chemical-resistance-chart-3","source_quote":"Isoeugenol | 1 | 4 | 2 | 4 | 2 | 4 | 1 | 2 | 1 | 1 | 1 | X | 1 |","verified_fields":["aflas","butyl","chemical","epdm","fluorosilicone","hypalon","kalrez","neoprene","nitrile","polyacrylate","polyurethane","rating_scale","sbr","silicone","viton"]},{"chemical":"Isooctane","nitrile":"1","epdm":"4","neoprene":"2","sbr":"4","silicone":"4","butyl":"4","polyacrylate":"1","hypalon":"1","viton":"1","polyurethane":"2","fluorosilicone":"1","aflas":"X","kalrez":"1","rating_scale":"1 = Satisfactory, 2 = Fair, 3 = Doubtful, 4 = Unsatisfactory, X = Insufficient Data","id":"isooctane","url":"https://referencesource.org/chemical-elastomer-material-compatibility/isooctane/","source":"https://mykin.com/rubber-chemical-resistance-chart-3","source_quote":"Isooctane | 1 | 4 | 2 | 4 | 4 | 4 | 1 | 1 | 1 | 2 | 1 | X | 1 |","verified_fields":["aflas","butyl","chemical","epdm","fluorosilicone","hypalon","kalrez","neoprene","nitrile","polyacrylate","polyurethane","rating_scale","sbr","silicone","viton"]},{"chemical":"Isopentane","nitrile":"1","epdm":"4","neoprene":"2","sbr":"4","silicone":"2","butyl":"4","polyacrylate":"1","hypalon":"2","viton":"1","polyurethane":"1","fluorosilicone":"1","aflas":"X","kalrez":"1","rating_scale":"1 = Satisfactory, 2 = Fair, 3 = Doubtful, 4 = Unsatisfactory, X = Insufficient Data","id":"isopentane","url":"https://referencesource.org/chemical-elastomer-material-compatibility/isopentane/","source":"https://mykin.com/rubber-chemical-resistance-chart-3","source_quote":"Isopentane | 1 | 4 | 2 | 4 | 2 | 4 | 1 | 2 | 1 | 1 | 1 | X | 1 |","verified_fields":["aflas","butyl","chemical","epdm","fluorosilicone","hypalon","kalrez","neoprene","nitrile","polyacrylate","polyurethane","rating_scale","sbr","silicone","viton"]},{"chemical":"Isophorone (Ketone)","nitrile":"4","epdm":"2","neoprene":"4","sbr":"4","silicone":"4","butyl":"2","polyacrylate":"4","hypalon":"4","viton":"4","polyurethane":"4","fluorosilicone":"4","aflas":"X","kalrez":"1","rating_scale":"1 = Satisfactory, 2 = Fair, 3 = Doubtful, 4 = Unsatisfactory, X = Insufficient Data","id":"isophorone-ketone","url":"https://referencesource.org/chemical-elastomer-material-compatibility/isophorone-ketone/","source":"https://mykin.com/rubber-chemical-resistance-chart-3","source_quote":"Isophorone (Ketone) | 4 | 2 | 4 | 4 | 4 | 2 | 4 | 4 | 4 | 4 | 4 | X | 1 |","verified_fields":["aflas","butyl","chemical","epdm","fluorosilicone","hypalon","kalrez","neoprene","nitrile","polyacrylate","polyurethane","rating_scale","sbr","silicone","viton"]},{"chemical":"Isopropanol","nitrile":"2","epdm":"1","neoprene":"2","sbr":"2","silicone":"1","butyl":"1","polyacrylate":"4","hypalon":"1","viton":"1","polyurethane":"4","fluorosilicone":"2","aflas":"X","kalrez":"1","rating_scale":"1 = Satisfactory, 2 = Fair, 3 = Doubtful, 4 = Unsatisfactory, X = Insufficient Data","id":"isopropanol","url":"https://referencesource.org/chemical-elastomer-material-compatibility/isopropanol/","source":"https://mykin.com/rubber-chemical-resistance-chart-3","source_quote":"Isopropanol | 2 | 1 | 2 | 2 | 1 | 1 | 4 | 1 | 1 | 4 | 2 | X | 1 |","verified_fields":["aflas","butyl","chemical","epdm","fluorosilicone","hypalon","kalrez","neoprene","nitrile","polyacrylate","polyurethane","rating_scale","sbr","silicone","viton"]},{"chemical":"Isopropyl Acetate","nitrile":"4","epdm":"2","neoprene":"4","sbr":"4","silicone":"4","butyl":"2","polyacrylate":"4","hypalon":"4","viton":"4","polyurethane":"4","fluorosilicone":"2","aflas":"X","kalrez":"1","rating_scale":"1 = Satisfactory, 2 = Fair, 3 = Doubtful, 4 = Unsatisfactory, X = Insufficient Data","id":"isopropyl-acetate","url":"https://referencesource.org/chemical-elastomer-material-compatibility/isopropyl-acetate/","source":"https://mykin.com/rubber-chemical-resistance-chart-3","source_quote":"Isopropyl Acetate | 4 | 2 | 4 | 4 | 4 | 2 | 4 | 4 | 4 | 4 | 2 | X | 1 |","verified_fields":["aflas","butyl","chemical","epdm","fluorosilicone","hypalon","kalrez","neoprene","nitrile","polyacrylate","polyurethane","rating_scale","sbr","silicone","viton"]},{"chemical":"Isopropyl Alcohol","nitrile":"2","epdm":"1","neoprene":"2","sbr":"2","silicone":"1","butyl":"1","polyacrylate":"4","hypalon":"1","viton":"1","polyurethane":"4","fluorosilicone":"2","aflas":"X","kalrez":"1","rating_scale":"1 = Satisfactory, 2 = Fair, 3 = Doubtful, 4 = Unsatisfactory, X = Insufficient Data","id":"isopropyl-alcohol","url":"https://referencesource.org/chemical-elastomer-material-compatibility/isopropyl-alcohol/","source":"https://mykin.com/rubber-chemical-resistance-chart-3","source_quote":"Isopropyl Alcohol | 2 | 1 | 2 | 2 | 1 | 1 | 4 | 1 | 1 | 4 | 2 | X | 1 |","verified_fields":["aflas","butyl","chemical","epdm","fluorosilicone","hypalon","kalrez","neoprene","nitrile","polyacrylate","polyurethane","rating_scale","sbr","silicone","viton"]},{"chemical":"Isopropyl Chloride","nitrile":"4","epdm":"4","neoprene":"4","sbr":"4","silicone":"4","butyl":"4","polyacrylate":"4","hypalon":"4","viton":"1","polyurethane":"4","fluorosilicone":"2","aflas":"X","kalrez":"1","rating_scale":"1 = Satisfactory, 2 = Fair, 3 = Doubtful, 4 = Unsatisfactory, X = Insufficient Data","id":"isopropyl-chloride","url":"https://referencesource.org/chemical-elastomer-material-compatibility/isopropyl-chloride/","source":"https://mykin.com/rubber-chemical-resistance-chart-3","source_quote":"Isopropyl Chloride | 4 | 4 | 4 | 4 | 4 | 4 | 4 | 4 | 1 | 4 | 2 | X | 1 |","verified_fields":["aflas","butyl","chemical","epdm","fluorosilicone","hypalon","kalrez","neoprene","nitrile","polyacrylate","polyurethane","rating_scale","sbr","silicone","viton"]},{"chemical":"Isopropyl Ether","nitrile":"2","epdm":"4","neoprene":"3","sbr":"4","silicone":"4","butyl":"4","polyacrylate":"3","hypalon":"3","viton":"4","polyurethane":"2","fluorosilicone":"3","aflas":"X","kalrez":"1","rating_scale":"1 = Satisfactory, 2 = Fair, 3 = Doubtful, 4 = Unsatisfactory, X = Insufficient Data","id":"isopropyl-ether","url":"https://referencesource.org/chemical-elastomer-material-compatibility/isopropyl-ether/","source":"https://mykin.com/rubber-chemical-resistance-chart-3","source_quote":"Isopropyl Ether | 2 | 4 | 3 | 4 | 4 | 4 | 3 | 3 | 4 | 2 | 3 | X | 1 |","verified_fields":["aflas","butyl","chemical","epdm","fluorosilicone","hypalon","kalrez","neoprene","nitrile","polyacrylate","polyurethane","rating_scale","sbr","silicone","viton"]},{"chemical":"Isopropylacetone","nitrile":"3","epdm":"1","neoprene":"1","sbr":"1","silicone":"2","butyl":"1","polyacrylate":"4","hypalon":"1","viton":"3","polyurethane":"4","fluorosilicone":"1","aflas":"X","kalrez":"1","rating_scale":"1 = Satisfactory, 2 = Fair, 3 = Doubtful, 4 = Unsatisfactory, X = Insufficient Data","id":"isopropylacetone","url":"https://referencesource.org/chemical-elastomer-material-compatibility/isopropylacetone/","source":"https://mykin.com/rubber-chemical-resistance-chart-3","source_quote":"Isopropylacetone | 3 | 1 | 1 | 1 | 2 | 1 | 4 | 1 | 3 | 4 | 1 | X | 1 |","verified_fields":["aflas","butyl","chemical","epdm","fluorosilicone","hypalon","kalrez","neoprene","nitrile","polyacrylate","polyurethane","rating_scale","sbr","silicone","viton"]},{"chemical":"Isopropylamine","nitrile":"3","epdm":"1","neoprene":"1","sbr":"1","silicone":"2","butyl":"1","polyacrylate":"4","hypalon":"1","viton":"3","polyurethane":"4","fluorosilicone":"1","aflas":"X","kalrez":"1","rating_scale":"1 = Satisfactory, 2 = Fair, 3 = Doubtful, 4 = Unsatisfactory, X = Insufficient Data","id":"isopropylamine","url":"https://referencesource.org/chemical-elastomer-material-compatibility/isopropylamine/","source":"https://mykin.com/rubber-chemical-resistance-chart-3","source_quote":"Isopropylamine | 3 | 1 | 1 | 1 | 2 | 1 | 4 | 1 | 3 | 4 | 1 | X | 1 |","verified_fields":["aflas","butyl","chemical","epdm","fluorosilicone","hypalon","kalrez","neoprene","nitrile","polyacrylate","polyurethane","rating_scale","sbr","silicone","viton"]},{"chemical":"Jet Fuel A","nitrile":"2","epdm":"4","neoprene":"4","sbr":"4","silicone":"X","butyl":"4","polyacrylate":"4","hypalon":"4","viton":"1","polyurethane":"3","fluorosilicone":"2","aflas":"X","kalrez":"1","rating_scale":"1 = Satisfactory, 2 = Fair, 3 = Doubtful, 4 = Unsatisfactory, X = Insufficient Data","id":"jet-fuel-a","url":"https://referencesource.org/chemical-elastomer-material-compatibility/jet-fuel-a/","source":"https://mykin.com/rubber-chemical-resistance-chart-3","source_quote":"Jet Fuel A | 2 | 4 | 4 | 4 | X | 4 | 4 | 4 | 1 | 3 | 2 | X | 1 |","verified_fields":["aflas","butyl","chemical","epdm","fluorosilicone","hypalon","kalrez","neoprene","nitrile","polyacrylate","polyurethane","rating_scale","sbr","silicone","viton"]},{"chemical":"JP-3 (MIL-J-5624)","nitrile":"1","epdm":"4","neoprene":"4","sbr":"X","silicone":"X","butyl":"X","polyacrylate":"X","hypalon":"X","viton":"1","polyurethane":"X","fluorosilicone":"X","aflas":"2","kalrez":"1","rating_scale":"1 = Satisfactory, 2 = Fair, 3 = Doubtful, 4 = Unsatisfactory, X = Insufficient Data","id":"jp-3-mil-j-5624","url":"https://referencesource.org/chemical-elastomer-material-compatibility/jp-3-mil-j-5624/","source":"https://mykin.com/rubber-chemical-resistance-chart-3","source_quote":"JP-3 (MIL-J-5624) | 1 | 4 | 4 | X | X | X | X | X | 1 | X | X | 2 | 1 |","verified_fields":["aflas","butyl","chemical","epdm","fluorosilicone","hypalon","kalrez","neoprene","nitrile","polyacrylate","polyurethane","rating_scale","sbr","silicone","viton"]},{"chemical":"JP-4 (MIL-T-5624)","nitrile":"1","epdm":"4","neoprene":"4","sbr":"4","silicone":"4","butyl":"4","polyacrylate":"2","hypalon":"4","viton":"1","polyurethane":"2","fluorosilicone":"2","aflas":"X","kalrez":"1","rating_scale":"1 = Satisfactory, 2 = Fair, 3 = Doubtful, 4 = Unsatisfactory, X = Insufficient Data","id":"jp-4-mil-t-5624","url":"https://referencesource.org/chemical-elastomer-material-compatibility/jp-4-mil-t-5624/","source":"https://mykin.com/rubber-chemical-resistance-chart-3","source_quote":"JP-4 (MIL-T-5624) | 1 | 4 | 4 | 4 | 4 | 4 | 2 | 4 | 1 | 2 | 2 | X | 1 |","verified_fields":["aflas","butyl","chemical","epdm","fluorosilicone","hypalon","kalrez","neoprene","nitrile","polyacrylate","polyurethane","rating_scale","sbr","silicone","viton"]},{"chemical":"JP-5 (MIL-T-5624)","nitrile":"1","epdm":"4","neoprene":"4","sbr":"4","silicone":"4","butyl":"4","polyacrylate":"2","hypalon":"4","viton":"1","polyurethane":"2","fluorosilicone":"2","aflas":"X","kalrez":"1","rating_scale":"1 = Satisfactory, 2 = Fair, 3 = Doubtful, 4 = Unsatisfactory, X = Insufficient Data","id":"jp-5-mil-t-5624","url":"https://referencesource.org/chemical-elastomer-material-compatibility/jp-5-mil-t-5624/","source":"https://mykin.com/rubber-chemical-resistance-chart-3","source_quote":"JP-5 (MIL-T-5624) | 1 | 4 | 4 | 4 | 4 | 4 | 2 | 4 | 1 | 2 | 2 | X | 1 |","verified_fields":["aflas","butyl","chemical","epdm","fluorosilicone","hypalon","kalrez","neoprene","nitrile","polyacrylate","polyurethane","rating_scale","sbr","silicone","viton"]},{"chemical":"JP-6 (MIL-J-25656)","nitrile":"1","epdm":"4","neoprene":"4","sbr":"4","silicone":"4","butyl":"4","polyacrylate":"2","hypalon":"4","viton":"1","polyurethane":"2","fluorosilicone":"2","aflas":"X","kalrez":"1","rating_scale":"1 = Satisfactory, 2 = Fair, 3 = Doubtful, 4 = Unsatisfactory, X = Insufficient Data","id":"jp-6-mil-j-25656","url":"https://referencesource.org/chemical-elastomer-material-compatibility/jp-6-mil-j-25656/","source":"https://mykin.com/rubber-chemical-resistance-chart-3","source_quote":"JP-6 (MIL-J-25656) | 1 | 4 | 4 | 4 | 4 | 4 | 2 | 4 | 1 | 2 | 2 | X | 1 |","verified_fields":["aflas","butyl","chemical","epdm","fluorosilicone","hypalon","kalrez","neoprene","nitrile","polyacrylate","polyurethane","rating_scale","sbr","silicone","viton"]},{"chemical":"JP-8 (MIL-T-83133)","nitrile":"1","epdm":"4","neoprene":"3","sbr":"4","silicone":"4","butyl":"4","polyacrylate":"1","hypalon":"X","viton":"1","polyurethane":"1","fluorosilicone":"2","aflas":"X","kalrez":"1","rating_scale":"1 = Satisfactory, 2 = Fair, 3 = Doubtful, 4 = Unsatisfactory, X = Insufficient Data","id":"jp-8-mil-t-83133","url":"https://referencesource.org/chemical-elastomer-material-compatibility/jp-8-mil-t-83133/","source":"https://mykin.com/rubber-chemical-resistance-chart-3","source_quote":"JP-8 (MIL-T-83133) | 1 | 4 | 3 | 4 | 4 | 4 | 1 | X | 1 | 1 | 2 | X | 1 |","verified_fields":["aflas","butyl","chemical","epdm","fluorosilicone","hypalon","kalrez","neoprene","nitrile","polyacrylate","polyurethane","rating_scale","sbr","silicone","viton"]},{"chemical":"JP-9 -11","nitrile":"4","epdm":"4","neoprene":"4","sbr":"4","silicone":"4","butyl":"4","polyacrylate":"4","hypalon":"X","viton":"1","polyurethane":"4","fluorosilicone":"2","aflas":"X","kalrez":"1","rating_scale":"1 = Satisfactory, 2 = Fair, 3 = Doubtful, 4 = Unsatisfactory, X = Insufficient Data","id":"jp-9-11","url":"https://referencesource.org/chemical-elastomer-material-compatibility/jp-9-11/","source":"https://mykin.com/rubber-chemical-resistance-chart-3","source_quote":"JP-9 -11 | 4 | 4 | 4 | 4 | 4 | 4 | 4 | X | 1 | 4 | 2 | X | 1 |","verified_fields":["aflas","butyl","chemical","epdm","fluorosilicone","hypalon","kalrez","neoprene","nitrile","polyacrylate","polyurethane","rating_scale","sbr","silicone","viton"]},{"chemical":"JP-9 (MIL-F-81912)","nitrile":"3","epdm":"4","neoprene":"4","sbr":"4","silicone":"4","butyl":"4","polyacrylate":"4","hypalon":"X","viton":"1","polyurethane":"3","fluorosilicone":"2","aflas":"X","kalrez":"1","rating_scale":"1 = Satisfactory, 2 = Fair, 3 = Doubtful, 4 = Unsatisfactory, X = Insufficient Data","id":"jp-9-mil-f-81912","url":"https://referencesource.org/chemical-elastomer-material-compatibility/jp-9-mil-f-81912/","source":"https://mykin.com/rubber-chemical-resistance-chart-3","source_quote":"JP-9 (MIL-F-81912) | 3 | 4 | 4 | 4 | 4 | 4 | 4 | X | 1 | 3 | 2 | X | 1 |","verified_fields":["aflas","butyl","chemical","epdm","fluorosilicone","hypalon","kalrez","neoprene","nitrile","polyacrylate","polyurethane","rating_scale","sbr","silicone","viton"]},{"chemical":"JP-10","nitrile":"3","epdm":"4","neoprene":"4","sbr":"4","silicone":"4","butyl":"4","polyacrylate":"4","hypalon":"X","viton":"1","polyurethane":"3","fluorosilicone":"1","aflas":"X","kalrez":"1","rating_scale":"1 = Satisfactory, 2 = Fair, 3 = Doubtful, 4 = Unsatisfactory, X = Insufficient Data","id":"jp-10","url":"https://referencesource.org/chemical-elastomer-material-compatibility/jp-10/","source":"https://mykin.com/rubber-chemical-resistance-chart-3","source_quote":"JP-10 | 3 | 4 | 4 | 4 | 4 | 4 | 4 | X | 1 | 3 | 1 | X | 1 |","verified_fields":["aflas","butyl","chemical","epdm","fluorosilicone","hypalon","kalrez","neoprene","nitrile","polyacrylate","polyurethane","rating_scale","sbr","silicone","viton"]},{"chemical":"JPX (MIL-F-25604)","nitrile":"1","epdm":"4","neoprene":"2","sbr":"X","silicone":"X","butyl":"X","polyacrylate":"X","hypalon":"X","viton":"4","polyurethane":"X","fluorosilicone":"X","aflas":"2","kalrez":"1","rating_scale":"1 = Satisfactory, 2 = Fair, 3 = Doubtful, 4 = Unsatisfactory, X = Insufficient Data","id":"jpx-mil-f-25604","url":"https://referencesource.org/chemical-elastomer-material-compatibility/jpx-mil-f-25604/","source":"https://mykin.com/rubber-chemical-resistance-chart-3","source_quote":"JPX (MIL-F-25604) | 1 | 4 | 2 | X | X | X | X | X | 4 | X | X | 2 | 1 |","verified_fields":["aflas","butyl","chemical","epdm","fluorosilicone","hypalon","kalrez","neoprene","nitrile","polyacrylate","polyurethane","rating_scale","sbr","silicone","viton"]},{"chemical":"Kel F Liquids","nitrile":"1","epdm":"1","neoprene":"X","sbr":"1","silicone":"1","butyl":"1","polyacrylate":"X","hypalon":"1","viton":"2","polyurethane":"X","fluorosilicone":"2","aflas":"X","kalrez":"1","rating_scale":"1 = Satisfactory, 2 = Fair, 3 = Doubtful, 4 = Unsatisfactory, X = Insufficient Data","id":"kel-f-liquids","url":"https://referencesource.org/chemical-elastomer-material-compatibility/kel-f-liquids/","source":"https://mykin.com/rubber-chemical-resistance-chart-3","source_quote":"Kel F Liquids | 1 | 1 | X | 1 | 1 | 1 | X | 1 | 2 | X | 2 | X | 1 |","verified_fields":["aflas","butyl","chemical","epdm","fluorosilicone","hypalon","kalrez","neoprene","nitrile","polyacrylate","polyurethane","rating_scale","sbr","silicone","viton"]},{"chemical":"Kerosene (Similar to RP-1 and JP-1)","nitrile":"1","epdm":"4","neoprene":"2","sbr":"4","silicone":"4","butyl":"4","polyacrylate":"1","hypalon":"4","viton":"1","polyurethane":"1","fluorosilicone":"1","aflas":"X","kalrez":"1","rating_scale":"1 = Satisfactory, 2 = Fair, 3 = Doubtful, 4 = Unsatisfactory, X = Insufficient Data","id":"kerosene-similar-to-rp-1-and-jp-1","url":"https://referencesource.org/chemical-elastomer-material-compatibility/kerosene-similar-to-rp-1-and-jp-1/","source":"https://mykin.com/rubber-chemical-resistance-chart-3","source_quote":"Kerosene (Similar to RP-1 and JP-1) | 1 | 4 | 2 | 4 | 4 | 4 | 1 | 4 | 1 | 1 | 1 | X | 1 |","verified_fields":["aflas","butyl","chemical","epdm","fluorosilicone","hypalon","kalrez","neoprene","nitrile","polyacrylate","polyurethane","rating_scale","sbr","silicone","viton"]},{"chemical":"Keystone #87HX-Grease","nitrile":"1","epdm":"4","neoprene":"4","sbr":"4","silicone":"4","butyl":"4","polyacrylate":"1","hypalon":"4","viton":"1","polyurethane":"1","fluorosilicone":"1","aflas":"X","kalrez":"1","rating_scale":"1 = Satisfactory, 2 = Fair, 3 = Doubtful, 4 = Unsatisfactory, X = Insufficient Data","id":"keystone-87hx-grease","url":"https://referencesource.org/chemical-elastomer-material-compatibility/keystone-87hx-grease/","source":"https://mykin.com/rubber-chemical-resistance-chart-3","source_quote":"Keystone #87HX-Grease | 1 | 4 | 4 | 4 | 4 | 4 | 1 | 4 | 1 | 1 | 1 | X | 1 |","verified_fields":["aflas","butyl","chemical","epdm","fluorosilicone","hypalon","kalrez","neoprene","nitrile","polyacrylate","polyurethane","rating_scale","sbr","silicone","viton"]},{"chemical":"Lacquer Solvents","nitrile":"4","epdm":"4","neoprene":"4","sbr":"4","silicone":"4","butyl":"4","polyacrylate":"4","hypalon":"4","viton":"4","polyurethane":"4","fluorosilicone":"4","aflas":"X","kalrez":"1","rating_scale":"1 = Satisfactory, 2 = Fair, 3 = Doubtful, 4 = Unsatisfactory, X = Insufficient Data","id":"lacquer-solvents","url":"https://referencesource.org/chemical-elastomer-material-compatibility/lacquer-solvents/","source":"https://mykin.com/rubber-chemical-resistance-chart-3","source_quote":"Lacquer Solvents | 4 | 4 | 4 | 4 | 4 | 4 | 4 | 4 | 4 | 4 | 4 | X | 1 |","verified_fields":["aflas","butyl","chemical","epdm","fluorosilicone","hypalon","kalrez","neoprene","nitrile","polyacrylate","polyurethane","rating_scale","sbr","silicone","viton"]},{"chemical":"Lacquers","nitrile":"4","epdm":"4","neoprene":"4","sbr":"4","silicone":"4","butyl":"4","polyacrylate":"4","hypalon":"4","viton":"4","polyurethane":"4","fluorosilicone":"4","aflas":"X","kalrez":"1","rating_scale":"1 = Satisfactory, 2 = Fair, 3 = Doubtful, 4 = Unsatisfactory, X = Insufficient Data","id":"lacquers","url":"https://referencesource.org/chemical-elastomer-material-compatibility/lacquers/","source":"https://mykin.com/rubber-chemical-resistance-chart-3","source_quote":"Lacquers | 4 | 4 | 4 | 4 | 4 | 4 | 4 | 4 | 4 | 4 | 4 | X | 1 |","verified_fields":["aflas","butyl","chemical","epdm","fluorosilicone","hypalon","kalrez","neoprene","nitrile","polyacrylate","polyurethane","rating_scale","sbr","silicone","viton"]},{"chemical":"Lactams-Amino Acids","nitrile":"4","epdm":"2","neoprene":"2","sbr":"4","silicone":"X","butyl":"2","polyacrylate":"X","hypalon":"2","viton":"4","polyurethane":"X","fluorosilicone":"4","aflas":"X","kalrez":"1","rating_scale":"1 = Satisfactory, 2 = Fair, 3 = Doubtful, 4 = Unsatisfactory, X = Insufficient Data","id":"lactams-amino-acids",
