Repository: joelp22-maker/referencesource-data

# Chemical resistance ratings for common elastomers

The compatibility rating of a chemical against thirteen common elastomer families, as published in an industry chemical resistance chart. Each record is one chemical carrying its rating for Nitrile (NBR), EPDM, Neoprene (CR), SBR, Silicone (VMQ), Butyl (IIR), Polyacrylate (ACM), Hypalon (CSM), Viton (FKM), Polyurethane (AU/EU), Fluorosilicone (FVMQ), Aflas (TFE/P), and Kalrez (FFKM). Answers 'is Viton compatible with acetone', 'which elastomer resists sulfuric acid', 'can I use EPDM with gasoline', and 'Nitrile vs EPDM for sodium hydroxide'.

File: chemical-elastomer-material-compatibility/data.json (part 22 of 41)
"url":"https://referencesource.org/chemical-elastomer-material-compatibility/lactams-amino-acids/","source":"https://mykin.com/rubber-chemical-resistance-chart-3","source_quote":"Lactams-Amino Acids | 4 | 2 | 2 | 4 | X | 2 | X | 2 | 4 | X | 4 | X | 1 |","verified_fields":["aflas","butyl","chemical","epdm","fluorosilicone","hypalon","kalrez","neoprene","nitrile","polyacrylate","polyurethane","rating_scale","sbr","silicone","viton"]},{"chemical":"Lactic Acid, Cold","nitrile":"1","epdm":"1","neoprene":"1","sbr":"1","silicone":"1","butyl":"1","polyacrylate":"4","hypalon":"1","viton":"1","polyurethane":"X","fluorosilicone":"1","aflas":"X","kalrez":"1","rating_scale":"1 = Satisfactory, 2 = Fair, 3 = Doubtful, 4 = Unsatisfactory, X = Insufficient Data","id":"lactic-acid-cold","url":"https://referencesource.org/chemical-elastomer-material-compatibility/lactic-acid-cold/","source":"https://mykin.com/rubber-chemical-resistance-chart-3","source_quote":"Lactic Acid, Cold | 1 | 1 | 1 | 1 | 1 | 1 | 4 | 1 | 1 | X | 1 | X | 1 |","verified_fields":["aflas","butyl","chemical","epdm","fluorosilicone","hypalon","kalrez","neoprene","nitrile","polyacrylate","polyurethane","rating_scale","sbr","silicone","viton"]},{"chemical":"Lactic Acid, Hot","nitrile":"4","epdm":"4","neoprene":"4","sbr":"4","silicone":"2","butyl":"4","polyacrylate":"4","hypalon":"3","viton":"1","polyurethane":"X","fluorosilicone":"2","aflas":"X","kalrez":"1","rating_scale":"1 = Satisfactory, 2 = Fair, 3 = Doubtful, 4 = Unsatisfactory, X = Insufficient Data","id":"lactic-acid-hot","url":"https://referencesource.org/chemical-elastomer-material-compatibility/lactic-acid-hot/","source":"https://mykin.com/rubber-chemical-resistance-chart-3","source_quote":"Lactic Acid, Hot | 4 | 4 | 4 | 4 | 2 | 4 | 4 | 3 | 1 | X | 2 | X | 1 |","verified_fields":["aflas","butyl","chemical","epdm","fluorosilicone","hypalon","kalrez","neoprene","nitrile","polyacrylate","polyurethane","rating_scale","sbr","silicone","viton"]},{"chemical":"Lactones (Cyclic Esters)","nitrile":"4","epdm":"2","neoprene":"4","sbr":"4","silicone":"2","butyl":"2","polyacrylate":"4","hypalon":"4","viton":"4","polyurethane":"4","fluorosilicone":"4","aflas":"X","kalrez":"1","rating_scale":"1 = Satisfactory, 2 = Fair, 3 = Doubtful, 4 = Unsatisfactory, X = Insufficient Data","id":"lactones-cyclic-esters","url":"https://referencesource.org/chemical-elastomer-material-compatibility/lactones-cyclic-esters/","source":"https://mykin.com/rubber-chemical-resistance-chart-3","source_quote":"Lactones (Cyclic Esters) | 4 | 2 | 4 | 4 | 2 | 2 | 4 | 4 | 4 | 4 | 4 | X | 1 |","verified_fields":["aflas","butyl","chemical","epdm","fluorosilicone","hypalon","kalrez","neoprene","nitrile","polyacrylate","polyurethane","rating_scale","sbr","silicone","viton"]},{"chemical":"Lard Animal Fat","nitrile":"1","epdm":"2","neoprene":"2","sbr":"4","silicone":"2","butyl":"2","polyacrylate":"1","hypalon":"4","viton":"1","polyurethane":"1","fluorosilicone":"1","aflas":"X","kalrez":"1","rating_scale":"1 = Satisfactory, 2 = Fair, 3 = Doubtful, 4 = Unsatisfactory, X = Insufficient Data","id":"lard-animal-fat","url":"https://referencesource.org/chemical-elastomer-material-compatibility/lard-animal-fat/","source":"https://mykin.com/rubber-chemical-resistance-chart-3","source_quote":"Lard Animal Fat | 1 | 2 | 2 | 4 | 2 | 2 | 1 | 4 | 1 | 1 | 1 | X | 1 |","verified_fields":["aflas","butyl","chemical","epdm","fluorosilicone","hypalon","kalrez","neoprene","nitrile","polyacrylate","polyurethane","rating_scale","sbr","silicone","viton"]},{"chemical":"Lauric Acid","nitrile":"1","epdm":"4","neoprene":"2","sbr":"4","silicone":"2","butyl":"4","polyacrylate":"1","hypalon":"2","viton":"1","polyurethane":"1","fluorosilicone":"1","aflas":"X","kalrez":"1","rating_scale":"1 = Satisfactory, 2 = Fair, 3 = Doubtful, 4 = Unsatisfactory, X = Insufficient Data","id":"lauric-acid","url":"https://referencesource.org/chemical-elastomer-material-compatibility/lauric-acid/","source":"https://mykin.com/rubber-chemical-resistance-chart-3","source_quote":"Lauric Acid | 1 | 4 | 2 | 4 | 2 | 4 | 1 | 2 | 1 | 1 | 1 | X | 1 |","verified_fields":["aflas","butyl","chemical","epdm","fluorosilicone","hypalon","kalrez","neoprene","nitrile","polyacrylate","polyurethane","rating_scale","sbr","silicone","viton"]},{"chemical":"Lavender Oil","nitrile":"2","epdm":"4","neoprene":"4","sbr":"X","silicone":"X","butyl":"X","polyacrylate":"X","hypalon":"X","viton":"1","polyurethane":"X","fluorosilicone":"X","aflas":"1","kalrez":"1","rating_scale":"1 = Satisfactory, 2 = Fair, 3 = Doubtful, 4 = Unsatisfactory, X = Insufficient Data","id":"lavender-oil","url":"https://referencesource.org/chemical-elastomer-material-compatibility/lavender-oil/","source":"https://mykin.com/rubber-chemical-resistance-chart-3","source_quote":"Lavender Oil | 2 | 4 | 4 | X | X | X | X | X | 1 | X | X | 1 | 1 |","verified_fields":["aflas","butyl","chemical","epdm","fluorosilicone","hypalon","kalrez","neoprene","nitrile","polyacrylate","polyurethane","rating_scale","sbr","silicone","viton"]},{"chemical":"LB 135","nitrile":"1","epdm":"1","neoprene":"1","sbr":"X","silicone":"X","butyl":"X","polyacrylate":"X","hypalon":"X","viton":"1","polyurethane":"X","fluorosilicone":"X","aflas":"1","kalrez":"1","rating_scale":"1 = Satisfactory, 2 = Fair, 3 = Doubtful, 4 = Unsatisfactory, X = Insufficient Data","id":"lb-135","url":"https://referencesource.org/chemical-elastomer-material-compatibility/lb-135/","source":"https://mykin.com/rubber-chemical-resistance-chart-3","source_quote":"LB 135 | 1 | 1 | 1 | X | X | X | X | X | 1 | X | X | 1 | 1 |","verified_fields":["aflas","butyl","chemical","epdm","fluorosilicone","hypalon","kalrez","neoprene","nitrile","polyacrylate","polyurethane","rating_scale","sbr","silicone","viton"]},{"chemical":"Lead Acetate","nitrile":"2","epdm":"1","neoprene":"2","sbr":"4","silicone":"4","butyl":"1","polyacrylate":"4","hypalon":"4","viton":"4","polyurethane":"4","fluorosilicone":"4","aflas":"X","kalrez":"1","rating_scale":"1 = Satisfactory, 2 = Fair, 3 = Doubtful, 4 = Unsatisfactory, X = Insufficient Data","id":"lead-acetate","url":"https://referencesource.org/chemical-elastomer-material-compatibility/lead-acetate/","source":"https://mykin.com/rubber-chemical-resistance-chart-3","source_quote":"Lead Acetate | 2 | 1 | 2 | 4 | 4 | 1 | 4 | 4 | 4 | 4 | 4 | X | 1 |","verified_fields":["aflas","butyl","chemical","epdm","fluorosilicone","hypalon","kalrez","neoprene","nitrile","polyacrylate","polyurethane","rating_scale","sbr","silicone","viton"]},{"chemical":"Lead Arsenate","nitrile":"3","epdm":"1","neoprene":"1","sbr":"1","silicone":"2","butyl":"1","polyacrylate":"4","hypalon":"1","viton":"3","polyurethane":"4","fluorosilicone":"1","aflas":"X","kalrez":"1","rating_scale":"1 = Satisfactory, 2 = Fair, 3 = Doubtful, 4 = Unsatisfactory, X = Insufficient Data","id":"lead-arsenate","url":"https://referencesource.org/chemical-elastomer-material-compatibility/lead-arsenate/","source":"https://mykin.com/rubber-chemical-resistance-chart-3","source_quote":"Lead Arsenate | 3 | 1 | 1 | 1 | 2 | 1 | 4 | 1 | 3 | 4 | 1 | X | 1 |","verified_fields":["aflas","butyl","chemical","epdm","fluorosilicone","hypalon","kalrez","neoprene","nitrile","polyacrylate","polyurethane","rating_scale","sbr","silicone","viton"]},{"chemical":"Lead Azide","nitrile":"X","epdm":"X","neoprene":"X","sbr":"X","silicone":"X","butyl":"X","polyacrylate":"X","hypalon":"X","viton":"X","polyurethane":"X","fluorosilicone":"X","aflas":"X","kalrez":"1","rating_scale":"1 = Satisfactory, 2 = Fair, 3 = Doubtful, 4 = Unsatisfactory, X = Insufficient Data","id":"lead-azide","url":"https://referencesource.org/chemical-elastomer-material-compatibility/lead-azide/","source":"https://mykin.com/rubber-chemical-resistance-chart-3","source_quote":"Lead Azide | X | X | X | X | X | X | X | X | X | X | X | X | 1 |","verified_fields":["aflas","butyl","chemical","epdm","fluorosilicone","hypalon","kalrez","neoprene","nitrile","polyacrylate","polyurethane","rating_scale","sbr","silicone","viton"]},{"chemical":"Lead Bromide","nitrile":"3","epdm":"1","neoprene":"1","sbr":"1","silicone":"2","butyl":"1","polyacrylate":"4","hypalon":"1","viton":"3","polyurethane":"4","fluorosilicone":"1","aflas":"X","kalrez":"1","rating_scale":"1 = Satisfactory, 2 = Fair, 3 = Doubtful, 4 = Unsatisfactory, X = Insufficient Data","id":"lead-bromide","url":"https://referencesource.org/chemical-elastomer-material-compatibility/lead-bromide/","source":"https://mykin.com/rubber-chemical-resistance-chart-3","source_quote":"Lead Bromide | 3 | 1 | 1 | 1 | 2 | 1 | 4 | 1 | 3 | 4 | 1 | X | 1 |","verified_fields":["aflas","butyl","chemical","epdm","fluorosilicone","hypalon","kalrez","neoprene","nitrile","polyacrylate","polyurethane","rating_scale","sbr","silicone","viton"]},{"chemical":"Lead Carbonate","nitrile":"3","epdm":"1","neoprene":"1","sbr":"1","silicone":"2","butyl":"1","polyacrylate":"4","hypalon":"1","viton":"3","polyurethane":"4","fluorosilicone":"1","aflas":"X","kalrez":"1","rating_scale":"1 = Satisfactory, 2 = Fair, 3 = Doubtful, 4 = Unsatisfactory, X = Insufficient Data","id":"lead-carbonate","url":"https://referencesource.org/chemical-elastomer-material-compatibility/lead-carbonate/","source":"https://mykin.com/rubber-chemical-resistance-chart-3","source_quote":"Lead Carbonate | 3 | 1 | 1 | 1 | 2 | 1 | 4 | 1 | 3 | 4 | 1 | X | 1 |","verified_fields":["aflas","butyl","chemical","epdm","fluorosilicone","hypalon","kalrez","neoprene","nitrile","polyacrylate","polyurethane","rating_scale","sbr","silicone","viton"]},{"chemical":"Lead Chloride","nitrile":"3","epdm":"1","neoprene":"1","sbr":"1","silicone":"2","butyl":"1","polyacrylate":"4","hypalon":"1","viton":"3","polyurethane":"4","fluorosilicone":"1","aflas":"X","kalrez":"1","rating_scale":"1 = Satisfactory, 2 = Fair, 3 = Doubtful, 4 = Unsatisfactory, X = Insufficient Data","id":"lead-chloride","url":"https://referencesource.org/chemical-elastomer-material-compatibility/lead-chloride/","source":"https://mykin.com/rubber-chemical-resistance-chart-3","source_quote":"Lead Chloride | 3 | 1 | 1 | 1 | 2 | 1 | 4 | 1 | 3 | 4 | 1 | X | 1 |","verified_fields":["aflas","butyl","chemical","epdm","fluorosilicone","hypalon","kalrez","neoprene","nitrile","polyacrylate","polyurethane","rating_scale","sbr","silicone","viton"]},{"chemical":"Lead Chromate","nitrile":"3","epdm":"1","neoprene":"1","sbr":"1","silicone":"2","butyl":"1","polyacrylate":"4","hypalon":"1","viton":"3","polyurethane":"4","fluorosilicone":"1","aflas":"X","kalrez":"1","rating_scale":"1 = Satisfactory, 2 = Fair, 3 = Doubtful, 4 = Unsatisfactory, X = Insufficient Data","id":"lead-chromate","url":"https://referencesource.org/chemical-elastomer-material-compatibility/lead-chromate/","source":"https://mykin.com/rubber-chemical-resistance-chart-3","source_quote":"Lead Chromate | 3 | 1 | 1 | 1 | 2 | 1 | 4 | 1 | 3 | 4 | 1 | X | 1 |","verified_fields":["aflas","butyl","chemical","epdm","fluorosilicone","hypalon","kalrez","neoprene","nitrile","polyacrylate","polyurethane","rating_scale","sbr","silicone","viton"]},{"chemical":"Lead Dioxide","nitrile":"3","epdm":"1","neoprene":"1","sbr":"1","silicone":"2","butyl":"1","polyacrylate":"4","hypalon":"1","viton":"3","polyurethane":"4","fluorosilicone":"1","aflas":"X","kalrez":"1","rating_scale":"1 = Satisfactory, 2 = Fair, 3 = Doubtful, 4 = Unsatisfactory, X = Insufficient Data","id":"lead-dioxide","url":"https://referencesource.org/chemical-elastomer-material-compatibility/lead-dioxide/","source":"https://mykin.com/rubber-chemical-resistance-chart-3","source_quote":"Lead Dioxide | 3 | 1 | 1 | 1 | 2 | 1 | 4 | 1 | 3 | 4 | 1 | X | 1 |","verified_fields":["aflas","butyl","chemical","epdm","fluorosilicone","hypalon","kalrez","neoprene","nitrile","polyacrylate","polyurethane","rating_scale","sbr","silicone","viton"]},{"chemical":"Lead Linoleate","nitrile":"3","epdm":"1","neoprene":"1","sbr":"1","silicone":"2","butyl":"1","polyacrylate":"4","hypalon":"1","viton":"3","polyurethane":"4","fluorosilicone":"1","aflas":"X","kalrez":"1","rating_scale":"1 = Satisfactory, 2 = Fair, 3 = Doubtful, 4 = Unsatisfactory, X = Insufficient Data","id":"lead-linoleate","url":"https://referencesource.org/chemical-elastomer-material-compatibility/lead-linoleate/","source":"https://mykin.com/rubber-chemical-resistance-chart-3","source_quote":"Lead Linoleate | 3 | 1 | 1 | 1 | 2 | 1 | 4 | 1 | 3 | 4 | 1 | X | 1 |","verified_fields":["aflas","butyl","chemical","epdm","fluorosilicone","hypalon","kalrez","neoprene","nitrile","polyacrylate","polyurethane","rating_scale","sbr","silicone","viton"]},{"chemical":"Lead (Molten)","nitrile":"X","epdm":"X","neoprene":"X","sbr":"X","silicone":"X","butyl":"X","polyacrylate":"X","hypalon":"X","viton":"X","polyurethane":"X","fluorosilicone":"X","aflas":"X","kalrez":"1","rating_scale":"1 = Satisfactory, 2 = Fair, 3 = Doubtful, 4 = Unsatisfactory, X = Insufficient Data","id":"lead-molten","url":"https://referencesource.org/chemical-elastomer-material-compatibility/lead-molten/","source":"https://mykin.com/rubber-chemical-resistance-chart-3","source_quote":"Lead (Molten) | X | X | X | X | X | X | X | X | X | X | X | X | 1 |","verified_fields":["aflas","butyl","chemical","epdm","fluorosilicone","hypalon","kalrez","neoprene","nitrile","polyacrylate","polyurethane","rating_scale","sbr","silicone","viton"]},{"chemical":"Lead Naphthenate","nitrile":"X","epdm":"X","neoprene":"X","sbr":"X","silicone":"X","butyl":"X","polyacrylate":"X","hypalon":"X","viton":"X","polyurethane":"X","fluorosilicone":"X","aflas":"X","kalrez":"1","rating_scale":"1 = Satisfactory, 2 = Fair, 3 = Doubtful, 4 = Unsatisfactory, X = Insufficient Data","id":"lead-naphthenate","url":"https://referencesource.org/chemical-elastomer-material-compatibility/lead-naphthenate/","source":"https://mykin.com/rubber-chemical-resistance-chart-3","source_quote":"Lead Naphthenate | X | X | X | X | X | X | X | X | X | X | X | X | 1 |","verified_fields":["aflas","butyl","chemical","epdm","fluorosilicone","hypalon","kalrez","neoprene","nitrile","polyacrylate","polyurethane","rating_scale","sbr","silicone","viton"]},{"chemical":"Lead Nitrate","nitrile":"1","epdm":"1","neoprene":"1","sbr":"1","silicone":"2","butyl":"1","polyacrylate":"X","hypalon":"1","viton":"X","polyurethane":"X","fluorosilicone":"1","aflas":"X","kalrez":"1","rating_scale":"1 = Satisfactory, 2 = Fair, 3 = Doubtful, 4 = Unsatisfactory, X = Insufficient Data","id":"lead-nitrate","url":"https://referencesource.org/chemical-elastomer-material-compatibility/lead-nitrate/","source":"https://mykin.com/rubber-chemical-resistance-chart-3","source_quote":"Lead Nitrate | 1 | 1 | 1 | 1 | 2 | 1 | X | 1 | X | X | 1 | X | 1 |","verified_fields":["aflas","butyl","chemical","epdm","fluorosilicone","hypalon","kalrez","neoprene","nitrile","polyacrylate","polyurethane","rating_scale","sbr","silicone","viton"]},{"chemical":"Lead Oxide","nitrile":"3","epdm":"1","neoprene":"1","sbr":"1","silicone":"2","butyl":"1","polyacrylate":"4","hypalon":"1","viton":"3","polyurethane":"4","fluorosilicone":"1","aflas":"X","kalrez":"1","rating_scale":"1 = Satisfactory, 2 = Fair, 3 = Doubtful, 4 = Unsatisfactory, X = Insufficient Data","id":"lead-oxide","url":"https://referencesource.org/chemical-elastomer-material-compatibility/lead-oxide/","source":"https://mykin.com/rubber-chemical-resistance-chart-3","source_quote":"Lead Oxide | 3 | 1 | 1 | 1 | 2 | 1 | 4 | 1 | 3 | 4 | 1 | X | 1 |","verified_fields":["aflas","butyl","chemical","epdm","fluorosilicone","hypalon","kalrez","neoprene","nitrile","polyacrylate","polyurethane","rating_scale","sbr","silicone","viton"]},{"chemical":"Lead Sulfamate","nitrile":"2","epdm":"1","neoprene":"1","sbr":"2","silicone":"2","butyl":"1","polyacrylate":"4","hypalon":"1","viton":"1","polyurethane":"X","fluorosilicone":"1","aflas":"X","kalrez":"1","rating_scale":"1 = Satisfactory, 2 = Fair, 3 = Doubtful, 4 = Unsatisfactory, X = Insufficient Data","id":"lead-sulfamate","url":"https://referencesource.org/chemical-elastomer-material-compatibility/lead-sulfamate/","source":"https://mykin.com/rubber-chemical-resistance-chart-3","source_quote":"Lead Sulfamate | 2 | 1 | 1 | 2 | 2 | 1 | 4 | 1 | 1 | X | 1 | X | 1 |","verified_fields":["aflas","butyl","chemical","epdm","fluorosilicone","hypalon","kalrez","neoprene","nitrile","polyacrylate","polyurethane","rating_scale","sbr","silicone","viton"]},{"chemical":"Lehigh X1169","nitrile":"1","epdm":"4","neoprene":"2","sbr":"4","silicone":"4","butyl":"4","polyacrylate":"1","hypalon":"2","viton":"1","polyurethane":"1","fluorosilicone":"1","aflas":"X","kalrez":"1","rating_scale":"1 = Satisfactory, 2 = Fair, 3 = Doubtful, 4 = Unsatisfactory, X = Insufficient Data","id":"lehigh-x1169","url":"https://referencesource.org/chemical-elastomer-material-compatibility/lehigh-x1169/","source":"https://mykin.com/rubber-chemical-resistance-chart-4","source_quote":"Lehigh X1169 | 1 | 4 | 2 | 4 | 4 | 4 | 1 | 2 | 1 | 1 | 1 | X | 1 |","verified_fields":["aflas","butyl","chemical","epdm","fluorosilicone","hypalon","kalrez","neoprene","nitrile","polyacrylate","polyurethane","rating_scale","sbr","silicone","viton"]},{"chemical":"Lehigh X1170","nitrile":"1","epdm":"4","neoprene":"2","sbr":"4","silicone":"4","butyl":"4","polyacrylate":"1","hypalon":"2","viton":"1","polyurethane":"1","fluorosilicone":"1","aflas":"X","kalrez":"1","rating_scale":"1 = Satisfactory, 2 = Fair, 3 = Doubtful, 4 = Unsatisfactory, X = Insufficient Data","id":"lehigh-x1170","url":"https://referencesource.org/chemical-elastomer-material-compatibility/lehigh-x1170/","source":"https://mykin.com/rubber-chemical-resistance-chart-4","source_quote":"Lehigh X1170 | 1 | 4 | 2 | 4 | 4 | 4 | 1 | 2 | 1 | 1 | 1 | X | 1 |","verified_fields":["aflas","butyl","chemical","epdm","fluorosilicone","hypalon","kalrez","neoprene","nitrile","polyacrylate","polyurethane","rating_scale","sbr","silicone","viton"]},{"chemical":"Light Grease","nitrile":"1","epdm":"4","neoprene":"4","sbr":"X","silicone":"X","butyl":"X","polyacrylate":"X","hypalon":"X","viton":"1","polyurethane":"X","fluorosilicone":"X","aflas":"1","kalrez":"1","rating_scale":"1 = Satisfactory, 2 = Fair, 3 = Doubtful, 4 = Unsatisfactory, X = Insufficient Data","id":"light-grease","url":"https://referencesource.org/chemical-elastomer-material-compatibility/light-grease/","source":"https://mykin.com/rubber-chemical-resistance-chart-4","source_quote":"Light Grease | 1 | 4 | 4 | X | X | X | X | X | 1 | X | X | 1 | 1 |","verified_fields":["aflas","butyl","chemical","epdm","fluorosilicone","hypalon","kalrez","neoprene","nitrile","polyacrylate","polyurethane","rating_scale","sbr","silicone","viton"]},{"chemical":"Ligroin (Petroleum Ether or Benzene)","nitrile":"1","epdm":"4","neoprene":"2","sbr":"4","silicone":"4","butyl":"4","polyacrylate":"1","hypalon":"3","viton":"1","polyurethane":"2","fluorosilicone":"1","aflas":"X","kalrez":"1","rating_scale":"1 = Satisfactory, 2 = Fair, 3 = Doubtful, 4 = Unsatisfactory, X = Insufficient Data","id":"ligroin-petroleum-ether-or-benzene","url":"https://referencesource.org/chemical-elastomer-material-compatibility/ligroin-petroleum-ether-or-benzene/","source":"https://mykin.com/rubber-chemical-resistance-chart-4","source_quote":"Ligroin (Petroleum Ether or Benzene) | 1 | 4 | 2 | 4 | 4 | 4 | 1 | 3 | 1 | 2 | 1 | X | 1 |","verified_fields":["aflas","butyl","chemical","epdm","fluorosilicone","hypalon","kalrez","neoprene","nitrile","polyacrylate","polyurethane","rating_scale","sbr","silicone","viton"]},{"chemical":"Lime Bleach","nitrile":"1","epdm":"1","neoprene":"1","sbr":"X","silicone":"X","butyl":"X","polyacrylate":"X","hypalon":"X","viton":"1","polyurethane":"X","fluorosilicone":"X","aflas":"1","kalrez":"1","rating_scale":"1 = Satisfactory, 2 = Fair, 3 = Doubtful, 4 = Unsatisfactory, X = Insufficient Data","id":"lime-bleach","url":"https://referencesource.org/chemical-elastomer-material-compatibility/lime-bleach/","source":"https://mykin.com/rubber-chemical-resistance-chart-4","source_quote":"Lime Bleach | 1 | 1 | 1 | X | X | X | X | X | 1 | X | X | 1 | 1 |","verified_fields":["aflas","butyl","chemical","epdm","fluorosilicone","hypalon","kalrez","neoprene","nitrile","polyacrylate","polyurethane","rating_scale","sbr","silicone","viton"]},{"chemical":"Lime Sulfur","nitrile":"X","epdm":"X","neoprene":"4","sbr":"4","silicone":"X","butyl":"4","polyacrylate":"4","hypalon":"4","viton":"1","polyurethane":"3","fluorosilicone":"2","aflas":"X","kalrez":"1","rating_scale":"1 = Satisfactory, 2 = Fair, 3 = Doubtful, 4 = Unsatisfactory, X = Insufficient Data","id":"lime-sulfur","url":"https://referencesource.org/chemical-elastomer-material-compatibility/lime-sulfur/","source":"https://mykin.com/rubber-chemical-resistance-chart-4","source_quote":"Lime Sulfur | X | X | 4 | 4 | X | 4 | 4 | 4 | 1 | 3 | 2 | X | 1 |","verified_fields":["aflas","butyl","chemical","epdm","fluorosilicone","hypalon","kalrez","neoprene","nitrile","polyacrylate","polyurethane","rating_scale","sbr","silicone","viton"]},{"chemical":"Lindol, Hydraulic Fluid (Phosphate ester type)","nitrile":"4","epdm":"1","neoprene":"4","sbr":"4","silicone":"3","butyl":"1","polyacrylate":"4","hypalon":"4","viton":"2","polyurethane":"4","fluorosilicone":"3","aflas":"X","kalrez":"1","rating_scale":"1 = Satisfactory, 2 = Fair, 3 = Doubtful, 4 = Unsatisfactory, X = Insufficient Data","id":"lindol-hydraulic-fluid-phosphate-ester-type","url":"https://referencesource.org/chemical-elastomer-material-compatibility/lindol-hydraulic-fluid-phosphate-ester-type/","source":"https://mykin.com/rubber-chemical-resistance-chart-4","source_quote":"Lindol, Hydraulic Fluid (Phosphate ester type) | 4 | 1 | 4 | 4 | 3 | 1 | 4 | 4 | 2 | 4 | 3 | X | 1 |","verified_fields":["aflas","butyl","chemical","epdm","fluorosilicone","hypalon","kalrez","neoprene","nitrile","polyacrylate","polyurethane","rating_scale","sbr","silicone","viton"]},{"chemical":"Linoleic Acid","nitrile":"2","epdm":"4","neoprene":"2","sbr":"4","silicone":"2","butyl":"4","polyacrylate":"X","hypalon":"2","viton":"2","polyurethane":"X","fluorosilicone":"X","aflas":"X","kalrez":"1","rating_scale":"1 = Satisfactory, 2 = Fair, 3 = Doubtful, 4 = Unsatisfactory, X = Insufficient Data","id":"linoleic-acid","url":"https://referencesource.org/chemical-elastomer-material-compatibility/linoleic-acid/","source":"https://mykin.com/rubber-chemical-resistance-chart-4","source_quote":"Linoleic Acid | 2 | 4 | 2 | 4 | 2 | 4 | X | 2 | 2 | X | X | X | 1 |","verified_fields":["aflas","butyl","chemical","epdm","fluorosilicone","hypalon","kalrez","neoprene","nitrile","polyacrylate","polyurethane","rating_scale","sbr","silicone","viton"]},{"chemical":"Linseed Oil","nitrile":"1","epdm":"3","neoprene":"3","sbr":"4","silicone":"1","butyl":"3","polyacrylate":"1","hypalon":"2","viton":"1","polyurethane":"2","fluorosilicone":"1","aflas":"X","kalrez":"1","rating_scale":"1 = Satisfactory, 2 = Fair, 3 = Doubtful, 4 = Unsatisfactory, X = Insufficient Data","id":"linseed-oil","url":"https://referencesource.org/chemical-elastomer-material-compatibility/linseed-oil/","source":"https://mykin.com/rubber-chemical-resistance-chart-4","source_quote":"Linseed Oil | 1 | 3 | 3 | 4 | 1 | 3 | 1 | 2 | 1 | 2 | 1 | X | 1 |","verified_fields":["aflas","butyl","chemical","epdm","fluorosilicone","hypalon","kalrez","neoprene","nitrile","polyacrylate","polyurethane","rating_scale","sbr","silicone","viton"]},{"chemical":"Liquid Oxygen (LOX)","nitrile":"4","epdm":"4","neoprene":"4","sbr":"4","silicone":"4","butyl":"4","polyacrylate":"4","hypalon":"4","viton":"4","polyurethane":"4","fluorosilicone":"4","aflas":"X","kalrez":"2","rating_scale":"1 = Satisfactory, 2 = Fair, 3 = Doubtful, 4 = Unsatisfactory, X = Insufficient Data","id":"liquid-oxygen-lox","url":"https://referencesource.org/chemical-elastomer-material-compatibility/liquid-oxygen-lox/","source":"https://mykin.com/rubber-chemical-resistance-chart-4","source_quote":"Liquid Oxygen (LOX) | 4 | 4 | 4 | 4 | 4 | 4 | 4 | 4 | 4 | 4 | 4 | X | 2 |","verified_fields":["aflas","butyl","chemical","epdm","fluorosilicone","hypalon","kalrez","neoprene","nitrile","polyacrylate","polyurethane","rating_scale","sbr","silicone","viton"]},{"chemical":"Liquid Petroleum Gas (LPG)","nitrile":"1","epdm":"4","neoprene":"2","sbr":"4","silicone":"3","butyl":"4","polyacrylate":"3","hypalon":"4","viton":"1","polyurethane":"1","fluorosilicone":"3","aflas":"X","kalrez":"1","rating_scale":"1 = Satisfactory, 2 = Fair, 3 = Doubtful, 4 = Unsatisfactory, X = Insufficient Data","id":"liquid-petroleum-gas-lpg","url":"https://referencesource.org/chemical-elastomer-material-compatibility/liquid-petroleum-gas-lpg/","source":"https://mykin.com/rubber-chemical-resistance-chart-4","source_quote":"Liquid Petroleum Gas (LPG) | 1 | 4 | 2 | 4 | 3 | 4 | 3 | 4 | 1 | 1 | 3 | X | 1 |","verified_fields":["aflas","butyl","chemical","epdm","fluorosilicone","hypalon","kalrez","neoprene","nitrile","polyacrylate","polyurethane","rating_scale","sbr","silicone","viton"]},{"chemical":"Liquimoly","nitrile":"1","epdm":"4","neoprene":"2","sbr":"4","silicone":"4","butyl":"4","polyacrylate":"1","hypalon":"4","viton":"1","polyurethane":"2","fluorosilicone":"1","aflas":"X","kalrez":"1","rating_scale":"1 = Satisfactory, 2 = Fair, 3 = Doubtful, 4 = Unsatisfactory, X = Insufficient Data","id":"liquimoly","url":"https://referencesource.org/chemical-elastomer-material-compatibility/liquimoly/","source":"https://mykin.com/rubber-chemical-resistance-chart-4","source_quote":"Liquimoly | 1 | 4 | 2 | 4 | 4 | 4 | 1 | 4 | 1 | 2 | 1 | X | 1 |","verified_fields":["aflas","butyl","chemical","epdm","fluorosilicone","hypalon","kalrez","neoprene","nitrile","polyacrylate","polyurethane","rating_scale","sbr","silicone","viton"]},{"chemical":"Lithium Bromide (Brine)","nitrile":"3","epdm":"1","neoprene":"1","sbr":"1","silicone":"2","butyl":"1","polyacrylate":"4","hypalon":"1","viton":"3","polyurethane":"4","fluorosilicone":"1","aflas":"X","kalrez":"1","rating_scale":"1 = Satisfactory, 2 = Fair, 3 = Doubtful, 4 = Unsatisfactory, X = Insufficient Data","id":"lithium-bromide-brine","url":"https://referencesource.org/chemical-elastomer-material-compatibility/lithium-bromide-brine/","source":"https://mykin.com/rubber-chemical-resistance-chart-4","source_quote":"Lithium Bromide (Brine) | 3 | 1 | 1 | 1 | 2 | 1 | 4 | 1 | 3 | 4 | 1 | X | 1 |","verified_fields":["aflas","butyl","chemical","epdm","fluorosilicone","hypalon","kalrez","neoprene","nitrile","polyacrylate","polyurethane","rating_scale","sbr","silicone","viton"]},{"chemical":"Lithium Carbonate","nitrile":"3","epdm":"1","neoprene":"1","sbr":"1","silicone":"2","butyl":"1","polyacrylate":"4","hypalon":"1","viton":"3","polyurethane":"4","fluorosilicone":"1","aflas":"X","kalrez":"1","rating_scale":"1 = Satisfactory, 2 = Fair, 3 = Doubtful, 4 = Unsatisfactory, X = Insufficient Data","id":"lithium-carbonate","url":"https://referencesource.org/chemical-elastomer-material-compatibility/lithium-carbonate/","source":"https://mykin.com/rubber-chemical-resistance-chart-4","source_quote":"Lithium Carbonate | 3 | 1 | 1 | 1 | 2 | 1 | 4 | 1 | 3 | 4 | 1 | X | 1 |","verified_fields":["aflas","butyl","chemical","epdm","fluorosilicone","hypalon","kalrez","neoprene","nitrile","polyacrylate","polyurethane","rating_scale","sbr","silicone","viton"]},{"chemical":"Lithium Chloride","nitrile":"3","epdm":"1","neoprene":"1","sbr":"1","silicone":"2","butyl":"1","polyacrylate":"4","hypalon":"1","viton":"3","polyurethane":"4","fluorosilicone":"1","aflas":"X","kalrez":"1","rating_scale":"1 = Satisfactory, 2 = Fair, 3 = Doubtful, 4 = Unsatisfactory, X = Insufficient Data","id":"lithium-chloride","url":"https://referencesource.org/chemical-elastomer-material-compatibility/lithium-chloride/","source":"https://mykin.com/rubber-chemical-resistance-chart-4","source_quote":"Lithium Chloride | 3 | 1 | 1 | 1 | 2 | 1 | 4 | 1 | 3 | 4 | 1 | X | 1 |","verified_fields":["aflas","butyl","chemical","epdm","fluorosilicone","hypalon","kalrez","neoprene","nitrile","polyacrylate","polyurethane","rating_scale","sbr","silicone","viton"]},{"chemical":"Lithium Citrate","nitrile":"3","epdm":"1","neoprene":"1","sbr":"1","silicone":"2","butyl":"1","polyacrylate":"4","hypalon":"1","viton":"3","polyurethane":"4","fluorosilicone":"1","aflas":"X","kalrez":"1","rating_scale":"1 = Satisfactory, 2 = Fair, 3 = Doubtful, 4 = Unsatisfactory, X = Insufficient Data","id":"lithium-citrate","url":"https://referencesource.org/chemical-elastomer-material-compatibility/lithium-citrate/","source":"https://mykin.com/rubber-chemical-resistance-chart-4","source_quote":"Lithium Citrate | 3 | 1 | 1 | 1 | 2 | 1 | 4 | 1 | 3 | 4 | 1 | X | 1 |","verified_fields":["aflas","butyl","chemical","epdm","fluorosilicone","hypalon","kalrez","neoprene","nitrile","polyacrylate","polyurethane","rating_scale","sbr","silicone","viton"]},{"chemical":"Lithium Hydroxide","nitrile":"3","epdm":"1","neoprene":"1","sbr":"1","silicone":"2","butyl":"1","polyacrylate":"4","hypalon":"1","viton":"3","polyurethane":"4","fluorosilicone":"1","aflas":"X","kalrez":"1","rating_scale":"1 = Satisfactory, 2 = Fair, 3 = Doubtful, 4 = Unsatisfactory, X = Insufficient Data","id":"lithium-hydroxide","url":"https://referencesource.org/chemical-elastomer-material-compatibility/lithium-hydroxide/","source":"https://mykin.com/rubber-chemical-resistance-chart-4","source_quote":"Lithium Hydroxide | 3 | 1 | 1 | 1 | 2 | 1 | 4 | 1 | 3 | 4 | 1 | X | 1 |","verified_fields":["aflas","butyl","chemical","epdm","fluorosilicone","hypalon","kalrez","neoprene","nitrile","polyacrylate","polyurethane","rating_scale","sbr","silicone","viton"]},{"chemical":"Lithium Hypochlorite","nitrile":"3","epdm":"1","neoprene":"1","sbr":"1","silicone":"2","butyl":"1","polyacrylate":"4","hypalon":"1","viton":"3","polyurethane":"4","fluorosilicone":"1","aflas":"X","kalrez":"1","rating_scale":"1 = Satisfactory, 2 = Fair, 3 = Doubtful, 4 = Unsatisfactory, X = Insufficient Data","id":"lithium-hypochlorite","url":"https://referencesource.org/chemical-elastomer-material-compatibility/lithium-hypochlorite/","source":"https://mykin.com/rubber-chemical-resistance-chart-4","source_quote":"Lithium Hypochlorite | 3 | 1 | 1 | 1 | 2 | 1 | 4 | 1 | 3 | 4 | 1 | X | 1 |","verified_fields":["aflas","butyl","chemical","epdm","fluorosilicone","hypalon","kalrez","neoprene","nitrile","polyacrylate","polyurethane","rating_scale","sbr","silicone","viton"]},{"chemical":"Lithium Nitrate","nitrile":"3","epdm":"1","neoprene":"1","sbr":"1","silicone":"2","butyl":"1","polyacrylate":"4","hypalon":"1","viton":"3","polyurethane":"4","fluorosilicone":"1","aflas":"X","kalrez":"1","rating_scale":"1 = Satisfactory, 2 = Fair, 3 = Doubtful, 4 = Unsatisfactory, X = Insufficient Data","id":"lithium-nitrate","url":"https://referencesource.org/chemical-elastomer-material-compatibility/lithium-nitrate/","source":"https://mykin.com/rubber-chemical-resistance-chart-4","source_quote":"Lithium Nitrate | 3 | 1 | 1 | 1 | 2 | 1 | 4 | 1 | 3 | 4 | 1 | X | 1 |","verified_fields":["aflas","butyl","chemical","epdm","fluorosilicone","hypalon","kalrez","neoprene","nitrile","polyacrylate","polyurethane","rating_scale","sbr","silicone","viton"]},{"chemical":"Lithium Nitrite","nitrile":"3","epdm":"1","neoprene":"1","sbr":"1","silicone":"2","butyl":"1","polyacrylate":"4","hypalon":"1","viton":"3","polyurethane":"4","fluorosilicone":"1","aflas":"X","kalrez":"1","rating_scale":"1 = Satisfactory, 2 = Fair, 3 = Doubtful, 4 = Unsatisfactory, X = Insufficient Data","id":"lithium-nitrite","url":"https://referencesource.org/chemical-elastomer-material-compatibility/lithium-nitrite/","source":"https://mykin.com/rubber-chemical-resistance-chart-4","source_quote":"Lithium Nitrite | 3 | 1 | 1 | 1 | 2 | 1 | 4 | 1 | 3 | 4 | 1 | X | 1 |","verified_fields":["aflas","butyl","chemical","epdm","fluorosilicone","hypalon","kalrez","neoprene","nitrile","polyacrylate","polyurethane","rating_scale","sbr","silicone","viton"]},{"chemical":"Lithium Perchlorate","nitrile":"3","epdm":"1","neoprene":"1","sbr":"1","silicone":"2","butyl":"1","polyacrylate":"4","hypalon":"1","viton":"3","polyurethane":"4","fluorosilicone":"1","aflas":"X","kalrez":"1","rating_scale":"1 = Satisfactory, 2 = Fair, 3 = Doubtful, 4 = Unsatisfactory, X = Insufficient Data","id":"lithium-perchlorate","url":"https://referencesource.org/chemical-elastomer-material-compatibility/lithium-perchlorate/","source":"https://mykin.com/rubber-chemical-resistance-chart-4","source_quote":"Lithium Perchlorate | 3 | 1 | 1 | 1 | 2 | 1 | 4 | 1 | 3 | 4 | 1 | X | 1 |","verified_fields":["aflas","butyl","chemical","epdm","fluorosilicone","hypalon","kalrez","neoprene","nitrile","polyacrylate","polyurethane","rating_scale","sbr","silicone","viton"]},{"chemical":"Lithium Salicylate","nitrile":"3","epdm":"1","neoprene":"1","sbr":"1","silicone":"2","butyl":"1","polyacrylate":"4","hypalon":"1","viton":"3","polyurethane":"4","fluorosilicone":"1","aflas":"X","kalrez":"1","rating_scale":"1 = Satisfactory, 2 = Fair, 3 = Doubtful, 4 = Unsatisfactory, X = Insufficient Data","id":"lithium-salicylate","url":"https://referencesource.org/chemical-elastomer-material-compatibility/lithium-salicylate/","source":"https://mykin.com/rubber-chemical-resistance-chart-4","source_quote":"Lithium Salicylate | 3 | 1 | 1 | 1 | 2 | 1 | 4 | 1 | 3 | 4 | 1 | X | 1 |","verified_fields":["aflas","butyl","chemical","epdm","fluorosilicone","hypalon","kalrez","neoprene","nitrile","polyacrylate","polyurethane","rating_scale","sbr","silicone","viton"]},{"chemical":"Lithopone","nitrile":"3","epdm":"1","neoprene":"1","sbr":"1","silicone":"2","butyl":"1","polyacrylate":"4","hypalon":"1","viton":"3","polyurethane":"4","fluorosilicone":"1","aflas":"X","kalrez":"1","rating_scale":"1 = Satisfactory, 2 = Fair, 3 = Doubtful, 4 = Unsatisfactory, X = Insufficient Data","id":"lithopone","url":"https://referencesource.org/chemical-elastomer-material-compatibility/lithopone/","source":"https://mykin.com/rubber-chemical-resistance-chart-4","source_quote":"Lithopone | 3 | 1 | 1 | 1 | 2 | 1 | 4 | 1 | 3 | 4 | 1 | X | 1 |","verified_fields":["aflas","butyl","chemical","epdm","fluorosilicone","hypalon","kalrez","neoprene","nitrile","polyacrylate","polyurethane","rating_scale","sbr","silicone","viton"]},{"chemical":"Lubricating Oils (Crude & Refined)","nitrile":"2","epdm":"4","neoprene":"3","sbr":"X","silicone":"X","butyl":"X","polyacrylate":"X","hypalon":"X","viton":"1","polyurethane":"X","fluorosilicone":"X","aflas":"1","kalrez":"1","rating_scale":"1 = Satisfactory, 2 = Fair, 3 = Doubtful, 4 = Unsatisfactory, X = Insufficient Data","id":"lubricating-oils-crude-refined","url":"https://referencesource.org/chemical-elastomer-material-compatibility/lubricating-oils-crude-refined/","source":"https://mykin.com/rubber-chemical-resistance-chart-4","source_quote":"Lubricating Oils (Crude & Refined) | 2 | 4 | 3 | X | X | X | X | X | 1 | X | X | 1 | 1 |","verified_fields":["aflas","butyl","chemical","epdm","fluorosilicone","hypalon","kalrez","neoprene","nitrile","polyacrylate","polyurethane","rating_scale","sbr","silicone","viton"]},{"chemical":"Lubricating Oils, Di-ester","nitrile":"2","epdm":"4","neoprene":"3","sbr":"4","silicone":"4","butyl":"4","polyacrylate":"2","hypalon":"X","viton":"1","polyurethane":"X","fluorosilicone":"2","aflas":"X","kalrez":"1","rating_scale":"1 = Satisfactory, 2 = Fair, 3 = Doubtful, 4 = Unsatisfactory, X = Insufficient Data","id":"lubricating-oils-di-ester","url":"https://referencesource.org/chemical-elastomer-material-compatibility/lubricating-oils-di-ester/","source":"https://mykin.com/rubber-chemical-resistance-chart-4","source_quote":"Lubricating Oils, Di-ester | 2 | 4 | 3 | 4 | 4 | 4 | 2 | X | 1 | X | 2 | X | 1 |","verified_fields":["aflas","butyl","chemical","epdm","fluorosilicone","hypalon","kalrez","neoprene","nitrile","polyacrylate","polyurethane","rating_scale","sbr","silicone","viton"]},{"chemical":"Lubricating Oils, petroleum base","nitrile":"1","epdm":"4","neoprene":"2","sbr":"4","silicone":"4","butyl":"4","polyacrylate":"1","hypalon":"4","viton":"1","polyurethane":"2","fluorosilicone":"1","aflas":"X","kalrez":"1","rating_scale":"1 = Satisfactory, 2 = Fair, 3 = Doubtful, 4 = Unsatisfactory, X = Insufficient Data","id":"lubricating-oils-petroleum-base","url":"https://referencesource.org/chemical-elastomer-material-compatibility/lubricating-oils-petroleum-base/","source":"https://mykin.com/rubber-chemical-resistance-chart-4","source_quote":"Lubricating Oils, petroleum base | 1 | 4 | 2 | 4 | 4 | 4 | 1 | 4 | 1 | 2 | 1 | X | 1 |","verified_fields":["aflas","butyl","chemical","epdm","fluorosilicone","hypalon","kalrez","neoprene","nitrile","polyacrylate","polyurethane","rating_scale","sbr","silicone","viton"]},{"chemical":"Lubricating Oils, SAE 10, 20, 30, 40, 50","nitrile":"1","epdm":"4","neoprene":"2","sbr":"4","silicone":"4","butyl":"4","polyacrylate":"1","hypalon":"4","viton":"1","polyurethane":"2","fluorosilicone":"1","aflas":"X","kalrez":"1","rating_scale":"1 = Satisfactory, 2 = Fair, 3 = Doubtful, 4 = Unsatisfactory, X = Insufficient Data","id":"lubricating-oils-sae-10-20-30-40-50","url":"https://referencesource.org/chemical-elastomer-material-compatibility/lubricating-oils-sae-10-20-30-40-50/","source":"https://mykin.com/rubber-chemical-resistance-chart-4","source_quote":"Lubricating Oils, SAE 10, 20, 30, 40, 50 | 1 | 4 | 2 | 4 | 4 | 4 | 1 | 4 | 1 | 2 | 1 | X | 1 |","verified_fields":["aflas","butyl","chemical","epdm","fluorosilicone","hypalon","kalrez","neoprene","nitrile","polyacrylate","polyurethane","rating_scale","sbr","silicone","viton"]},{"chemical":"Lubricating Oils (Synthetic base)","nitrile":"X","epdm":"X","neoprene":"4","sbr":"4","silicone":"X","butyl":"4","polyacrylate":"4","hypalon":"4","viton":"1","polyurethane":"3","fluorosilicone":"2","aflas":"X","kalrez":"1","rating_scale":"1 = Satisfactory, 2 = Fair, 3 = Doubtful, 4 = Unsatisfactory, X = Insufficient Data","id":"lubricating-oils-synthetic-base","url":"https://referencesource.org/chemical-elastomer-material-compatibility/lubricating-oils-synthetic-base/","source":"https://mykin.com/rubber-chemical-resistance-chart-4","source_quote":"Lubricating Oils (Synthetic base) | X | X | 4 | 4 | X | 4 | 4 | 4 | 1 | 3 | 2 | X | 1 |","verified_fields":["aflas","butyl","chemical","epdm","fluorosilicone","hypalon","kalrez","neoprene","nitrile","polyacrylate","polyurethane","rating_scale","sbr","silicone","viton"]},{"chemical":"Lye Solutions","nitrile":"2","epdm":"1","neoprene":"2","sbr":"2","silicone":"2","butyl":"1","polyacrylate":"4","hypalon":"1","viton":"2","polyurethane":"4","fluorosilicone":"2","aflas":"X","kalrez":"1","rating_scale":"1 = Satisfactory, 2 = Fair, 3 = Doubtful, 4 = Unsatisfactory, X = Insufficient Data","id":"lye-solutions","url":"https://referencesource.org/chemical-elastomer-material-compatibility/lye-solutions/","source":"https://mykin.com/rubber-chemical-resistance-chart-4","source_quote":"Lye Solutions | 2 | 1 | 2 | 2 | 2 | 1 | 4 | 1 | 2 | 4 | 2 | X | 1 |","verified_fields":["aflas","butyl","chemical","epdm","fluorosilicone","hypalon","kalrez","neoprene","nitrile","polyacrylate","polyurethane","rating_scale","sbr","silicone","viton"]},{"chemical":"Magnesium Chloride","nitrile":"1","epdm":"1","neoprene":"1","sbr":"1","silicone":"1","butyl":"1","polyacrylate":"X","hypalon":"1","viton":"1","polyurethane":"1","fluorosilicone":"1","aflas":"X","kalrez":"1","rating_scale":"1 = Satisfactory, 2 = Fair, 3 = Doubtful, 4 = Unsatisfactory, X = Insufficient Data","id":"magnesium-chloride","url":"https://referencesource.org/chemical-elastomer-material-compatibility/magnesium-chloride/","source":"https://mykin.com/rubber-chemical-resistance-chart-4","source_quote":"Magnesium Chloride | 1 | 1 | 1 | 1 | 1 | 1 | X | 1 | 1 | 1 | 1 | X | 1 |","verified_fields":["aflas","butyl","chemical","epdm","fluorosilicone","hypalon","kalrez","neoprene","nitrile","polyacrylate",
