Repository: joelp22-maker/referencesource-data

# Chemical resistance ratings for common elastomers

The compatibility rating of a chemical against thirteen common elastomer families, as published in an industry chemical resistance chart. Each record is one chemical carrying its rating for Nitrile (NBR), EPDM, Neoprene (CR), SBR, Silicone (VMQ), Butyl (IIR), Polyacrylate (ACM), Hypalon (CSM), Viton (FKM), Polyurethane (AU/EU), Fluorosilicone (FVMQ), Aflas (TFE/P), and Kalrez (FFKM). Answers 'is Viton compatible with acetone', 'which elastomer resists sulfuric acid', 'can I use EPDM with gasoline', and 'Nitrile vs EPDM for sodium hydroxide'.

File: chemical-elastomer-material-compatibility/data.json (part 23 of 41)
"polyurethane","rating_scale","sbr","silicone","viton"]},{"chemical":"Magnesium Hydroxide","nitrile":"2","epdm":"1","neoprene":"2","sbr":"2","silicone":"X","butyl":"1","polyacrylate":"4","hypalon":"1","viton":"1","polyurethane":"4","fluorosilicone":"X","aflas":"X","kalrez":"1","rating_scale":"1 = Satisfactory, 2 = Fair, 3 = Doubtful, 4 = Unsatisfactory, X = Insufficient Data","id":"magnesium-hydroxide","url":"https://referencesource.org/chemical-elastomer-material-compatibility/magnesium-hydroxide/","source":"https://mykin.com/rubber-chemical-resistance-chart-4","source_quote":"Magnesium Hydroxide | 2 | 1 | 2 | 2 | X | 1 | 4 | 1 | 1 | 4 | X | X | 1 |","verified_fields":["aflas","butyl","chemical","epdm","fluorosilicone","hypalon","kalrez","neoprene","nitrile","polyacrylate","polyurethane","rating_scale","sbr","silicone","viton"]},{"chemical":"Magnesium Salts","nitrile":"1","epdm":"1","neoprene":"1","sbr":"1","silicone":"1","butyl":"1","polyacrylate":"1","hypalon":"1","viton":"1","polyurethane":"1","fluorosilicone":"1","aflas":"X","kalrez":"1","rating_scale":"1 = Satisfactory, 2 = Fair, 3 = Doubtful, 4 = Unsatisfactory, X = Insufficient Data","id":"magnesium-salts","url":"https://referencesource.org/chemical-elastomer-material-compatibility/magnesium-salts/","source":"https://mykin.com/rubber-chemical-resistance-chart-4","source_quote":"Magnesium Salts | 1 | 1 | 1 | 1 | 1 | 1 | 1 | 1 | 1 | 1 | 1 | X | 1 |","verified_fields":["aflas","butyl","chemical","epdm","fluorosilicone","hypalon","kalrez","neoprene","nitrile","polyacrylate","polyurethane","rating_scale","sbr","silicone","viton"]},{"chemical":"Magnesium Sulfite and Sulfate","nitrile":"1","epdm":"1","neoprene":"1","sbr":"2","silicone":"1","butyl":"1","polyacrylate":"4","hypalon":"1","viton":"1","polyurethane":"X","fluorosilicone":"1","aflas":"X","kalrez":"1","rating_scale":"1 = Satisfactory, 2 = Fair, 3 = Doubtful, 4 = Unsatisfactory, X = Insufficient Data","id":"magnesium-sulfite-and-sulfate","url":"https://referencesource.org/chemical-elastomer-material-compatibility/magnesium-sulfite-and-sulfate/","source":"https://mykin.com/rubber-chemical-resistance-chart-4","source_quote":"Magnesium Sulfite and Sulfate | 1 | 1 | 1 | 2 | 1 | 1 | 4 | 1 | 1 | X | 1 | X | 1 |","verified_fields":["aflas","butyl","chemical","epdm","fluorosilicone","hypalon","kalrez","neoprene","nitrile","polyacrylate","polyurethane","rating_scale","sbr","silicone","viton"]},{"chemical":"Magnesium Trisilicate","nitrile":"X","epdm":"X","neoprene":"X","sbr":"X","silicone":"X","butyl":"X","polyacrylate":"X","hypalon":"X","viton":"X","polyurethane":"X","fluorosilicone":"X","aflas":"X","kalrez":"1","rating_scale":"1 = Satisfactory, 2 = Fair, 3 = Doubtful, 4 = Unsatisfactory, X = Insufficient Data","id":"magnesium-trisilicate","url":"https://referencesource.org/chemical-elastomer-material-compatibility/magnesium-trisilicate/","source":"https://mykin.com/rubber-chemical-resistance-chart-4","source_quote":"Magnesium Trisilicate | X | X | X | X | X | X | X | X | X | X | X | X | 1 |","verified_fields":["aflas","butyl","chemical","epdm","fluorosilicone","hypalon","kalrez","neoprene","nitrile","polyacrylate","polyurethane","rating_scale","sbr","silicone","viton"]},{"chemical":"Malathion","nitrile":"2","epdm":"4","neoprene":"X","sbr":"4","silicone":"4","butyl":"4","polyacrylate":"X","hypalon":"X","viton":"1","polyurethane":"X","fluorosilicone":"2","aflas":"X","kalrez":"1","rating_scale":"1 = Satisfactory, 2 = Fair, 3 = Doubtful, 4 = Unsatisfactory, X = Insufficient Data","id":"malathion","url":"https://referencesource.org/chemical-elastomer-material-compatibility/malathion/","source":"https://mykin.com/rubber-chemical-resistance-chart-4","source_quote":"Malathion | 2 | 4 | X | 4 | 4 | 4 | X | X | 1 | X | 2 | X | 1 |","verified_fields":["aflas","butyl","chemical","epdm","fluorosilicone","hypalon","kalrez","neoprene","nitrile","polyacrylate","polyurethane","rating_scale","sbr","silicone","viton"]},{"chemical":"Maleic Acid","nitrile":"4","epdm":"4","neoprene":"4","sbr":"4","silicone":"X","butyl":"4","polyacrylate":"4","hypalon":"4","viton":"1","polyurethane":"X","fluorosilicone":"X","aflas":"X","kalrez":"1","rating_scale":"1 = Satisfactory, 2 = Fair, 3 = Doubtful, 4 = Unsatisfactory, X = Insufficient Data","id":"maleic-acid","url":"https://referencesource.org/chemical-elastomer-material-compatibility/maleic-acid/","source":"https://mykin.com/rubber-chemical-resistance-chart-4","source_quote":"Maleic Acid | 4 | 4 | 4 | 4 | X | 4 | 4 | 4 | 1 | X | X | X | 1 |","verified_fields":["aflas","butyl","chemical","epdm","fluorosilicone","hypalon","kalrez","neoprene","nitrile","polyacrylate","polyurethane","rating_scale","sbr","silicone","viton"]},{"chemical":"Maleic Anhydride","nitrile":"4","epdm":"2","neoprene":"4","sbr":"4","silicone":"X","butyl":"2","polyacrylate":"4","hypalon":"4","viton":"4","polyurethane":"X","fluorosilicone":"X","aflas":"X","kalrez":"1","rating_scale":"1 = Satisfactory, 2 = Fair, 3 = Doubtful, 4 = Unsatisfactory, X = Insufficient Data","id":"maleic-anhydride","url":"https://referencesource.org/chemical-elastomer-material-compatibility/maleic-anhydride/","source":"https://mykin.com/rubber-chemical-resistance-chart-4","source_quote":"Maleic Anhydride | 4 | 2 | 4 | 4 | X | 2 | 4 | 4 | 4 | X | X | X | 1 |","verified_fields":["aflas","butyl","chemical","epdm","fluorosilicone","hypalon","kalrez","neoprene","nitrile","polyacrylate","polyurethane","rating_scale","sbr","silicone","viton"]},{"chemical":"Maleic Hydrazide","nitrile":"3","epdm":"1","neoprene":"1","sbr":"1","silicone":"2","butyl":"1","polyacrylate":"4","hypalon":"1","viton":"3","polyurethane":"4","fluorosilicone":"1","aflas":"X","kalrez":"1","rating_scale":"1 = Satisfactory, 2 = Fair, 3 = Doubtful, 4 = Unsatisfactory, X = Insufficient Data","id":"maleic-hydrazide","url":"https://referencesource.org/chemical-elastomer-material-compatibility/maleic-hydrazide/","source":"https://mykin.com/rubber-chemical-resistance-chart-4","source_quote":"Maleic Hydrazide | 3 | 1 | 1 | 1 | 2 | 1 | 4 | 1 | 3 | 4 | 1 | X | 1 |","verified_fields":["aflas","butyl","chemical","epdm","fluorosilicone","hypalon","kalrez","neoprene","nitrile","polyacrylate","polyurethane","rating_scale","sbr","silicone","viton"]},{"chemical":"Malic Acid","nitrile":"1","epdm":"2","neoprene":"2","sbr":"2","silicone":"2","butyl":"4","polyacrylate":"4","hypalon":"2","viton":"1","polyurethane":"X","fluorosilicone":"1","aflas":"X","kalrez":"1","rating_scale":"1 = Satisfactory, 2 = Fair, 3 = Doubtful, 4 = Unsatisfactory, X = Insufficient Data","id":"malic-acid","url":"https://referencesource.org/chemical-elastomer-material-compatibility/malic-acid/","source":"https://mykin.com/rubber-chemical-resistance-chart-4","source_quote":"Malic Acid | 1 | 2 | 2 | 2 | 2 | 4 | 4 | 2 | 1 | X | 1 | X | 1 |","verified_fields":["aflas","butyl","chemical","epdm","fluorosilicone","hypalon","kalrez","neoprene","nitrile","polyacrylate","polyurethane","rating_scale","sbr","silicone","viton"]},{"chemical":"Mandelic Acid","nitrile":"3","epdm":"1","neoprene":"1","sbr":"1","silicone":"2","butyl":"1","polyacrylate":"4","hypalon":"1","viton":"3","polyurethane":"4","fluorosilicone":"1","aflas":"X","kalrez":"1","rating_scale":"1 = Satisfactory, 2 = Fair, 3 = Doubtful, 4 = Unsatisfactory, X = Insufficient Data","id":"mandelic-acid","url":"https://referencesource.org/chemical-elastomer-material-compatibility/mandelic-acid/","source":"https://mykin.com/rubber-chemical-resistance-chart-4","source_quote":"Mandelic Acid | 3 | 1 | 1 | 1 | 2 | 1 | 4 | 1 | 3 | 4 | 1 | X | 1 |","verified_fields":["aflas","butyl","chemical","epdm","fluorosilicone","hypalon","kalrez","neoprene","nitrile","polyacrylate","polyurethane","rating_scale","sbr","silicone","viton"]},{"chemical":"Manganese Acetate","nitrile":"3","epdm":"1","neoprene":"1","sbr":"1","silicone":"2","butyl":"1","polyacrylate":"4","hypalon":"1","viton":"3","polyurethane":"4","fluorosilicone":"1","aflas":"X","kalrez":"1","rating_scale":"1 = Satisfactory, 2 = Fair, 3 = Doubtful, 4 = Unsatisfactory, X = Insufficient Data","id":"manganese-acetate","url":"https://referencesource.org/chemical-elastomer-material-compatibility/manganese-acetate/","source":"https://mykin.com/rubber-chemical-resistance-chart-4","source_quote":"Manganese Acetate | 3 | 1 | 1 | 1 | 2 | 1 | 4 | 1 | 3 | 4 | 1 | X | 1 |","verified_fields":["aflas","butyl","chemical","epdm","fluorosilicone","hypalon","kalrez","neoprene","nitrile","polyacrylate","polyurethane","rating_scale","sbr","silicone","viton"]},{"chemical":"Manganese Carbonate","nitrile":"3","epdm":"1","neoprene":"1","sbr":"1","silicone":"2","butyl":"1","polyacrylate":"4","hypalon":"1","viton":"3","polyurethane":"4","fluorosilicone":"1","aflas":"X","kalrez":"1","rating_scale":"1 = Satisfactory, 2 = Fair, 3 = Doubtful, 4 = Unsatisfactory, X = Insufficient Data","id":"manganese-carbonate","url":"https://referencesource.org/chemical-elastomer-material-compatibility/manganese-carbonate/","source":"https://mykin.com/rubber-chemical-resistance-chart-4","source_quote":"Manganese Carbonate | 3 | 1 | 1 | 1 | 2 | 1 | 4 | 1 | 3 | 4 | 1 | X | 1 |","verified_fields":["aflas","butyl","chemical","epdm","fluorosilicone","hypalon","kalrez","neoprene","nitrile","polyacrylate","polyurethane","rating_scale","sbr","silicone","viton"]},{"chemical":"Manganese Chloride","nitrile":"3","epdm":"1","neoprene":"1","sbr":"1","silicone":"2","butyl":"1","polyacrylate":"4","hypalon":"1","viton":"3","polyurethane":"4","fluorosilicone":"1","aflas":"X","kalrez":"1","rating_scale":"1 = Satisfactory, 2 = Fair, 3 = Doubtful, 4 = Unsatisfactory, X = Insufficient Data","id":"manganese-chloride","url":"https://referencesource.org/chemical-elastomer-material-compatibility/manganese-chloride/","source":"https://mykin.com/rubber-chemical-resistance-chart-4","source_quote":"Manganese Chloride | 3 | 1 | 1 | 1 | 2 | 1 | 4 | 1 | 3 | 4 | 1 | X | 1 |","verified_fields":["aflas","butyl","chemical","epdm","fluorosilicone","hypalon","kalrez","neoprene","nitrile","polyacrylate","polyurethane","rating_scale","sbr","silicone","viton"]},{"chemical":"Manganese Dioxide","nitrile":"3","epdm":"1","neoprene":"1","sbr":"1","silicone":"2","butyl":"1","polyacrylate":"4","hypalon":"1","viton":"3","polyurethane":"4","fluorosilicone":"1","aflas":"X","kalrez":"1","rating_scale":"1 = Satisfactory, 2 = Fair, 3 = Doubtful, 4 = Unsatisfactory, X = Insufficient Data","id":"manganese-dioxide","url":"https://referencesource.org/chemical-elastomer-material-compatibility/manganese-dioxide/","source":"https://mykin.com/rubber-chemical-resistance-chart-4","source_quote":"Manganese Dioxide | 3 | 1 | 1 | 1 | 2 | 1 | 4 | 1 | 3 | 4 | 1 | X | 1 |","verified_fields":["aflas","butyl","chemical","epdm","fluorosilicone","hypalon","kalrez","neoprene","nitrile","polyacrylate","polyurethane","rating_scale","sbr","silicone","viton"]},{"chemical":"Manganese Gluconate","nitrile":"3","epdm":"1","neoprene":"1","sbr":"1","silicone":"2","butyl":"1","polyacrylate":"4","hypalon":"1","viton":"3","polyurethane":"4","fluorosilicone":"1","aflas":"X","kalrez":"1","rating_scale":"1 = Satisfactory, 2 = Fair, 3 = Doubtful, 4 = Unsatisfactory, X = Insufficient Data","id":"manganese-gluconate","url":"https://referencesource.org/chemical-elastomer-material-compatibility/manganese-gluconate/","source":"https://mykin.com/rubber-chemical-resistance-chart-4","source_quote":"Manganese Gluconate | 3 | 1 | 1 | 1 | 2 | 1 | 4 | 1 | 3 | 4 | 1 | X | 1 |","verified_fields":["aflas","butyl","chemical","epdm","fluorosilicone","hypalon","kalrez","neoprene","nitrile","polyacrylate","polyurethane","rating_scale","sbr","silicone","viton"]},{"chemical":"Manganese Hypophosphite","nitrile":"3","epdm":"1","neoprene":"1","sbr":"1","silicone":"2","butyl":"1","polyacrylate":"4","hypalon":"1","viton":"3","polyurethane":"4","fluorosilicone":"1","aflas":"X","kalrez":"1","rating_scale":"1 = Satisfactory, 2 = Fair, 3 = Doubtful, 4 = Unsatisfactory, X = Insufficient Data","id":"manganese-hypophosphite","url":"https://referencesource.org/chemical-elastomer-material-compatibility/manganese-hypophosphite/","source":"https://mykin.com/rubber-chemical-resistance-chart-4","source_quote":"Manganese Hypophosphite | 3 | 1 | 1 | 1 | 2 | 1 | 4 | 1 | 3 | 4 | 1 | X | 1 |","verified_fields":["aflas","butyl","chemical","epdm","fluorosilicone","hypalon","kalrez","neoprene","nitrile","polyacrylate","polyurethane","rating_scale","sbr","silicone","viton"]},{"chemical":"Manganese Linoleate","nitrile":"3","epdm":"1","neoprene":"1","sbr":"1","silicone":"2","butyl":"1","polyacrylate":"4","hypalon":"1","viton":"3","polyurethane":"4","fluorosilicone":"1","aflas":"X","kalrez":"1","rating_scale":"1 = Satisfactory, 2 = Fair, 3 = Doubtful, 4 = Unsatisfactory, X = Insufficient Data","id":"manganese-linoleate","url":"https://referencesource.org/chemical-elastomer-material-compatibility/manganese-linoleate/","source":"https://mykin.com/rubber-chemical-resistance-chart-4","source_quote":"Manganese Linoleate | 3 | 1 | 1 | 1 | 2 | 1 | 4 | 1 | 3 | 4 | 1 | X | 1 |","verified_fields":["aflas","butyl","chemical","epdm","fluorosilicone","hypalon","kalrez","neoprene","nitrile","polyacrylate","polyurethane","rating_scale","sbr","silicone","viton"]},{"chemical":"Manganese Naphthenate","nitrile":"X","epdm":"X","neoprene":"X","sbr":"X","silicone":"X","butyl":"X","polyacrylate":"X","hypalon":"X","viton":"X","polyurethane":"X","fluorosilicone":"X","aflas":"X","kalrez":"1","rating_scale":"1 = Satisfactory, 2 = Fair, 3 = Doubtful, 4 = Unsatisfactory, X = Insufficient Data","id":"manganese-naphthenate","url":"https://referencesource.org/chemical-elastomer-material-compatibility/manganese-naphthenate/","source":"https://mykin.com/rubber-chemical-resistance-chart-4","source_quote":"Manganese Naphthenate | X | X | X | X | X | X | X | X | X | X | X | X | 1 |","verified_fields":["aflas","butyl","chemical","epdm","fluorosilicone","hypalon","kalrez","neoprene","nitrile","polyacrylate","polyurethane","rating_scale","sbr","silicone","viton"]},{"chemical":"Manganese Phosphate","nitrile":"3","epdm":"1","neoprene":"1","sbr":"1","silicone":"2","butyl":"1","polyacrylate":"4","hypalon":"1","viton":"3","polyurethane":"4","fluorosilicone":"1","aflas":"X","kalrez":"1","rating_scale":"1 = Satisfactory, 2 = Fair, 3 = Doubtful, 4 = Unsatisfactory, X = Insufficient Data","id":"manganese-phosphate","url":"https://referencesource.org/chemical-elastomer-material-compatibility/manganese-phosphate/","source":"https://mykin.com/rubber-chemical-resistance-chart-4","source_quote":"Manganese Phosphate | 3 | 1 | 1 | 1 | 2 | 1 | 4 | 1 | 3 | 4 | 1 | X | 1 |","verified_fields":["aflas","butyl","chemical","epdm","fluorosilicone","hypalon","kalrez","neoprene","nitrile","polyacrylate","polyurethane","rating_scale","sbr","silicone","viton"]},{"chemical":"Manganese Sulfate","nitrile":"3","epdm":"1","neoprene":"1","sbr":"1","silicone":"2","butyl":"1","polyacrylate":"4","hypalon":"1","viton":"3","polyurethane":"4","fluorosilicone":"1","aflas":"X","kalrez":"1","rating_scale":"1 = Satisfactory, 2 = Fair, 3 = Doubtful, 4 = Unsatisfactory, X = Insufficient Data","id":"manganese-sulfate","url":"https://referencesource.org/chemical-elastomer-material-compatibility/manganese-sulfate/","source":"https://mykin.com/rubber-chemical-resistance-chart-4","source_quote":"Manganese Sulfate | 3 | 1 | 1 | 1 | 2 | 1 | 4 | 1 | 3 | 4 | 1 | X | 1 |","verified_fields":["aflas","butyl","chemical","epdm","fluorosilicone","hypalon","kalrez","neoprene","nitrile","polyacrylate","polyurethane","rating_scale","sbr","silicone","viton"]},{"chemical":"Manganous Chloride","nitrile":"3","epdm":"1","neoprene":"1","sbr":"1","silicone":"2","butyl":"1","polyacrylate":"4","hypalon":"1","viton":"3","polyurethane":"4","fluorosilicone":"1","aflas":"X","kalrez":"1","rating_scale":"1 = Satisfactory, 2 = Fair, 3 = Doubtful, 4 = Unsatisfactory, X = Insufficient Data","id":"manganous-chloride","url":"https://referencesource.org/chemical-elastomer-material-compatibility/manganous-chloride/","source":"https://mykin.com/rubber-chemical-resistance-chart-4","source_quote":"Manganous Chloride | 3 | 1 | 1 | 1 | 2 | 1 | 4 | 1 | 3 | 4 | 1 | X | 1 |","verified_fields":["aflas","butyl","chemical","epdm","fluorosilicone","hypalon","kalrez","neoprene","nitrile","polyacrylate","polyurethane","rating_scale","sbr","silicone","viton"]},{"chemical":"Manganous Phosphate","nitrile":"3","epdm":"1","neoprene":"1","sbr":"1","silicone":"2","butyl":"1","polyacrylate":"4","hypalon":"1","viton":"3","polyurethane":"4","fluorosilicone":"1","aflas":"X","kalrez":"1","rating_scale":"1 = Satisfactory, 2 = Fair, 3 = Doubtful, 4 = Unsatisfactory, X = Insufficient Data","id":"manganous-phosphate","url":"https://referencesource.org/chemical-elastomer-material-compatibility/manganous-phosphate/","source":"https://mykin.com/rubber-chemical-resistance-chart-4","source_quote":"Manganous Phosphate | 3 | 1 | 1 | 1 | 2 | 1 | 4 | 1 | 3 | 4 | 1 | X | 1 |","verified_fields":["aflas","butyl","chemical","epdm","fluorosilicone","hypalon","kalrez","neoprene","nitrile","polyacrylate","polyurethane","rating_scale","sbr","silicone","viton"]},{"chemical":"Manganous Sulfate","nitrile":"3","epdm":"1","neoprene":"1","sbr":"1","silicone":"2","butyl":"1","polyacrylate":"4","hypalon":"1","viton":"3","polyurethane":"4","fluorosilicone":"1","aflas":"X","kalrez":"1","rating_scale":"1 = Satisfactory, 2 = Fair, 3 = Doubtful, 4 = Unsatisfactory, X = Insufficient Data","id":"manganous-sulfate","url":"https://referencesource.org/chemical-elastomer-material-compatibility/manganous-sulfate/","source":"https://mykin.com/rubber-chemical-resistance-chart-4","source_quote":"Manganous Sulfate | 3 | 1 | 1 | 1 | 2 | 1 | 4 | 1 | 3 | 4 | 1 | X | 1 |","verified_fields":["aflas","butyl","chemical","epdm","fluorosilicone","hypalon","kalrez","neoprene","nitrile","polyacrylate","polyurethane","rating_scale","sbr","silicone","viton"]},{"chemical":"Mannitol","nitrile":"3","epdm":"1","neoprene":"1","sbr":"1","silicone":"2","butyl":"1","polyacrylate":"4","hypalon":"1","viton":"3","polyurethane":"4","fluorosilicone":"1","aflas":"X","kalrez":"1","rating_scale":"1 = Satisfactory, 2 = Fair, 3 = Doubtful, 4 = Unsatisfactory, X = Insufficient Data","id":"mannitol","url":"https://referencesource.org/chemical-elastomer-material-compatibility/mannitol/","source":"https://mykin.com/rubber-chemical-resistance-chart-4","source_quote":"Mannitol | 3 | 1 | 1 | 1 | 2 | 1 | 4 | 1 | 3 | 4 | 1 | X | 1 |","verified_fields":["aflas","butyl","chemical","epdm","fluorosilicone","hypalon","kalrez","neoprene","nitrile","polyacrylate","polyurethane","rating_scale","sbr","silicone","viton"]},{"chemical":"MCS 312","nitrile":"4","epdm":"4","neoprene":"4","sbr":"4","silicone":"1","butyl":"4","polyacrylate":"4","hypalon":"X","viton":"1","polyurethane":"X","fluorosilicone":"1","aflas":"X","kalrez":"1","rating_scale":"1 = Satisfactory, 2 = Fair, 3 = Doubtful, 4 = Unsatisfactory, X = Insufficient Data","id":"mcs-312","url":"https://referencesource.org/chemical-elastomer-material-compatibility/mcs-312/","source":"https://mykin.com/rubber-chemical-resistance-chart-4","source_quote":"MCS 312 | 4 | 4 | 4 | 4 | 1 | 4 | 4 | X | 1 | X | 1 | X | 1 |","verified_fields":["aflas","butyl","chemical","epdm","fluorosilicone","hypalon","kalrez","neoprene","nitrile","polyacrylate","polyurethane","rating_scale","sbr","silicone","viton"]},{"chemical":"MCS 352","nitrile":"4","epdm":"1","neoprene":"4","sbr":"4","silicone":"3","butyl":"2","polyacrylate":"4","hypalon":"4","viton":"4","polyurethane":"4","fluorosilicone":"3","aflas":"X","kalrez":"1","rating_scale":"1 = Satisfactory, 2 = Fair, 3 = Doubtful, 4 = Unsatisfactory, X = Insufficient Data","id":"mcs-352","url":"https://referencesource.org/chemical-elastomer-material-compatibility/mcs-352/","source":"https://mykin.com/rubber-chemical-resistance-chart-4","source_quote":"MCS 352 | 4 | 1 | 4 | 4 | 3 | 2 | 4 | 4 | 4 | 4 | 3 | X | 1 |","verified_fields":["aflas","butyl","chemical","epdm","fluorosilicone","hypalon","kalrez","neoprene","nitrile","polyacrylate","polyurethane","rating_scale","sbr","silicone","viton"]},{"chemical":"MCS 463","nitrile":"4","epdm":"1","neoprene":"4","sbr":"4","silicone":"3","butyl":"2","polyacrylate":"4","hypalon":"4","viton":"4","polyurethane":"4","fluorosilicone":"3","aflas":"X","kalrez":"1","rating_scale":"1 = Satisfactory, 2 = Fair, 3 = Doubtful, 4 = Unsatisfactory, X = Insufficient Data","id":"mcs-463","url":"https://referencesource.org/chemical-elastomer-material-compatibility/mcs-463/","source":"https://mykin.com/rubber-chemical-resistance-chart-4","source_quote":"MCS 463 | 4 | 1 | 4 | 4 | 3 | 2 | 4 | 4 | 4 | 4 | 3 | X | 1 |","verified_fields":["aflas","butyl","chemical","epdm","fluorosilicone","hypalon","kalrez","neoprene","nitrile","polyacrylate","polyurethane","rating_scale","sbr","silicone","viton"]},{"chemical":"MDI (Methylene di-p-phenylene isocyanate)","nitrile":"3","epdm":"1","neoprene":"1","sbr":"1","silicone":"2","butyl":"1","polyacrylate":"4","hypalon":"1","viton":"3","polyurethane":"4","fluorosilicone":"1","aflas":"X","kalrez":"1","rating_scale":"1 = Satisfactory, 2 = Fair, 3 = Doubtful, 4 = Unsatisfactory, X = Insufficient Data","id":"mdi-methylene-di-p-phenylene-isocyanate","url":"https://referencesource.org/chemical-elastomer-material-compatibility/mdi-methylene-di-p-phenylene-isocyanate/","source":"https://mykin.com/rubber-chemical-resistance-chart-4","source_quote":"MDI (Methylene di-p-phenylene isocyanate) | 3 | 1 | 1 | 1 | 2 | 1 | 4 | 1 | 3 | 4 | 1 | X | 1 |","verified_fields":["aflas","butyl","chemical","epdm","fluorosilicone","hypalon","kalrez","neoprene","nitrile","polyacrylate","polyurethane","rating_scale","sbr","silicone","viton"]},{"chemical":"Mercaptan","nitrile":"1","epdm":"4","neoprene":"2","sbr":"4","silicone":"2","butyl":"4","polyacrylate":"1","hypalon":"2","viton":"1","polyurethane":"1","fluorosilicone":"1","aflas":"X","kalrez":"1","rating_scale":"1 = Satisfactory, 2 = Fair, 3 = Doubtful, 4 = Unsatisfactory, X = Insufficient Data","id":"mercaptan","url":"https://referencesource.org/chemical-elastomer-material-compatibility/mercaptan/","source":"https://mykin.com/rubber-chemical-resistance-chart-4","source_quote":"Mercaptan | 1 | 4 | 2 | 4 | 2 | 4 | 1 | 2 | 1 | 1 | 1 | X | 1 |","verified_fields":["aflas","butyl","chemical","epdm","fluorosilicone","hypalon","kalrez","neoprene","nitrile","polyacrylate","polyurethane","rating_scale","sbr","silicone","viton"]},{"chemical":"Mercaptobenzothiazole (MBT)","nitrile":"X","epdm":"X","neoprene":"4","sbr":"4","silicone":"X","butyl":"4","polyacrylate":"4","hypalon":"4","viton":"1","polyurethane":"3","fluorosilicone":"2","aflas":"X","kalrez":"1","rating_scale":"1 = Satisfactory, 2 = Fair, 3 = Doubtful, 4 = Unsatisfactory, X = Insufficient Data","id":"mercaptobenzothiazole-mbt","url":"https://referencesource.org/chemical-elastomer-material-compatibility/mercaptobenzothiazole-mbt/","source":"https://mykin.com/rubber-chemical-resistance-chart-4","source_quote":"Mercaptobenzothiazole (MBT) | X | X | 4 | 4 | X | 4 | 4 | 4 | 1 | 3 | 2 | X | 1 |","verified_fields":["aflas","butyl","chemical","epdm","fluorosilicone","hypalon","kalrez","neoprene","nitrile","polyacrylate","polyurethane","rating_scale","sbr","silicone","viton"]},{"chemical":"Mercuric Acetate","nitrile":"3","epdm":"1","neoprene":"1","sbr":"1","silicone":"2","butyl":"1","polyacrylate":"4","hypalon":"1","viton":"3","polyurethane":"4","fluorosilicone":"1","aflas":"X","kalrez":"1","rating_scale":"1 = Satisfactory, 2 = Fair, 3 = Doubtful, 4 = Unsatisfactory, X = Insufficient Data","id":"mercuric-acetate","url":"https://referencesource.org/chemical-elastomer-material-compatibility/mercuric-acetate/","source":"https://mykin.com/rubber-chemical-resistance-chart-4","source_quote":"Mercuric Acetate | 3 | 1 | 1 | 1 | 2 | 1 | 4 | 1 | 3 | 4 | 1 | X | 1 |","verified_fields":["aflas","butyl","chemical","epdm","fluorosilicone","hypalon","kalrez","neoprene","nitrile","polyacrylate","polyurethane","rating_scale","sbr","silicone","viton"]},{"chemical":"Mercuric Chloride","nitrile":"1","epdm":"1","neoprene":"1","sbr":"1","silicone":"X","butyl":"1","polyacrylate":"X","hypalon":"1","viton":"1","polyurethane":"X","fluorosilicone":"X","aflas":"X","kalrez":"1","rating_scale":"1 = Satisfactory, 2 = Fair, 3 = Doubtful, 4 = Unsatisfactory, X = Insufficient Data","id":"mercuric-chloride","url":"https://referencesource.org/chemical-elastomer-material-compatibility/mercuric-chloride/","source":"https://mykin.com/rubber-chemical-resistance-chart-4","source_quote":"Mercuric Chloride | 1 | 1 | 1 | 1 | X | 1 | X | 1 | 1 | X | X | X | 1 |","verified_fields":["aflas","butyl","chemical","epdm","fluorosilicone","hypalon","kalrez","neoprene","nitrile","polyacrylate","polyurethane","rating_scale","sbr","silicone","viton"]},{"chemical":"Mercuric Cyanide","nitrile":"3","epdm":"1","neoprene":"1","sbr":"1","silicone":"2","butyl":"1","polyacrylate":"4","hypalon":"1","viton":"3","polyurethane":"4","fluorosilicone":"1","aflas":"X","kalrez":"1","rating_scale":"1 = Satisfactory, 2 = Fair, 3 = Doubtful, 4 = Unsatisfactory, X = Insufficient Data","id":"mercuric-cyanide","url":"https://referencesource.org/chemical-elastomer-material-compatibility/mercuric-cyanide/","source":"https://mykin.com/rubber-chemical-resistance-chart-4","source_quote":"Mercuric Cyanide | 3 | 1 | 1 | 1 | 2 | 1 | 4 | 1 | 3 | 4 | 1 | X | 1 |","verified_fields":["aflas","butyl","chemical","epdm","fluorosilicone","hypalon","kalrez","neoprene","nitrile","polyacrylate","polyurethane","rating_scale","sbr","silicone","viton"]},{"chemical":"Mercuric Iodide","nitrile":"3","epdm":"1","neoprene":"1","sbr":"1","silicone":"2","butyl":"1","polyacrylate":"4","hypalon":"1","viton":"3","polyurethane":"4","fluorosilicone":"1","aflas":"X","kalrez":"1","rating_scale":"1 = Satisfactory, 2 = Fair, 3 = Doubtful, 4 = Unsatisfactory, X = Insufficient Data","id":"mercuric-iodide","url":"https://referencesource.org/chemical-elastomer-material-compatibility/mercuric-iodide/","source":"https://mykin.com/rubber-chemical-resistance-chart-4","source_quote":"Mercuric Iodide | 3 | 1 | 1 | 1 | 2 | 1 | 4 | 1 | 3 | 4 | 1 | X | 1 |","verified_fields":["aflas","butyl","chemical","epdm","fluorosilicone","hypalon","kalrez","neoprene","nitrile","polyacrylate","polyurethane","rating_scale","sbr","silicone","viton"]},{"chemical":"Mercuric Nitrate","nitrile":"3","epdm":"1","neoprene":"1","sbr":"1","silicone":"2","butyl":"1","polyacrylate":"4","hypalon":"1","viton":"3","polyurethane":"4","fluorosilicone":"1","aflas":"X","kalrez":"1","rating_scale":"1 = Satisfactory, 2 = Fair, 3 = Doubtful, 4 = Unsatisfactory, X = Insufficient Data","id":"mercuric-nitrate","url":"https://referencesource.org/chemical-elastomer-material-compatibility/mercuric-nitrate/","source":"https://mykin.com/rubber-chemical-resistance-chart-4","source_quote":"Mercuric Nitrate | 3 | 1 | 1 | 1 | 2 | 1 | 4 | 1 | 3 | 4 | 1 | X | 1 |","verified_fields":["aflas","butyl","chemical","epdm","fluorosilicone","hypalon","kalrez","neoprene","nitrile","polyacrylate","polyurethane","rating_scale","sbr","silicone","viton"]},{"chemical":"Mercuric Sulfate","nitrile":"3","epdm":"1","neoprene":"1","sbr":"1","silicone":"2","butyl":"1","polyacrylate":"4","hypalon":"1","viton":"3","polyurethane":"4","fluorosilicone":"1","aflas":"X","kalrez":"1","rating_scale":"1 = Satisfactory, 2 = Fair, 3 = Doubtful, 4 = Unsatisfactory, X = Insufficient Data","id":"mercuric-sulfate","url":"https://referencesource.org/chemical-elastomer-material-compatibility/mercuric-sulfate/","source":"https://mykin.com/rubber-chemical-resistance-chart-4","source_quote":"Mercuric Sulfate | 3 | 1 | 1 | 1 | 2 | 1 | 4 | 1 | 3 | 4 | 1 | X | 1 |","verified_fields":["aflas","butyl","chemical","epdm","fluorosilicone","hypalon","kalrez","neoprene","nitrile","polyacrylate","polyurethane","rating_scale","sbr","silicone","viton"]},{"chemical":"Mercuric Sulfite","nitrile":"3","epdm":"1","neoprene":"1","sbr":"1","silicone":"2","butyl":"1","polyacrylate":"4","hypalon":"1","viton":"3","polyurethane":"4","fluorosilicone":"1","aflas":"X","kalrez":"1","rating_scale":"1 = Satisfactory, 2 = Fair, 3 = Doubtful, 4 = Unsatisfactory, X = Insufficient Data","id":"mercuric-sulfite","url":"https://referencesource.org/chemical-elastomer-material-compatibility/mercuric-sulfite/","source":"https://mykin.com/rubber-chemical-resistance-chart-4","source_quote":"Mercuric Sulfite | 3 | 1 | 1 | 1 | 2 | 1 | 4 | 1 | 3 | 4 | 1 | X | 1 |","verified_fields":["aflas","butyl","chemical","epdm","fluorosilicone","hypalon","kalrez","neoprene","nitrile","polyacrylate","polyurethane","rating_scale","sbr","silicone","viton"]},{"chemical":"Mercurous Nitrate","nitrile":"3","epdm":"1","neoprene":"1","sbr":"1","silicone":"2","butyl":"1","polyacrylate":"4","hypalon":"1","viton":"3","polyurethane":"4","fluorosilicone":"1","aflas":"X","kalrez":"1","rating_scale":"1 = Satisfactory, 2 = Fair, 3 = Doubtful, 4 = Unsatisfactory, X = Insufficient Data","id":"mercurous-nitrate","url":"https://referencesource.org/chemical-elastomer-material-compatibility/mercurous-nitrate/","source":"https://mykin.com/rubber-chemical-resistance-chart-4","source_quote":"Mercurous Nitrate | 3 | 1 | 1 | 1 | 2 | 1 | 4 | 1 | 3 | 4 | 1 | X | 1 |","verified_fields":["aflas","butyl","chemical","epdm","fluorosilicone","hypalon","kalrez","neoprene","nitrile","polyacrylate","polyurethane","rating_scale","sbr","silicone","viton"]},{"chemical":"Mercury","nitrile":"1","epdm":"1","neoprene":"1","sbr":"1","silicone":"X","butyl":"1","polyacrylate":"X","hypalon":"1","viton":"1","polyurethane":"X","fluorosilicone":"X","aflas":"X","kalrez":"1","rating_scale":"1 = Satisfactory, 2 = Fair, 3 = Doubtful, 4 = Unsatisfactory, X = Insufficient Data","id":"mercury","url":"https://referencesource.org/chemical-elastomer-material-compatibility/mercury/","source":"https://mykin.com/rubber-chemical-resistance-chart-4","source_quote":"Mercury | 1 | 1 | 1 | 1 | X | 1 | X | 1 | 1 | X | X | X | 1 |","verified_fields":["aflas","butyl","chemical","epdm","fluorosilicone","hypalon","kalrez","neoprene","nitrile","polyacrylate","polyurethane","rating_scale","sbr","silicone","viton"]},{"chemical":"Mercury Chloride","nitrile":"3","epdm":"1","neoprene":"1","sbr":"1","silicone":"2","butyl":"1","polyacrylate":"4","hypalon":"1","viton":"3","polyurethane":"4","fluorosilicone":"1","aflas":"X","kalrez":"1","rating_scale":"1 = Satisfactory, 2 = Fair, 3 = Doubtful, 4 = Unsatisfactory, X = Insufficient Data","id":"mercury-chloride","url":"https://referencesource.org/chemical-elastomer-material-compatibility/mercury-chloride/","source":"https://mykin.com/rubber-chemical-resistance-chart-4","source_quote":"Mercury Chloride | 3 | 1 | 1 | 1 | 2 | 1 | 4 | 1 | 3 | 4 | 1 | X | 1 |","verified_fields":["aflas","butyl","chemical","epdm","fluorosilicone","hypalon","kalrez","neoprene","nitrile","polyacrylate","polyurethane","rating_scale","sbr","silicone","viton"]},{"chemical":"Mercury Fulminate","nitrile":"3","epdm":"1","neoprene":"1","sbr":"1","silicone":"2","butyl":"1","polyacrylate":"4","hypalon":"1","viton":"3","polyurethane":"4","fluorosilicone":"1","aflas":"X","kalrez":"1","rating_scale":"1 = Satisfactory, 2 = Fair, 3 = Doubtful, 4 = Unsatisfactory, X = Insufficient Data","id":"mercury-fulminate","url":"https://referencesource.org/chemical-elastomer-material-compatibility/mercury-fulminate/","source":"https://mykin.com/rubber-chemical-resistance-chart-4","source_quote":"Mercury Fulminate | 3 | 1 | 1 | 1 | 2 | 1 | 4 | 1 | 3 | 4 | 1 | X | 1 |","verified_fields":["aflas","butyl","chemical","epdm","fluorosilicone","hypalon","kalrez","neoprene","nitrile","polyacrylate","polyurethane","rating_scale","sbr","silicone","viton"]},{"chemical":"Mercury Salts","nitrile":"3","epdm":"1","neoprene":"1","sbr":"1","silicone":"2","butyl":"1","polyacrylate":"4","hypalon":"1","viton":"3","polyurethane":"4","fluorosilicone":"1","aflas":"X","kalrez":"1","rating_scale":"1 = Satisfactory, 2 = Fair, 3 = Doubtful, 4 = Unsatisfactory, X = Insufficient Data","id":"mercury-salts","url":"https://referencesource.org/chemical-elastomer-material-compatibility/mercury-salts/","source":"https://mykin.com/rubber-chemical-resistance-chart-4","source_quote":"Mercury Salts | 3 | 1 | 1 | 1 | 2 | 1 | 4 | 1 | 3 | 4 | 1 | X | 1 |","verified_fields":["aflas","butyl","chemical","epdm","fluorosilicone","hypalon","kalrez","neoprene","nitrile","polyacrylate","polyurethane","rating_scale","sbr","silicone","viton"]},{"chemical":"Mercury Vapors","nitrile":"1","epdm":"1","neoprene":"1","sbr":"1","silicone":"X","butyl":"1","polyacrylate":"X","hypalon":"1","viton":"1","polyurethane":"X","fluorosilicone":"X","aflas":"X","kalrez":"1","rating_scale":"1 = Satisfactory, 2 = Fair, 3 = Doubtful, 4 = Unsatisfactory, X = Insufficient Data","id":"mercury-vapors","url":"https://referencesource.org/chemical-elastomer-material-compatibility/mercury-vapors/","source":"https://mykin.com/rubber-chemical-resistance-chart-4","source_quote":"Mercury Vapors | 1 | 1 | 1 | 1 | X | 1 | X | 1 | 1 | X | X | X | 1 |","verified_fields":["aflas","butyl","chemical","epdm","fluorosilicone","hypalon","kalrez","neoprene","nitrile","polyacrylate","polyurethane","rating_scale","sbr","silicone","viton"]},{"chemical":"Mesityl Oxide (Ketone)","nitrile":"4","epdm":"2","neoprene":"4","sbr":"4","silicone":"4","butyl":"2","polyacrylate":"4","hypalon":"4","viton":"4","polyurethane":"4","fluorosilicone":"4","aflas":"X","kalrez":"1","rating_scale":"1 = Satisfactory, 2 = Fair, 3 = Doubtful, 4 = Unsatisfactory, X = Insufficient Data","id":"mesityl-oxide-ketone","url":"https://referencesource.org/chemical-elastomer-material-compatibility/mesityl-oxide-ketone/","source":"https://mykin.com/rubber-chemical-resistance-chart-4","source_quote":"Mesityl Oxide (Ketone) | 4 | 2 | 4 | 4 | 4 | 2 | 4 | 4 | 4 | 4 | 4 | X | 1 |","verified_fields":["aflas","butyl","chemical","epdm","fluorosilicone","hypalon","kalrez","neoprene","nitrile","polyacrylate","polyurethane","rating_scale","sbr","silicone","viton"]},{"chemical":"Meta-Cresol","nitrile":"X","epdm":"X","neoprene":"4","sbr":"4","silicone":"X","butyl":"4","polyacrylate":"4","hypalon":"4","viton":"1","polyurethane":"3","fluorosilicone":"2","aflas":"X","kalrez":"1","rating_scale":"1 = Satisfactory, 2 = Fair, 3 = Doubtful, 4 = Unsatisfactory, X = Insufficient Data","id":"meta-cresol","url":"https://referencesource.org/chemical-elastomer-material-compatibility/meta-cresol/","source":"https://mykin.com/rubber-chemical-resistance-chart-4","source_quote":"Meta-Cresol | X | X | 4 | 4 | X | 4 | 4 | 4 | 1 | 3 | 2 | X | 1 |","verified_fields":["aflas","butyl","chemical","epdm","fluorosilicone","hypalon","kalrez","neoprene","nitrile","polyacrylate","polyurethane","rating_scale","sbr","silicone","viton"]},{"chemical":"Meta-Nitroaniline","nitrile":"3","epdm":"1","neoprene":"1","sbr":"1","silicone":"2","butyl":"1","polyacrylate":"4","hypalon":"1","viton":"3","polyurethane":"4","fluorosilicone":"1","aflas":"X","kalrez":"1","rating_scale":"1 = Satisfactory, 2 = Fair, 3 = Doubtful, 4 = Unsatisfactory, X = Insufficient Data","id":"meta-nitroaniline","url":"https://referencesource.org/chemical-elastomer-material-compatibility/meta-nitroaniline/","source":"https://mykin.com/rubber-chemical-resistance-chart-4","source_quote":"Meta-Nitroaniline | 3 | 1 | 1 | 1 | 2 | 1 | 4 | 1 | 3 | 4 | 1 | X | 1 |","verified_fields":["aflas","butyl","chemical","epdm","fluorosilicone","hypalon","kalrez","neoprene","nitrile","polyacrylate","polyurethane","rating_scale","sbr","silicone","viton"]},{"chemical":"Meta-Toluidine","nitrile":"X","epdm":"X","neoprene":"4","sbr":"4","silicone":"X","butyl":"4","polyacrylate":"4","hypalon":"4","viton":"1","polyurethane":"3","fluorosilicone":"2","aflas":"X","kalrez":"1","rating_scale":"1 = Satisfactory, 2 = Fair, 3 = Doubtful, 4 = Unsatisfactory, X = Insufficient Data","id":"meta-toluidine","url":"https://referencesource.org/chemical-elastomer-material-compatibility/meta-toluidine/","source":"https://mykin.com/rubber-chemical-resistance-chart-4","source_quote":"Meta-Toluidine | X | X | 4 | 4 | X | 4 | 4 | 4 | 1 | 3 | 2 | X | 1 |","verified_fields":["aflas","butyl","chemical","epdm","fluorosilicone","hypalon","kalrez","neoprene","nitrile","polyacrylate","polyurethane","rating_scale","sbr","silicone","viton"]},{"chemical":"Metaldehyde","nitrile":"3","epdm":"1","neoprene":"1","sbr":"1","silicone":"2","butyl":"1","polyacrylate":"4","hypalon":"1","viton":"3","polyurethane":"4","fluorosilicone":"1","aflas":"X","kalrez":"1","rating_scale":"1 = Satisfactory, 2 = Fair, 3 = Doubtful, 4 = Unsatisfactory, X = Insufficient Data","id":"metaldehyde","url":"https://referencesource.org/chemical-elastomer-material-compatibility/metaldehyde/","source":"https://mykin.com/rubber-chemical-resistance-chart-4","source_quote":"Metaldehyde | 3 | 1 | 1 | 1 | 2 | 1 | 4 | 1 | 3 | 4 | 1 | X | 1 |","verified_fields":["aflas","butyl","chemical","epdm","fluorosilicone","hypalon","kalrez","neoprene","nitrile","polyacrylate","polyurethane","rating_scale","sbr","silicone","viton"]},{"chemical":"Methacrylic Acid","nitrile":"3","epdm":"1","neoprene":"1","sbr":"1","silicone":"2","butyl":"1","polyacrylate":"4","hypalon":"1","viton":"3","polyurethane":"4","fluorosilicone":"1","aflas":"X","kalrez":"1","rating_scale":"1 = Satisfactory, 2 = Fair, 3 = Doubtful, 4 = Unsatisfactory, X = Insufficient Data","id":"methacrylic-acid","url":"https://referencesource.org/chemical-elastomer-material-compatibility/methacrylic-acid/","source":"https://mykin.com/rubber-chemical-resistance-chart-4","source_quote":"Methacrylic Acid | 3 | 1 | 1 | 1 | 2 | 1 | 4 | 1 | 3 | 4 | 1 | X | 1 |","verified_fields":["aflas","butyl","chemical","epdm","fluorosilicone","hypalon","kalrez","neoprene","nitrile","polyacrylate","polyurethane","rating_scale","sbr","silicone","viton"]},{"chemical":"Methallyl Chloride","nitrile":"X","epdm":"X","neoprene":"4","sbr":"4","silicone":"X","butyl":"4","polyacrylate":"4","hypalon":"4","viton":"1","polyurethane":"3","fluorosilicone":"2","aflas":"X","kalrez":"1","rating_scale":"1 = Satisfactory, 2 = Fair, 3 = Doubtful, 4 = Unsatisfactory, X = Insufficient Data","id":"methallyl-chloride","url":"https://referencesource.org/chemical-elastomer-material-compatibility/methallyl-chloride/","source":"https://mykin.com/rubber-chemical-resistance-chart-4","source_quote":"Methallyl Chloride | X | X | 4 | 4 | X | 4 | 4 | 4 | 1 | 3 | 2 | X | 1 |","verified_fields":["aflas","butyl","chemical","epdm","fluorosilicone","hypalon","kalrez","neoprene","nitrile","polyacrylate","polyurethane","rating_scale","sbr","silicone","viton"]},{"chemical":"Methane","nitrile":"1","epdm":"4","neoprene":"2","sbr":"4","silicone":"4","butyl":"4","polyacrylate":"1","hypalon":"2","viton":"1","polyurethane":"3","fluorosilicone":"3","aflas":"X","kalrez":"1","rating_scale":"1 = Satisfactory, 2 = Fair, 3 = Doubtful, 4 = Unsatisfactory, X = Insufficient Data","id":"methane","url":"https://referencesource.org/chemical-elastomer-material-compatibility/methane/","source":"https://mykin.com/rubber-chemical-resistance-chart-4","source_quote":"Methane | 1 | 4 | 2 | 4 | 4 | 4 | 1 | 2 | 1 | 3 | 3 | X | 1 |","verified_fields":["aflas","butyl","chemical","epdm","fluorosilicone","hypalon","kalrez","neoprene","nitrile","polyacrylate","polyurethane","rating_scale","sbr","silicone","viton"]},{"chemical":"Methanol","nitrile":"4","epdm":"1","neoprene":"1","sbr":"1","silicone":"1","butyl":"1","polyacrylate":"4","hypalon":"1","viton":"4","polyurethane":"4","fluorosilicone":"1","aflas":"X","kalrez":"1","rating_scale":"1 = Satisfactory, 2 = Fair, 3 = Doubtful, 4 = Unsatisfactory, X = Insufficient Data","id":"methanol","url":"https://referencesource.org/chemical-elastomer-material-compatibility/methanol/","source":"https://mykin.com/rubber-chemical-resistance-chart-4","source_quote":"Methanol | 4 | 1 | 1
