Repository: joelp22-maker/referencesource-data

# Chemical resistance ratings for common elastomers

The compatibility rating of a chemical against thirteen common elastomer families, as published in an industry chemical resistance chart. Each record is one chemical carrying its rating for Nitrile (NBR), EPDM, Neoprene (CR), SBR, Silicone (VMQ), Butyl (IIR), Polyacrylate (ACM), Hypalon (CSM), Viton (FKM), Polyurethane (AU/EU), Fluorosilicone (FVMQ), Aflas (TFE/P), and Kalrez (FFKM). Answers 'is Viton compatible with acetone', 'which elastomer resists sulfuric acid', 'can I use EPDM with gasoline', and 'Nitrile vs EPDM for sodium hydroxide'.

File: chemical-elastomer-material-compatibility/data.json (part 24 of 41)
| 1 | 1 | 1 | 4 | 1 | 4 | 4 | 1 | X | 1 |","verified_fields":["aflas","butyl","chemical","epdm","fluorosilicone","hypalon","kalrez","neoprene","nitrile","polyacrylate","polyurethane","rating_scale","sbr","silicone","viton"]},{"chemical":"Methoxychlor","nitrile":"X","epdm":"X","neoprene":"X","sbr":"X","silicone":"X","butyl":"X","polyacrylate":"X","hypalon":"X","viton":"X","polyurethane":"X","fluorosilicone":"X","aflas":"X","kalrez":"1","rating_scale":"1 = Satisfactory, 2 = Fair, 3 = Doubtful, 4 = Unsatisfactory, X = Insufficient Data","id":"methoxychlor","url":"https://referencesource.org/chemical-elastomer-material-compatibility/methoxychlor/","source":"https://mykin.com/rubber-chemical-resistance-chart-4","source_quote":"Methoxychlor | X | X | X | X | X | X | X | X | X | X | X | X | 1 |","verified_fields":["aflas","butyl","chemical","epdm","fluorosilicone","hypalon","kalrez","neoprene","nitrile","polyacrylate","polyurethane","rating_scale","sbr","silicone","viton"]},{"chemical":"Methoxyethanol (DGMMA)","nitrile":"3","epdm":"1","neoprene":"1","sbr":"1","silicone":"2","butyl":"1","polyacrylate":"4","hypalon":"1","viton":"3","polyurethane":"4","fluorosilicone":"1","aflas":"X","kalrez":"1","rating_scale":"1 = Satisfactory, 2 = Fair, 3 = Doubtful, 4 = Unsatisfactory, X = Insufficient Data","id":"methoxyethanol-dgmma","url":"https://referencesource.org/chemical-elastomer-material-compatibility/methoxyethanol-dgmma/","source":"https://mykin.com/rubber-chemical-resistance-chart-4","source_quote":"Methoxyethanol (DGMMA) | 3 | 1 | 1 | 1 | 2 | 1 | 4 | 1 | 3 | 4 | 1 | X | 1 |","verified_fields":["aflas","butyl","chemical","epdm","fluorosilicone","hypalon","kalrez","neoprene","nitrile","polyacrylate","polyurethane","rating_scale","sbr","silicone","viton"]},{"chemical":"Methyl-2-Pyrrolidone or n-Methyl-2-Pyrrolidone","nitrile":"X","epdm":"2","neoprene":"X","sbr":"X","silicone":"X","butyl":"X","polyacrylate":"X","hypalon":"X","viton":"X","polyurethane":"X","fluorosilicone":"X","aflas":"X","kalrez":"1","rating_scale":"1 = Satisfactory, 2 = Fair, 3 = Doubtful, 4 = Unsatisfactory, X = Insufficient Data","id":"methyl-2-pyrrolidone-or-n-methyl-2-pyrrolidone","url":"https://referencesource.org/chemical-elastomer-material-compatibility/methyl-2-pyrrolidone-or-n-methyl-2-pyrrolidone/","source":"https://mykin.com/rubber-chemical-resistance-chart-4","source_quote":"Methyl-2-Pyrrolidone or n-Methyl-2-Pyrrolidone | X | 2 | X | X | X | X | X | X | X | X | X | X | 1 |","verified_fields":["aflas","butyl","chemical","epdm","fluorosilicone","hypalon","kalrez","neoprene","nitrile","polyacrylate","polyurethane","rating_scale","sbr","silicone","viton"]},{"chemical":"Methyl Abietate","nitrile":"X","epdm":"X","neoprene":"4","sbr":"4","silicone":"X","butyl":"4","polyacrylate":"4","hypalon":"4","viton":"1","polyurethane":"3","fluorosilicone":"2","aflas":"X","kalrez":"1","rating_scale":"1 = Satisfactory, 2 = Fair, 3 = Doubtful, 4 = Unsatisfactory, X = Insufficient Data","id":"methyl-abietate","url":"https://referencesource.org/chemical-elastomer-material-compatibility/methyl-abietate/","source":"https://mykin.com/rubber-chemical-resistance-chart-4","source_quote":"Methyl Abietate | X | X | 4 | 4 | X | 4 | 4 | 4 | 1 | 3 | 2 | X | 1 |","verified_fields":["aflas","butyl","chemical","epdm","fluorosilicone","hypalon","kalrez","neoprene","nitrile","polyacrylate","polyurethane","rating_scale","sbr","silicone","viton"]},{"chemical":"Methyl Acetate","nitrile":"4","epdm":"2","neoprene":"2","sbr":"4","silicone":"4","butyl":"2","polyacrylate":"4","hypalon":"4","viton":"4","polyurethane":"4","fluorosilicone":"4","aflas":"X","kalrez":"1","rating_scale":"1 = Satisfactory, 2 = Fair, 3 = Doubtful, 4 = Unsatisfactory, X = Insufficient Data","id":"methyl-acetate","url":"https://referencesource.org/chemical-elastomer-material-compatibility/methyl-acetate/","source":"https://mykin.com/rubber-chemical-resistance-chart-4","source_quote":"Methyl Acetate | 4 | 2 | 2 | 4 | 4 | 2 | 4 | 4 | 4 | 4 | 4 | X | 1 |","verified_fields":["aflas","butyl","chemical","epdm","fluorosilicone","hypalon","kalrez","neoprene","nitrile","polyacrylate","polyurethane","rating_scale","sbr","silicone","viton"]},{"chemical":"Methyl Acetoacetate","nitrile":"4","epdm":"2","neoprene":"4","sbr":"X","silicone":"2","butyl":"2","polyacrylate":"4","hypalon":"4","viton":"4","polyurethane":"4","fluorosilicone":"4","aflas":"X","kalrez":"1","rating_scale":"1 = Satisfactory, 2 = Fair, 3 = Doubtful, 4 = Unsatisfactory, X = Insufficient Data","id":"methyl-acetoacetate","url":"https://referencesource.org/chemical-elastomer-material-compatibility/methyl-acetoacetate/","source":"https://mykin.com/rubber-chemical-resistance-chart-4","source_quote":"Methyl Acetoacetate | 4 | 2 | 4 | X | 2 | 2 | 4 | 4 | 4 | 4 | 4 | X | 1 |","verified_fields":["aflas","butyl","chemical","epdm","fluorosilicone","hypalon","kalrez","neoprene","nitrile","polyacrylate","polyurethane","rating_scale","sbr","silicone","viton"]},{"chemical":"Methyl Acetophenone","nitrile":"X","epdm":"X","neoprene":"4","sbr":"4","silicone":"X","butyl":"4","polyacrylate":"4","hypalon":"4","viton":"1","polyurethane":"3","fluorosilicone":"2","aflas":"X","kalrez":"1","rating_scale":"1 = Satisfactory, 2 = Fair, 3 = Doubtful, 4 = Unsatisfactory, X = Insufficient Data","id":"methyl-acetophenone","url":"https://referencesource.org/chemical-elastomer-material-compatibility/methyl-acetophenone/","source":"https://mykin.com/rubber-chemical-resistance-chart-4","source_quote":"Methyl Acetophenone | X | X | 4 | 4 | X | 4 | 4 | 4 | 1 | 3 | 2 | X | 1 |","verified_fields":["aflas","butyl","chemical","epdm","fluorosilicone","hypalon","kalrez","neoprene","nitrile","polyacrylate","polyurethane","rating_scale","sbr","silicone","viton"]},{"chemical":"Methyl Acrylate","nitrile":"4","epdm":"2","neoprene":"2","sbr":"4","silicone":"4","butyl":"2","polyacrylate":"4","hypalon":"4","viton":"4","polyurethane":"4","fluorosilicone":"4","aflas":"X","kalrez":"1","rating_scale":"1 = Satisfactory, 2 = Fair, 3 = Doubtful, 4 = Unsatisfactory, X = Insufficient Data","id":"methyl-acrylate","url":"https://referencesource.org/chemical-elastomer-material-compatibility/methyl-acrylate/","source":"https://mykin.com/rubber-chemical-resistance-chart-4","source_quote":"Methyl Acrylate | 4 | 2 | 2 | 4 | 4 | 2 | 4 | 4 | 4 | 4 | 4 | X | 1 |","verified_fields":["aflas","butyl","chemical","epdm","fluorosilicone","hypalon","kalrez","neoprene","nitrile","polyacrylate","polyurethane","rating_scale","sbr","silicone","viton"]},{"chemical":"Methyl Alcohol","nitrile":"4","epdm":"1","neoprene":"1","sbr":"1","silicone":"1","butyl":"1","polyacrylate":"4","hypalon":"1","viton":"4","polyurethane":"4","fluorosilicone":"1","aflas":"X","kalrez":"1","rating_scale":"1 = Satisfactory, 2 = Fair, 3 = Doubtful, 4 = Unsatisfactory, X = Insufficient Data","id":"methyl-alcohol","url":"https://referencesource.org/chemical-elastomer-material-compatibility/methyl-alcohol/","source":"https://mykin.com/rubber-chemical-resistance-chart-4","source_quote":"Methyl Alcohol | 4 | 1 | 1 | 1 | 1 | 1 | 4 | 1 | 4 | 4 | 1 | X | 1 |","verified_fields":["aflas","butyl","chemical","epdm","fluorosilicone","hypalon","kalrez","neoprene","nitrile","polyacrylate","polyurethane","rating_scale","sbr","silicone","viton"]},{"chemical":"Methyl Amylketone","nitrile":"3","epdm":"1","neoprene":"1","sbr":"1","silicone":"2","butyl":"1","polyacrylate":"4","hypalon":"1","viton":"3","polyurethane":"4","fluorosilicone":"1","aflas":"X","kalrez":"1","rating_scale":"1 = Satisfactory, 2 = Fair, 3 = Doubtful, 4 = Unsatisfactory, X = Insufficient Data","id":"methyl-amylketone","url":"https://referencesource.org/chemical-elastomer-material-compatibility/methyl-amylketone/","source":"https://mykin.com/rubber-chemical-resistance-chart-4","source_quote":"Methyl Amylketone | 3 | 1 | 1 | 1 | 2 | 1 | 4 | 1 | 3 | 4 | 1 | X | 1 |","verified_fields":["aflas","butyl","chemical","epdm","fluorosilicone","hypalon","kalrez","neoprene","nitrile","polyacrylate","polyurethane","rating_scale","sbr","silicone","viton"]},{"chemical":"Methyl Anthranilate","nitrile":"X","epdm":"X","neoprene":"4","sbr":"4","silicone":"X","butyl":"4","polyacrylate":"4","hypalon":"4","viton":"1","polyurethane":"3","fluorosilicone":"2","aflas":"X","kalrez":"1","rating_scale":"1 = Satisfactory, 2 = Fair, 3 = Doubtful, 4 = Unsatisfactory, X = Insufficient Data","id":"methyl-anthranilate","url":"https://referencesource.org/chemical-elastomer-material-compatibility/methyl-anthranilate/","source":"https://mykin.com/rubber-chemical-resistance-chart-4","source_quote":"Methyl Anthranilate | X | X | 4 | 4 | X | 4 | 4 | 4 | 1 | 3 | 2 | X | 1 |","verified_fields":["aflas","butyl","chemical","epdm","fluorosilicone","hypalon","kalrez","neoprene","nitrile","polyacrylate","polyurethane","rating_scale","sbr","silicone","viton"]},{"chemical":"Methyl Benzoate","nitrile":"4","epdm":"4","neoprene":"4","sbr":"4","silicone":"4","butyl":"4","polyacrylate":"4","hypalon":"4","viton":"1","polyurethane":"4","fluorosilicone":"1","aflas":"X","kalrez":"1","rating_scale":"1 = Satisfactory, 2 = Fair, 3 = Doubtful, 4 = Unsatisfactory, X = Insufficient Data","id":"methyl-benzoate","url":"https://referencesource.org/chemical-elastomer-material-compatibility/methyl-benzoate/","source":"https://mykin.com/rubber-chemical-resistance-chart-4","source_quote":"Methyl Benzoate | 4 | 4 | 4 | 4 | 4 | 4 | 4 | 4 | 1 | 4 | 1 | X | 1 |","verified_fields":["aflas","butyl","chemical","epdm","fluorosilicone","hypalon","kalrez","neoprene","nitrile","polyacrylate","polyurethane","rating_scale","sbr","silicone","viton"]},{"chemical":"Methyl Bromide","nitrile":"2","epdm":"4","neoprene":"4","sbr":"4","silicone":"X","butyl":"4","polyacrylate":"3","hypalon":"4","viton":"1","polyurethane":"X","fluorosilicone":"1","aflas":"X","kalrez":"1","rating_scale":"1 = Satisfactory, 2 = Fair, 3 = Doubtful, 4 = Unsatisfactory, X = Insufficient Data","id":"methyl-bromide","url":"https://referencesource.org/chemical-elastomer-material-compatibility/methyl-bromide/","source":"https://mykin.com/rubber-chemical-resistance-chart-4","source_quote":"Methyl Bromide | 2 | 4 | 4 | 4 | X | 4 | 3 | 4 | 1 | X | 1 | X | 1 |","verified_fields":["aflas","butyl","chemical","epdm","fluorosilicone","hypalon","kalrez","neoprene","nitrile","polyacrylate","polyurethane","rating_scale","sbr","silicone","viton"]},{"chemical":"Methyl Butyl Ketone","nitrile":"4","epdm":"1","neoprene":"4","sbr":"4","silicone":"4","butyl":"1","polyacrylate":"4","hypalon":"4","viton":"4","polyurethane":"4","fluorosilicone":"4","aflas":"X","kalrez":"1","rating_scale":"1 = Satisfactory, 2 = Fair, 3 = Doubtful, 4 = Unsatisfactory, X = Insufficient Data","id":"methyl-butyl-ketone","url":"https://referencesource.org/chemical-elastomer-material-compatibility/methyl-butyl-ketone/","source":"https://mykin.com/rubber-chemical-resistance-chart-4","source_quote":"Methyl Butyl Ketone | 4 | 1 | 4 | 4 | 4 | 1 | 4 | 4 | 4 | 4 | 4 | X | 1 |","verified_fields":["aflas","butyl","chemical","epdm","fluorosilicone","hypalon","kalrez","neoprene","nitrile","polyacrylate","polyurethane","rating_scale","sbr","silicone","viton"]},{"chemical":"Methyl Butyrate Cellosolve","nitrile":"3","epdm":"1","neoprene":"1","sbr":"1","silicone":"2","butyl":"1","polyacrylate":"4","hypalon":"1","viton":"3","polyurethane":"4","fluorosilicone":"1","aflas":"X","kalrez":"1","rating_scale":"1 = Satisfactory, 2 = Fair, 3 = Doubtful, 4 = Unsatisfactory, X = Insufficient Data","id":"methyl-butyrate-cellosolve","url":"https://referencesource.org/chemical-elastomer-material-compatibility/methyl-butyrate-cellosolve/","source":"https://mykin.com/rubber-chemical-resistance-chart-4","source_quote":"Methyl Butyrate Cellosolve | 3 | 1 | 1 | 1 | 2 | 1 | 4 | 1 | 3 | 4 | 1 | X | 1 |","verified_fields":["aflas","butyl","chemical","epdm","fluorosilicone","hypalon","kalrez","neoprene","nitrile","polyacrylate","polyurethane","rating_scale","sbr","silicone","viton"]},{"chemical":"Methyl Butyrate Chloride","nitrile":"3","epdm":"1","neoprene":"1","sbr":"1","silicone":"2","butyl":"1","polyacrylate":"4","hypalon":"1","viton":"3","polyurethane":"4","fluorosilicone":"1","aflas":"X","kalrez":"1","rating_scale":"1 = Satisfactory, 2 = Fair, 3 = Doubtful, 4 = Unsatisfactory, X = Insufficient Data","id":"methyl-butyrate-chloride","url":"https://referencesource.org/chemical-elastomer-material-compatibility/methyl-butyrate-chloride/","source":"https://mykin.com/rubber-chemical-resistance-chart-4","source_quote":"Methyl Butyrate Chloride | 3 | 1 | 1 | 1 | 2 | 1 | 4 | 1 | 3 | 4 | 1 | X | 1 |","verified_fields":["aflas","butyl","chemical","epdm","fluorosilicone","hypalon","kalrez","neoprene","nitrile","polyacrylate","polyurethane","rating_scale","sbr","silicone","viton"]},{"chemical":"Methyl Carbonate","nitrile":"4","epdm":"4","neoprene":"4","sbr":"4","silicone":"4","butyl":"4","polyacrylate":"4","hypalon":"4","viton":"1","polyurethane":"4","fluorosilicone":"2","aflas":"X","kalrez":"1","rating_scale":"1 = Satisfactory, 2 = Fair, 3 = Doubtful, 4 = Unsatisfactory, X = Insufficient Data","id":"methyl-carbonate","url":"https://referencesource.org/chemical-elastomer-material-compatibility/methyl-carbonate/","source":"https://mykin.com/rubber-chemical-resistance-chart-4","source_quote":"Methyl Carbonate | 4 | 4 | 4 | 4 | 4 | 4 | 4 | 4 | 1 | 4 | 2 | X | 1 |","verified_fields":["aflas","butyl","chemical","epdm","fluorosilicone","hypalon","kalrez","neoprene","nitrile","polyacrylate","polyurethane","rating_scale","sbr","silicone","viton"]},{"chemical":"Methyl Cellosolve","nitrile":"3","epdm":"2","neoprene":"3","sbr":"4","silicone":"4","butyl":"2","polyacrylate":"4","hypalon":"2","viton":"4","polyurethane":"4","fluorosilicone":"4","aflas":"X","kalrez":"1","rating_scale":"1 = Satisfactory, 2 = Fair, 3 = Doubtful, 4 = Unsatisfactory, X = Insufficient Data","id":"methyl-cellosolve","url":"https://referencesource.org/chemical-elastomer-material-compatibility/methyl-cellosolve/","source":"https://mykin.com/rubber-chemical-resistance-chart-4","source_quote":"Methyl Cellosolve | 3 | 2 | 3 | 4 | 4 | 2 | 4 | 2 | 4 | 4 | 4 | X | 1 |","verified_fields":["aflas","butyl","chemical","epdm","fluorosilicone","hypalon","kalrez","neoprene","nitrile","polyacrylate","polyurethane","rating_scale","sbr","silicone","viton"]},{"chemical":"Methyl Cellulose","nitrile":"2","epdm":"2","neoprene":"2","sbr":"2","silicone":"2","butyl":"2","polyacrylate":"4","hypalon":"2","viton":"4","polyurethane":"2","fluorosilicone":"4","aflas":"X","kalrez":"1","rating_scale":"1 = Satisfactory, 2 = Fair, 3 = Doubtful, 4 = Unsatisfactory, X = Insufficient Data","id":"methyl-cellulose","url":"https://referencesource.org/chemical-elastomer-material-compatibility/methyl-cellulose/","source":"https://mykin.com/rubber-chemical-resistance-chart-4","source_quote":"Methyl Cellulose | 2 | 2 | 2 | 2 | 2 | 2 | 4 | 2 | 4 | 2 | 4 | X | 1 |","verified_fields":["aflas","butyl","chemical","epdm","fluorosilicone","hypalon","kalrez","neoprene","nitrile","polyacrylate","polyurethane","rating_scale","sbr","silicone","viton"]},{"chemical":"Methyl Chloride","nitrile":"4","epdm":"3","neoprene":"4","sbr":"4","silicone":"4","butyl":"3","polyacrylate":"4","hypalon":"4","viton":"1","polyurethane":"4","fluorosilicone":"2","aflas":"X","kalrez":"1","rating_scale":"1 = Satisfactory, 2 = Fair, 3 = Doubtful, 4 = Unsatisfactory, X = Insufficient Data","id":"methyl-chloride","url":"https://referencesource.org/chemical-elastomer-material-compatibility/methyl-chloride/","source":"https://mykin.com/rubber-chemical-resistance-chart-4","source_quote":"Methyl Chloride | 4 | 3 | 4 | 4 | 4 | 3 | 4 | 4 | 1 | 4 | 2 | X | 1 |","verified_fields":["aflas","butyl","chemical","epdm","fluorosilicone","hypalon","kalrez","neoprene","nitrile","polyacrylate","polyurethane","rating_scale","sbr","silicone","viton"]},{"chemical":"Methyl Chloroacetate","nitrile":"3","epdm":"1","neoprene":"1","sbr":"1","silicone":"2","butyl":"1","polyacrylate":"4","hypalon":"1","viton":"3","polyurethane":"4","fluorosilicone":"1","aflas":"X","kalrez":"1","rating_scale":"1 = Satisfactory, 2 = Fair, 3 = Doubtful, 4 = Unsatisfactory, X = Insufficient Data","id":"methyl-chloroacetate","url":"https://referencesource.org/chemical-elastomer-material-compatibility/methyl-chloroacetate/","source":"https://mykin.com/rubber-chemical-resistance-chart-4","source_quote":"Methyl Chloroacetate | 3 | 1 | 1 | 1 | 2 | 1 | 4 | 1 | 3 | 4 | 1 | X | 1 |","verified_fields":["aflas","butyl","chemical","epdm","fluorosilicone","hypalon","kalrez","neoprene","nitrile","polyacrylate","polyurethane","rating_scale","sbr","silicone","viton"]},{"chemical":"Methyl Chloroform","nitrile":"4","epdm":"4","neoprene":"4","sbr":"X","silicone":"X","butyl":"X","polyacrylate":"X","hypalon":"X","viton":"1","polyurethane":"X","fluorosilicone":"X","aflas":"4","kalrez":"1","rating_scale":"1 = Satisfactory, 2 = Fair, 3 = Doubtful, 4 = Unsatisfactory, X = Insufficient Data","id":"methyl-chloroform","url":"https://referencesource.org/chemical-elastomer-material-compatibility/methyl-chloroform/","source":"https://mykin.com/rubber-chemical-resistance-chart-4","source_quote":"Methyl Chloroform | 4 | 4 | 4 | X | X | X | X | X | 1 | X | X | 4 | 1 |","verified_fields":["aflas","butyl","chemical","epdm","fluorosilicone","hypalon","kalrez","neoprene","nitrile","polyacrylate","polyurethane","rating_scale","sbr","silicone","viton"]},{"chemical":"Methyl Chloroformate","nitrile":"4","epdm":"4","neoprene":"4","sbr":"4","silicone":"4","butyl":"4","polyacrylate":"4","hypalon":"4","viton":"1","polyurethane":"4","fluorosilicone":"2","aflas":"X","kalrez":"1","rating_scale":"1 = Satisfactory, 2 = Fair, 3 = Doubtful, 4 = Unsatisfactory, X = Insufficient Data","id":"methyl-chloroformate","url":"https://referencesource.org/chemical-elastomer-material-compatibility/methyl-chloroformate/","source":"https://mykin.com/rubber-chemical-resistance-chart-4","source_quote":"Methyl Chloroformate | 4 | 4 | 4 | 4 | 4 | 4 | 4 | 4 | 1 | 4 | 2 | X | 1 |","verified_fields":["aflas","butyl","chemical","epdm","fluorosilicone","hypalon","kalrez","neoprene","nitrile","polyacrylate","polyurethane","rating_scale","sbr","silicone","viton"]},{"chemical":"Methyl Chlorosilanes","nitrile":"X","epdm":"X","neoprene":"X","sbr":"X","silicone":"X","butyl":"X","polyacrylate":"X","hypalon":"X","viton":"X","polyurethane":"X","fluorosilicone":"X","aflas":"X","kalrez":"1","rating_scale":"1 = Satisfactory, 2 = Fair, 3 = Doubtful, 4 = Unsatisfactory, X = Insufficient Data","id":"methyl-chlorosilanes","url":"https://referencesource.org/chemical-elastomer-material-compatibility/methyl-chlorosilanes/","source":"https://mykin.com/rubber-chemical-resistance-chart-4","source_quote":"Methyl Chlorosilanes | X | X | X | X | X | X | X | X | X | X | X | X | 1 |","verified_fields":["aflas","butyl","chemical","epdm","fluorosilicone","hypalon","kalrez","neoprene","nitrile","polyacrylate","polyurethane","rating_scale","sbr","silicone","viton"]},{"chemical":"Methyl Cyanide (Acetonitrile)","nitrile":"3","epdm":"1","neoprene":"1","sbr":"1","silicone":"2","butyl":"1","polyacrylate":"4","hypalon":"1","viton":"3","polyurethane":"4","fluorosilicone":"1","aflas":"X","kalrez":"1","rating_scale":"1 = Satisfactory, 2 = Fair, 3 = Doubtful, 4 = Unsatisfactory, X = Insufficient Data","id":"methyl-cyanide-acetonitrile","url":"https://referencesource.org/chemical-elastomer-material-compatibility/methyl-cyanide-acetonitrile/","source":"https://mykin.com/rubber-chemical-resistance-chart-4","source_quote":"Methyl Cyanide (Acetonitrile) | 3 | 1 | 1 | 1 | 2 | 1 | 4 | 1 | 3 | 4 | 1 | X | 1 |","verified_fields":["aflas","butyl","chemical","epdm","fluorosilicone","hypalon","kalrez","neoprene","nitrile","polyacrylate","polyurethane","rating_scale","sbr","silicone","viton"]},{"chemical":"Methyl Cyclohexanone","nitrile":"1","epdm":"4","neoprene":"2","sbr":"4","silicone":"2","butyl":"4","polyacrylate":"1","hypalon":"2","viton":"1","polyurethane":"1","fluorosilicone":"1","aflas":"X","kalrez":"1","rating_scale":"1 = Satisfactory, 2 = Fair, 3 = Doubtful, 4 = Unsatisfactory, X = Insufficient Data","id":"methyl-cyclohexanone","url":"https://referencesource.org/chemical-elastomer-material-compatibility/methyl-cyclohexanone/","source":"https://mykin.com/rubber-chemical-resistance-chart-4","source_quote":"Methyl Cyclohexanone | 1 | 4 | 2 | 4 | 2 | 4 | 1 | 2 | 1 | 1 | 1 | X | 1 |","verified_fields":["aflas","butyl","chemical","epdm","fluorosilicone","hypalon","kalrez","neoprene","nitrile","polyacrylate","polyurethane","rating_scale","sbr","silicone","viton"]},{"chemical":"Methyl Dichloride","nitrile":"X","epdm":"X","neoprene":"4","sbr":"4","silicone":"X","butyl":"4","polyacrylate":"4","hypalon":"4","viton":"1","polyurethane":"3","fluorosilicone":"2","aflas":"X","kalrez":"1","rating_scale":"1 = Satisfactory, 2 = Fair, 3 = Doubtful, 4 = Unsatisfactory, X = Insufficient Data","id":"methyl-dichloride","url":"https://referencesource.org/chemical-elastomer-material-compatibility/methyl-dichloride/","source":"https://mykin.com/rubber-chemical-resistance-chart-4","source_quote":"Methyl Dichloride | X | X | 4 | 4 | X | 4 | 4 | 4 | 1 | 3 | 2 | X | 1 |","verified_fields":["aflas","butyl","chemical","epdm","fluorosilicone","hypalon","kalrez","neoprene","nitrile","polyacrylate","polyurethane","rating_scale","sbr","silicone","viton"]},{"chemical":"Methyl Ether","nitrile":"1","epdm":"4","neoprene":"3","sbr":"4","silicone":"1","butyl":"4","polyacrylate":"4","hypalon":"4","viton":"1","polyurethane":"X","fluorosilicone":"1","aflas":"X","kalrez":"1","rating_scale":"1 = Satisfactory, 2 = Fair, 3 = Doubtful, 4 = Unsatisfactory, X = Insufficient Data","id":"methyl-ether","url":"https://referencesource.org/chemical-elastomer-material-compatibility/methyl-ether/","source":"https://mykin.com/rubber-chemical-resistance-chart-4","source_quote":"Methyl Ether | 1 | 4 | 3 | 4 | 1 | 4 | 4 | 4 | 1 | X | 1 | X | 1 |","verified_fields":["aflas","butyl","chemical","epdm","fluorosilicone","hypalon","kalrez","neoprene","nitrile","polyacrylate","polyurethane","rating_scale","sbr","silicone","viton"]},{"chemical":"Methyl Ethyl Ketone (MEK)","nitrile":"4","epdm":"1","neoprene":"4","sbr":"4","silicone":"4","butyl":"1","polyacrylate":"4","hypalon":"4","viton":"4","polyurethane":"4","fluorosilicone":"4","aflas":"X","kalrez":"1","rating_scale":"1 = Satisfactory, 2 = Fair, 3 = Doubtful, 4 = Unsatisfactory, X = Insufficient Data","id":"methyl-ethyl-ketone-mek","url":"https://referencesource.org/chemical-elastomer-material-compatibility/methyl-ethyl-ketone-mek/","source":"https://mykin.com/rubber-chemical-resistance-chart-4","source_quote":"Methyl Ethyl Ketone (MEK) | 4 | 1 | 4 | 4 | 4 | 1 | 4 | 4 | 4 | 4 | 4 | X | 1 |","verified_fields":["aflas","butyl","chemical","epdm","fluorosilicone","hypalon","kalrez","neoprene","nitrile","polyacrylate","polyurethane","rating_scale","sbr","silicone","viton"]},{"chemical":"Methyl Ethyl Ketone Peroxide","nitrile":"4","epdm":"4","neoprene":"4","sbr":"4","silicone":"2","butyl":"4","polyacrylate":"4","hypalon":"4","viton":"4","polyurethane":"4","fluorosilicone":"4","aflas":"X","kalrez":"1","rating_scale":"1 = Satisfactory, 2 = Fair, 3 = Doubtful, 4 = Unsatisfactory, X = Insufficient Data","id":"methyl-ethyl-ketone-peroxide","url":"https://referencesource.org/chemical-elastomer-material-compatibility/methyl-ethyl-ketone-peroxide/","source":"https://mykin.com/rubber-chemical-resistance-chart-4","source_quote":"Methyl Ethyl Ketone Peroxide | 4 | 4 | 4 | 4 | 2 | 4 | 4 | 4 | 4 | 4 | 4 | X | 1 |","verified_fields":["aflas","butyl","chemical","epdm","fluorosilicone","hypalon","kalrez","neoprene","nitrile","polyacrylate","polyurethane","rating_scale","sbr","silicone","viton"]},{"chemical":"Methyl Ethyl Oleate","nitrile":"X","epdm":"X","neoprene":"4","sbr":"4","silicone":"X","butyl":"4","polyacrylate":"4","hypalon":"4","viton":"1","polyurethane":"3","fluorosilicone":"2","aflas":"X","kalrez":"1","rating_scale":"1 = Satisfactory, 2 = Fair, 3 = Doubtful, 4 = Unsatisfactory, X = Insufficient Data","id":"methyl-ethyl-oleate","url":"https://referencesource.org/chemical-elastomer-material-compatibility/methyl-ethyl-oleate/","source":"https://mykin.com/rubber-chemical-resistance-chart-4","source_quote":"Methyl Ethyl Oleate | X | X | 4 | 4 | X | 4 | 4 | 4 | 1 | 3 | 2 | X | 1 |","verified_fields":["aflas","butyl","chemical","epdm","fluorosilicone","hypalon","kalrez","neoprene","nitrile","polyacrylate","polyurethane","rating_scale","sbr","silicone","viton"]},{"chemical":"Methyl Formate","nitrile":"4","epdm":"2","neoprene":"2","sbr":"4","silicone":"X","butyl":"2","polyacrylate":"X","hypalon":"2","viton":"X","polyurethane":"X","fluorosilicone":"X","aflas":"X","kalrez":"1","rating_scale":"1 = Satisfactory, 2 = Fair, 3 = Doubtful, 4 = Unsatisfactory, X = Insufficient Data","id":"methyl-formate","url":"https://referencesource.org/chemical-elastomer-material-compatibility/methyl-formate/","source":"https://mykin.com/rubber-chemical-resistance-chart-4","source_quote":"Methyl Formate | 4 | 2 | 2 | 4 | X | 2 | X | 2 | X | X | X | X | 1 |","verified_fields":["aflas","butyl","chemical","epdm","fluorosilicone","hypalon","kalrez","neoprene","nitrile","polyacrylate","polyurethane","rating_scale","sbr","silicone","viton"]},{"chemical":"Methyl Hexyl Ketone (2-Octanone)","nitrile":"3","epdm":"1","neoprene":"1","sbr":"1","silicone":"2","butyl":"1","polyacrylate":"4","hypalon":"1","viton":"3","polyurethane":"4","fluorosilicone":"1","aflas":"X","kalrez":"1","rating_scale":"1 = Satisfactory, 2 = Fair, 3 = Doubtful, 4 = Unsatisfactory, X = Insufficient Data","id":"methyl-hexyl-ketone-2-octanone","url":"https://referencesource.org/chemical-elastomer-material-compatibility/methyl-hexyl-ketone-2-octanone/","source":"https://mykin.com/rubber-chemical-resistance-chart-4","source_quote":"Methyl Hexyl Ketone (2-Octanone) | 3 | 1 | 1 | 1 | 2 | 1 | 4 | 1 | 3 | 4 | 1 | X | 1 |","verified_fields":["aflas","butyl","chemical","epdm","fluorosilicone","hypalon","kalrez","neoprene","nitrile","polyacrylate","polyurethane","rating_scale","sbr","silicone","viton"]},{"chemical":"Methyl Iodide","nitrile":"1","epdm":"4","neoprene":"2","sbr":"4","silicone":"2","butyl":"4","polyacrylate":"1","hypalon":"2","viton":"1","polyurethane":"1","fluorosilicone":"1","aflas":"X","kalrez":"1","rating_scale":"1 = Satisfactory, 2 = Fair, 3 = Doubtful, 4 = Unsatisfactory, X = Insufficient Data","id":"methyl-iodide","url":"https://referencesource.org/chemical-elastomer-material-compatibility/methyl-iodide/","source":"https://mykin.com/rubber-chemical-resistance-chart-4","source_quote":"Methyl Iodide | 1 | 4 | 2 | 4 | 2 | 4 | 1 | 2 | 1 | 1 | 1 | X | 1 |","verified_fields":["aflas","butyl","chemical","epdm","fluorosilicone","hypalon","kalrez","neoprene","nitrile","polyacrylate","polyurethane","rating_scale","sbr","silicone","viton"]},{"chemical":"Methyl Isobutyl Ketone (MIBK)","nitrile":"4","epdm":"3","neoprene":"4","sbr":"4","silicone":"4","butyl":"3","polyacrylate":"4","hypalon":"4","viton":"4","polyurethane":"4","fluorosilicone":"4","aflas":"X","kalrez":"1","rating_scale":"1 = Satisfactory, 2 = Fair, 3 = Doubtful, 4 = Unsatisfactory, X = Insufficient Data","id":"methyl-isobutyl-ketone-mibk","url":"https://referencesource.org/chemical-elastomer-material-compatibility/methyl-isobutyl-ketone-mibk/","source":"https://mykin.com/rubber-chemical-resistance-chart-4","source_quote":"Methyl Isobutyl Ketone (MIBK) | 4 | 3 | 4 | 4 | 4 | 3 | 4 | 4 | 4 | 4 | 4 | X | 1 |","verified_fields":["aflas","butyl","chemical","epdm","fluorosilicone","hypalon","kalrez","neoprene","nitrile","polyacrylate","polyurethane","rating_scale","sbr","silicone","viton"]},{"chemical":"Methyl Isocyanate","nitrile":"3","epdm":"1","neoprene":"1","sbr":"1","silicone":"2","butyl":"1","polyacrylate":"4","hypalon":"1","viton":"3","polyurethane":"4","fluorosilicone":"1","aflas":"X","kalrez":"1","rating_scale":"1 = Satisfactory, 2 = Fair, 3 = Doubtful, 4 = Unsatisfactory, X = Insufficient Data","id":"methyl-isocyanate","url":"https://referencesource.org/chemical-elastomer-material-compatibility/methyl-isocyanate/","source":"https://mykin.com/rubber-chemical-resistance-chart-4","source_quote":"Methyl Isocyanate | 3 | 1 | 1 | 1 | 2 | 1 | 4 | 1 | 3 | 4 | 1 | X | 1 |","verified_fields":["aflas","butyl","chemical","epdm","fluorosilicone","hypalon","kalrez","neoprene","nitrile","polyacrylate","polyurethane","rating_scale","sbr","silicone","viton"]},{"chemical":"Methyl Isopropyl Ketone","nitrile":"4","epdm":"2","neoprene":"4","sbr":"4","silicone":"4","butyl":"2","polyacrylate":"4","hypalon":"4","viton":"4","polyurethane":"4","fluorosilicone":"4","aflas":"X","kalrez":"1","rating_scale":"1 = Satisfactory, 2 = Fair, 3 = Doubtful, 4 = Unsatisfactory, X = Insufficient Data","id":"methyl-isopropyl-ketone","url":"https://referencesource.org/chemical-elastomer-material-compatibility/methyl-isopropyl-ketone/","source":"https://mykin.com/rubber-chemical-resistance-chart-4","source_quote":"Methyl Isopropyl Ketone | 4 | 2 | 4 | 4 | 4 | 2 | 4 | 4 | 4 | 4 | 4 | X | 1 |","verified_fields":["aflas","butyl","chemical","epdm","fluorosilicone","hypalon","kalrez","neoprene","nitrile","polyacrylate","polyurethane","rating_scale","sbr","silicone","viton"]},{"chemical":"Methyl Isovalerate","nitrile":"X","epdm":"X","neoprene":"4","sbr":"4","silicone":"X","butyl":"4","polyacrylate":"4","hypalon":"4","viton":"1","polyurethane":"3","fluorosilicone":"2","aflas":"X","kalrez":"1","rating_scale":"1 = Satisfactory, 2 = Fair, 3 = Doubtful, 4 = Unsatisfactory, X = Insufficient Data","id":"methyl-isovalerate","url":"https://referencesource.org/chemical-elastomer-material-compatibility/methyl-isovalerate/","source":"https://mykin.com/rubber-chemical-resistance-chart-4","source_quote":"Methyl Isovalerate | X | X | 4 | 4 | X | 4 | 4 | 4 | 1 | 3 | 2 | X | 1 |","verified_fields":["aflas","butyl","chemical","epdm","fluorosilicone","hypalon","kalrez","neoprene","nitrile","polyacrylate","polyurethane","rating_scale","sbr","silicone","viton"]},{"chemical":"Methyl Lactate","nitrile":"3","epdm":"1","neoprene":"1","sbr":"1","silicone":"2","butyl":"1","polyacrylate":"4","hypalon":"1","viton":"3","polyurethane":"4","fluorosilicone":"1","aflas":"X","kalrez":"1","rating_scale":"1 = Satisfactory, 2 = Fair, 3 = Doubtful, 4 = Unsatisfactory, X = Insufficient Data","id":"methyl-lactate","url":"https://referencesource.org/chemical-elastomer-material-compatibility/methyl-lactate/","source":"https://mykin.com/rubber-chemical-resistance-chart-4","source_quote":"Methyl Lactate | 3 | 1 | 1 | 1 | 2 | 1 | 4 | 1 | 3 | 4 | 1 | X | 1 |","verified_fields":["aflas","butyl","chemical","epdm","fluorosilicone","hypalon","kalrez","neoprene","nitrile","polyacrylate","polyurethane","rating_scale","sbr","silicone","viton"]},{"chemical":"Methyl Mercaptan","nitrile":"X","epdm":"1","neoprene":"X","sbr":"X","silicone":"X","butyl":"1","polyacrylate":"X","hypalon":"X","viton":"X","polyurethane":"X","fluorosilicone":"X","aflas":"X","kalrez":"1","rating_scale":"1 = Satisfactory, 2 = Fair, 3 = Doubtful, 4 = Unsatisfactory, X = Insufficient Data","id":"methyl-mercaptan","url":"https://referencesource.org/chemical-elastomer-material-compatibility/methyl-mercaptan/","source":"https://mykin.com/rubber-chemical-resistance-chart-4","source_quote":"Methyl Mercaptan | X | 1 | X | X | X | 1 | X | X | X | X | X | X | 1 |","verified_fields":["aflas","butyl","chemical","epdm","fluorosilicone","hypalon","kalrez","neoprene","nitrile","polyacrylate","polyurethane","rating_scale","sbr","silicone","viton"]},{"chemical":"Methyl Methacrylate","nitrile":"4","epdm":"4","neoprene":"4","sbr":"4","silicone":"4","butyl":"4","polyacrylate":"4","hypalon":"4","viton":"4","polyurethane":"X","fluorosilicone":"4","aflas":"X","kalrez":"1","rating_scale":"1 = Satisfactory, 2 = Fair, 3 = Doubtful, 4 = Unsatisfactory, X = Insufficient Data","id":"methyl-methacrylate","url":"https://referencesource.org/chemical-elastomer-material-compatibility/methyl-methacrylate/","source":"https://mykin.com/rubber-chemical-resistance-chart-4","source_quote":"Methyl Methacrylate | 4 | 4 | 4 | 4 | 4 | 4 | 4 | 4 | 4 | X | 4 | X | 1 |","verified_fields":["aflas","butyl","chemical","epdm","fluorosilicone","hypalon","kalrez","neoprene","nitrile","polyacrylate","polyurethane","rating_scale","sbr","silicone","viton"]},{"chemical":"Methyl Oleate","nitrile":"4","epdm":"2","neoprene":"4","sbr":"4","silicone":"X","butyl":"2","polyacrylate":"X","hypalon":"4","viton":"1","polyurethane":"X","fluorosilicone":"2","aflas":"X","kalrez":"1","rating_scale":"1 = Satisfactory, 2 = Fair, 3 = Doubtful, 4 = Unsatisfactory, X = Insufficient Data","id":"methyl-oleate","url":"https://referencesource.org/chemical-elastomer-material-compatibility/methyl-oleate/","source":"https://mykin.com/rubber-chemical-resistance-chart-4","source_quote":"Methyl Oleate | 4 | 2 | 4 | 4 | X | 2 | X | 4 | 1 | X | 2 | X | 1 |","verified_fields":["aflas","butyl","chemical","epdm","fluorosilicone","hypalon","kalrez","neoprene","nitrile","polyacrylate","polyurethane","rating_scale","sbr","silicone","viton"]},{"chemical":"Methyl Pentadiene","nitrile":"X","epdm":"X","neoprene":"4","sbr":"4","silicone":"X","butyl":"4","polyacrylate":"4","hypalon":"4","viton":"1","polyurethane":"3","fluorosilicone":"2","aflas":"X","kalrez":"1","rating_scale":"1 = Satisfactory, 2 = Fair, 3 = Doubtful, 4 = Unsatisfactory, X = Insufficient Data","id":"methyl-pentadiene","url":"https://referencesource.org/chemical-elastomer-material-compatibility/methyl-pentadiene/","source":"https://mykin.com/rubber-chemical-resistance-chart-4","source_quote":"Methyl Pentadiene | X | X | 4 | 4 | X | 4 | 4 | 4 | 1 | 3 | 2 | X | 1 |","verified_fields":["aflas","butyl","chemical","epdm","fluorosilicone","hypalon","kalrez","neoprene","nitrile","polyacrylate","polyurethane","rating_scale","sbr","silicone","viton"]},{"chemical":"Methyl Phenylacetate","nitrile":"X","epdm":"X","neoprene":"4","sbr":"4","silicone":"X","butyl":"4","polyacrylate":"4","hypalon":"4","viton":"1","polyurethane":"3","fluorosilicone":"2","aflas":"X","kalrez":"1","rating_scale":"1 = Satisfactory, 2 = Fair, 3 = Doubtful, 4 = Unsatisfactory, X = Insufficient Data","id":"methyl-phenylacetate","url":"https://referencesource.org/chemical-elastomer-material-compatibility/methyl-phenylacetate/","source":"https://mykin.com/rubber-chemical-resistance-chart-4","source_quote":"Methyl Phenylacetate | X | X | 4 | 4 | X | 4 | 4 | 4 | 1 | 3 | 2 | X | 1 |","verified_fields":["aflas","butyl","chemical","epdm","fluorosilicone","hypalon","kalrez","neoprene","nitrile","polyacrylate","polyurethane","rating_scale","sbr","silicone","viton"]},{"chemical":"Methyl Salicylate","nitrile":"4","epdm":"2","neoprene":"4","sbr":"3","silicone":"X","butyl":"2","polyacrylate":"X","hypalon":"4","viton":"X","polyurethane":"X","fluorosilicone":"X","aflas":"X","kalrez":"1","rating_scale":"1 = Satisfactory, 2 = Fair, 3 = Doubtful, 4 = Unsatisfactory, X = Insufficient Data","id":"methyl-salicylate","url":"https://referencesource.org/chemical-elastomer-material-compatibility/methyl-salicylate/","source":"https://mykin.com/rubber-chemical-resistance-chart-4","source_quote":"Methyl Salicylate | 4 | 2 | 4 | 3 | X | 2 | X | 4 | X | X | X | X | 1 |","verified_fields":["aflas","butyl","chemical","epdm","fluorosilicone","hypalon","kalrez","neoprene","nitrile","polyacrylate","polyurethane","rating_scale","sbr","silicone","viton"]},{"chemical":"Methyl Tertiary Butyl Ether (MTBE)","nitrile":"3","epdm":"3","neoprene":"3","sbr":"X","silicone":"X","butyl":"X","polyacrylate":"X","hypalon":"X","viton":"3","polyurethane":"X","fluorosilicone":"X","aflas":"2","kalrez":"1","rating_scale":"1 = Satisfactory, 2 = Fair, 3 = Doubtful, 4 = Unsatisfactory, X = Insufficient Data","id":"methyl-tertiary-butyl-ether-mtbe","url":"https://referencesource.org/chemical-elastomer-material-compatibility/methyl-tertiary-butyl-ether-mtbe/","source":"https://mykin.com/rubber-chemical-resistance-chart-4","source_quote":"Methyl Tertiary Butyl Ether (MTBE) | 3 | 3 | 3 | X | X | X | X | X | 3 | X | X | 2 | 1 |","verified_fields":["aflas","butyl","chemical","epdm","fluorosilicone","hypalon","kalrez","neoprene","nitrile","polyacrylate","polyurethane","rating_scale","sbr","silicone","viton"]},{"chemical":"Methyl Valerate","nitrile":"X","epdm":"X","neoprene":"4","sbr":"4","silicone":"X","butyl":"4","polyacrylate":"4","hypalon":"4","viton":"1","polyurethane":"3","fluorosilicone":"2","aflas":"X","kalrez":"1","rating_scale":"1 = Satisfactory, 2 = Fair, 3 = Doubtful, 4 = Unsatisfactory, X = Insufficient Data","id":"methyl-valerate","url":"https://referencesource.org/chemical-elastomer-material-compatibility/methyl-valerate/","source":"https://mykin.com/rubber-chemical-resistance-chart-4","source_quote":"Methyl Valerate | X | X | 4 | 4 | X | 4 | 4 | 4 | 1 | 3 | 2 | X | 1 |","verified_fields":["aflas","butyl","chemical","epdm","fluorosilicone","hypalon","kalrez","neoprene","nitrile","polyacrylate","polyurethane","rating_scale","sbr","silicone","viton"]},{"chemical":"Methylacrylic Acid","nitrile":"4","epdm":"2","neoprene":"2","sbr":"4","silicone":"4","butyl":"2","polyacrylate":"4","hypalon":"4","viton":"3","polyurethane":"4","fluorosilicone":"4","aflas":"X","kalrez":"1","rating_scale":"1 = Satisfactory, 2 = Fair, 3 = Doubtful, 4 = Unsatisfactory, X = Insufficient Data","id":"methylacrylic-acid","url":"https://referencesource.org/chemical-elastomer-material-compatibility/methylacrylic-acid/","source":"https://mykin.com/rubber-chemical-resistance-chart-4","source_quote":"Methylacrylic Acid | 4 | 2 | 2 | 4 | 4 | 2 | 4 | 4 | 3 | 4 | 4 | X | 1 |","verified_fields":["aflas","butyl","chemical","epdm","fluorosilicone","hypalon","kalrez","neoprene","nitrile","polyacrylate","polyurethane","rating_scale","sbr","silicone","viton"]},{"chemical":"Methylal","nitrile":"X","epdm":"X","neoprene":"X","sbr":"X","silicone":"X","butyl":"X","polyacrylate":"X","hypalon":"X","viton":"X","polyurethane":"X","fluorosilicone":"X","aflas":"X","kalrez":"1","rating_scale":"1 = Satisfactory, 2 = Fair, 3 = Doubtful, 4 = Unsatisfactory, X = Insufficient Data","id":"methylal","url":"https://referencesource.org/chemical-elastomer-material-compatibility/methylal/","source":"https://mykin.com/rubber-chemical-resistance-chart-4","source_quote":"Methylal | X | X | X | X | X | X | X | X | X | X | X | X | 1 |","verified_fields":["aflas","butyl","chemical","epdm","fluorosilicone","hypalon","kalrez","neoprene","nitrile","polyacrylate","polyurethane","rating_scale","sbr","silicone","viton"]},{"chemical":"Methylamine","nitrile":"3","epdm":"1","neoprene":"1","sbr":"1","silicone":"2","butyl":"1","polyacrylate":"4","hypalon":"1","viton":"3","polyurethane":"4","fluorosilicone":"1","aflas":"X","kalrez":"1","rating_scale":"1 = Satisfactory, 2 = Fair, 3 = Doubtful, 4 = Unsatisfactory, X = Insufficient Data","id":"methylamine","url":"https://referencesource.org/chemical-elastomer-material-compatibility/methylamine/","source":"https://mykin.com/rubber-chemical-resistance-chart-4","source_quote":"Methylamine | 3 | 1 | 1 | 1 | 2 | 1 | 4 | 1 | 3 | 4 | 1 | X | 1 |","verified_fields":["aflas","butyl","chemical","epdm","fluorosilicone","hypalon","kalrez","neoprene","nitrile","polyacrylate","polyurethane","rating_scale","sbr","silicone","viton"]},{"chemical":"Methylamyl Acetate","nitrile":"3","epdm":"1","neoprene":"1","sbr":"1","silicone":"2","butyl":"1","polyacrylate":"4","hypalon":"1","viton":"3","polyurethane":"4","fluorosilicone":"1","aflas":"X","kalrez":"1","rating_scale":"1 = Satisfactory, 2 = Fair, 3 = Doubtful, 4 = Unsatisfactory, X = Insufficient Data","id":"methylamyl-acetate","url":"https://referencesource.org/chemical-elastomer-material-compatibility/methylamyl-acetate/","source":"https://mykin.com/rubber-chemical-resistance-chart-4","source_quote":"Methylamyl Acetate | 3 | 1
