Repository: joelp22-maker/referencesource-data

# Chemical resistance ratings for common elastomers

The compatibility rating of a chemical against thirteen common elastomer families, as published in an industry chemical resistance chart. Each record is one chemical carrying its rating for Nitrile (NBR), EPDM, Neoprene (CR), SBR, Silicone (VMQ), Butyl (IIR), Polyacrylate (ACM), Hypalon (CSM), Viton (FKM), Polyurethane (AU/EU), Fluorosilicone (FVMQ), Aflas (TFE/P), and Kalrez (FFKM). Answers 'is Viton compatible with acetone', 'which elastomer resists sulfuric acid', 'can I use EPDM with gasoline', and 'Nitrile vs EPDM for sodium hydroxide'.

File: chemical-elastomer-material-compatibility/data.json (part 25 of 41)
| 1 | 1 | 2 | 1 | 4 | 1 | 3 | 4 | 1 | X | 1 |","verified_fields":["aflas","butyl","chemical","epdm","fluorosilicone","hypalon","kalrez","neoprene","nitrile","polyacrylate","polyurethane","rating_scale","sbr","silicone","viton"]},{"chemical":"Methylcyclopentane","nitrile":"4","epdm":"4","neoprene":"4","sbr":"4","silicone":"4","butyl":"4","polyacrylate":"4","hypalon":"4","viton":"1","polyurethane":"4","fluorosilicone":"2","aflas":"X","kalrez":"1","rating_scale":"1 = Satisfactory, 2 = Fair, 3 = Doubtful, 4 = Unsatisfactory, X = Insufficient Data","id":"methylcyclopentane","url":"https://referencesource.org/chemical-elastomer-material-compatibility/methylcyclopentane/","source":"https://mykin.com/rubber-chemical-resistance-chart-4","source_quote":"Methylcyclopentane | 4 | 4 | 4 | 4 | 4 | 4 | 4 | 4 | 1 | 4 | 2 | X | 1 |","verified_fields":["aflas","butyl","chemical","epdm","fluorosilicone","hypalon","kalrez","neoprene","nitrile","polyacrylate","polyurethane","rating_scale","sbr","silicone","viton"]},{"chemical":"Methylene Bromide","nitrile":"X","epdm":"X","neoprene":"4","sbr":"4","silicone":"X","butyl":"4","polyacrylate":"4","hypalon":"4","viton":"1","polyurethane":"3","fluorosilicone":"2","aflas":"X","kalrez":"1","rating_scale":"1 = Satisfactory, 2 = Fair, 3 = Doubtful, 4 = Unsatisfactory, X = Insufficient Data","id":"methylene-bromide","url":"https://referencesource.org/chemical-elastomer-material-compatibility/methylene-bromide/","source":"https://mykin.com/rubber-chemical-resistance-chart-4","source_quote":"Methylene Bromide | X | X | 4 | 4 | X | 4 | 4 | 4 | 1 | 3 | 2 | X | 1 |","verified_fields":["aflas","butyl","chemical","epdm","fluorosilicone","hypalon","kalrez","neoprene","nitrile","polyacrylate","polyurethane","rating_scale","sbr","silicone","viton"]},{"chemical":"Methylene Chloride","nitrile":"4","epdm":"4","neoprene":"4","sbr":"4","silicone":"4","butyl":"4","polyacrylate":"4","hypalon":"4","viton":"2","polyurethane":"4","fluorosilicone":"2","aflas":"X","kalrez":"1","rating_scale":"1 = Satisfactory, 2 = Fair, 3 = Doubtful, 4 = Unsatisfactory, X = Insufficient Data","id":"methylene-chloride","url":"https://referencesource.org/chemical-elastomer-material-compatibility/methylene-chloride/","source":"https://mykin.com/rubber-chemical-resistance-chart-4","source_quote":"Methylene Chloride | 4 | 4 | 4 | 4 | 4 | 4 | 4 | 4 | 2 | 4 | 2 | X | 1 |","verified_fields":["aflas","butyl","chemical","epdm","fluorosilicone","hypalon","kalrez","neoprene","nitrile","polyacrylate","polyurethane","rating_scale","sbr","silicone","viton"]},{"chemical":"Methylene Iodide","nitrile":"X","epdm":"X","neoprene":"4","sbr":"4","silicone":"X","butyl":"4","polyacrylate":"4","hypalon":"4","viton":"1","polyurethane":"3","fluorosilicone":"2","aflas":"X","kalrez":"1","rating_scale":"1 = Satisfactory, 2 = Fair, 3 = Doubtful, 4 = Unsatisfactory, X = Insufficient Data","id":"methylene-iodide","url":"https://referencesource.org/chemical-elastomer-material-compatibility/methylene-iodide/","source":"https://mykin.com/rubber-chemical-resistance-chart-4","source_quote":"Methylene Iodide | X | X | 4 | 4 | X | 4 | 4 | 4 | 1 | 3 | 2 | X | 1 |","verified_fields":["aflas","butyl","chemical","epdm","fluorosilicone","hypalon","kalrez","neoprene","nitrile","polyacrylate","polyurethane","rating_scale","sbr","silicone","viton"]},{"chemical":"Methylglycerol","nitrile":"3","epdm":"1","neoprene":"1","sbr":"1","silicone":"2","butyl":"1","polyacrylate":"4","hypalon":"1","viton":"3","polyurethane":"4","fluorosilicone":"1","aflas":"X","kalrez":"1","rating_scale":"1 = Satisfactory, 2 = Fair, 3 = Doubtful, 4 = Unsatisfactory, X = Insufficient Data","id":"methylglycerol","url":"https://referencesource.org/chemical-elastomer-material-compatibility/methylglycerol/","source":"https://mykin.com/rubber-chemical-resistance-chart-4","source_quote":"Methylglycerol | 3 | 1 | 1 | 1 | 2 | 1 | 4 | 1 | 3 | 4 | 1 | X | 1 |","verified_fields":["aflas","butyl","chemical","epdm","fluorosilicone","hypalon","kalrez","neoprene","nitrile","polyacrylate","polyurethane","rating_scale","sbr","silicone","viton"]},{"chemical":"Methylisobutyl Carbinol","nitrile":"1","epdm":"4","neoprene":"2","sbr":"4","silicone":"2","butyl":"4","polyacrylate":"1","hypalon":"2","viton":"1","polyurethane":"1","fluorosilicone":"1","aflas":"X","kalrez":"1","rating_scale":"1 = Satisfactory, 2 = Fair, 3 = Doubtful, 4 = Unsatisfactory, X = Insufficient Data","id":"methylisobutyl-carbinol","url":"https://referencesource.org/chemical-elastomer-material-compatibility/methylisobutyl-carbinol/","source":"https://mykin.com/rubber-chemical-resistance-chart-4","source_quote":"Methylisobutyl Carbinol | 1 | 4 | 2 | 4 | 2 | 4 | 1 | 2 | 1 | 1 | 1 | X | 1 |","verified_fields":["aflas","butyl","chemical","epdm","fluorosilicone","hypalon","kalrez","neoprene","nitrile","polyacrylate","polyurethane","rating_scale","sbr","silicone","viton"]},{"chemical":"Methylpyrrolidine","nitrile":"X","epdm":"X","neoprene":"4","sbr":"4","silicone":"X","butyl":"4","polyacrylate":"4","hypalon":"4","viton":"1","polyurethane":"3","fluorosilicone":"2","aflas":"X","kalrez":"1","rating_scale":"1 = Satisfactory, 2 = Fair, 3 = Doubtful, 4 = Unsatisfactory, X = Insufficient Data","id":"methylpyrrolidine","url":"https://referencesource.org/chemical-elastomer-material-compatibility/methylpyrrolidine/","source":"https://mykin.com/rubber-chemical-resistance-chart-4","source_quote":"Methylpyrrolidine | X | X | 4 | 4 | X | 4 | 4 | 4 | 1 | 3 | 2 | X | 1 |","verified_fields":["aflas","butyl","chemical","epdm","fluorosilicone","hypalon","kalrez","neoprene","nitrile","polyacrylate","polyurethane","rating_scale","sbr","silicone","viton"]},{"chemical":"Methylpyrrolidone","nitrile":"X","epdm":"X","neoprene":"4","sbr":"4","silicone":"X","butyl":"4","polyacrylate":"4","hypalon":"4","viton":"1","polyurethane":"3","fluorosilicone":"2","aflas":"X","kalrez":"1","rating_scale":"1 = Satisfactory, 2 = Fair, 3 = Doubtful, 4 = Unsatisfactory, X = Insufficient Data","id":"methylpyrrolidone","url":"https://referencesource.org/chemical-elastomer-material-compatibility/methylpyrrolidone/","source":"https://mykin.com/rubber-chemical-resistance-chart-4","source_quote":"Methylpyrrolidone | X | X | 4 | 4 | X | 4 | 4 | 4 | 1 | 3 | 2 | X | 1 |","verified_fields":["aflas","butyl","chemical","epdm","fluorosilicone","hypalon","kalrez","neoprene","nitrile","polyacrylate","polyurethane","rating_scale","sbr","silicone","viton"]},{"chemical":"Methylsulfuric Acid","nitrile":"3","epdm":"1","neoprene":"1","sbr":"1","silicone":"2","butyl":"1","polyacrylate":"4","hypalon":"1","viton":"3","polyurethane":"4","fluorosilicone":"1","aflas":"X","kalrez":"1","rating_scale":"1 = Satisfactory, 2 = Fair, 3 = Doubtful, 4 = Unsatisfactory, X = Insufficient Data","id":"methylsulfuric-acid","url":"https://referencesource.org/chemical-elastomer-material-compatibility/methylsulfuric-acid/","source":"https://mykin.com/rubber-chemical-resistance-chart-4","source_quote":"Methylsulfuric Acid | 3 | 1 | 1 | 1 | 2 | 1 | 4 | 1 | 3 | 4 | 1 | X | 1 |","verified_fields":["aflas","butyl","chemical","epdm","fluorosilicone","hypalon","kalrez","neoprene","nitrile","polyacrylate","polyurethane","rating_scale","sbr","silicone","viton"]},{"chemical":"MIL-A-6091","nitrile":"2","epdm":"1","neoprene":"1","sbr":"1","silicone":"1","butyl":"1","polyacrylate":"4","hypalon":"1","viton":"1","polyurethane":"4","fluorosilicone":"1","aflas":"X","kalrez":"1","rating_scale":"1 = Satisfactory, 2 = Fair, 3 = Doubtful, 4 = Unsatisfactory, X = Insufficient Data","id":"mil-a-6091","url":"https://referencesource.org/chemical-elastomer-material-compatibility/mil-a-6091/","source":"https://mykin.com/rubber-chemical-resistance-chart-4","source_quote":"MIL-A-6091 | 2 | 1 | 1 | 1 | 1 | 1 | 4 | 1 | 1 | 4 | 1 | X | 1 |","verified_fields":["aflas","butyl","chemical","epdm","fluorosilicone","hypalon","kalrez","neoprene","nitrile","polyacrylate","polyurethane","rating_scale","sbr","silicone","viton"]},{"chemical":"MIL-C-4339","nitrile":"1","epdm":"4","neoprene":"4","sbr":"4","silicone":"3","butyl":"4","polyacrylate":"1","hypalon":"4","viton":"1","polyurethane":"1","fluorosilicone":"1","aflas":"X","kalrez":"1","rating_scale":"1 = Satisfactory, 2 = Fair, 3 = Doubtful, 4 = Unsatisfactory, X = Insufficient Data","id":"mil-c-4339","url":"https://referencesource.org/chemical-elastomer-material-compatibility/mil-c-4339/","source":"https://mykin.com/rubber-chemical-resistance-chart-4","source_quote":"MIL-C-4339 | 1 | 4 | 4 | 4 | 3 | 4 | 1 | 4 | 1 | 1 | 1 | X | 1 |","verified_fields":["aflas","butyl","chemical","epdm","fluorosilicone","hypalon","kalrez","neoprene","nitrile","polyacrylate","polyurethane","rating_scale","sbr","silicone","viton"]},{"chemical":"MIL-C-7024","nitrile":"1","epdm":"4","neoprene":"2","sbr":"4","silicone":"4","butyl":"4","polyacrylate":"2","hypalon":"4","viton":"1","polyurethane":"1","fluorosilicone":"1","aflas":"X","kalrez":"1","rating_scale":"1 = Satisfactory, 2 = Fair, 3 = Doubtful, 4 = Unsatisfactory, X = Insufficient Data","id":"mil-c-7024","url":"https://referencesource.org/chemical-elastomer-material-compatibility/mil-c-7024/","source":"https://mykin.com/rubber-chemical-resistance-chart-4","source_quote":"MIL-C-7024 | 1 | 4 | 2 | 4 | 4 | 4 | 2 | 4 | 1 | 1 | 1 | X | 1 |","verified_fields":["aflas","butyl","chemical","epdm","fluorosilicone","hypalon","kalrez","neoprene","nitrile","polyacrylate","polyurethane","rating_scale","sbr","silicone","viton"]},{"chemical":"MIL-C-8188","nitrile":"2","epdm":"4","neoprene":"4","sbr":"4","silicone":"4","butyl":"4","polyacrylate":"3","hypalon":"4","viton":"2","polyurethane":"4","fluorosilicone":"2","aflas":"X","kalrez":"1","rating_scale":"1 = Satisfactory, 2 = Fair, 3 = Doubtful, 4 = Unsatisfactory, X = Insufficient Data","id":"mil-c-8188","url":"https://referencesource.org/chemical-elastomer-material-compatibility/mil-c-8188/","source":"https://mykin.com/rubber-chemical-resistance-chart-4","source_quote":"MIL-C-8188 | 2 | 4 | 4 | 4 | 4 | 4 | 3 | 4 | 2 | 4 | 2 | X | 1 |","verified_fields":["aflas","butyl","chemical","epdm","fluorosilicone","hypalon","kalrez","neoprene","nitrile","polyacrylate","polyurethane","rating_scale","sbr","silicone","viton"]},{"chemical":"MIL-E-9500","nitrile":"1","epdm":"1","neoprene":"1","sbr":"1","silicone":"1","butyl":"1","polyacrylate":"4","hypalon":"1","viton":"1","polyurethane":"4","fluorosilicone":"1","aflas":"X","kalrez":"1","rating_scale":"1 = Satisfactory, 2 = Fair, 3 = Doubtful, 4 = Unsatisfactory, X = Insufficient Data","id":"mil-e-9500","url":"https://referencesource.org/chemical-elastomer-material-compatibility/mil-e-9500/","source":"https://mykin.com/rubber-chemical-resistance-chart-4","source_quote":"MIL-E-9500 | 1 | 1 | 1 | 1 | 1 | 1 | 4 | 1 | 1 | 4 | 1 | X | 1 |","verified_fields":["aflas","butyl","chemical","epdm","fluorosilicone","hypalon","kalrez","neoprene","nitrile","polyacrylate","polyurethane","rating_scale","sbr","silicone","viton"]},{"chemical":"MIL-F-5566","nitrile":"2","epdm":"1","neoprene":"2","sbr":"2","silicone":"1","butyl":"1","polyacrylate":"4","hypalon":"1","viton":"1","polyurethane":"2","fluorosilicone":"1","aflas":"X","kalrez":"1","rating_scale":"1 = Satisfactory, 2 = Fair, 3 = Doubtful, 4 = Unsatisfactory, X = Insufficient Data","id":"mil-f-5566","url":"https://referencesource.org/chemical-elastomer-material-compatibility/mil-f-5566/","source":"https://mykin.com/rubber-chemical-resistance-chart-4","source_quote":"MIL-F-5566 | 2 | 1 | 2 | 2 | 1 | 1 | 4 | 1 | 1 | 2 | 1 | X | 1 |","verified_fields":["aflas","butyl","chemical","epdm","fluorosilicone","hypalon","kalrez","neoprene","nitrile","polyacrylate","polyurethane","rating_scale","sbr","silicone","viton"]},{"chemical":"MIL-F-16884","nitrile":"1","epdm":"4","neoprene":"3","sbr":"4","silicone":"4","butyl":"4","polyacrylate":"1","hypalon":"3","viton":"1","polyurethane":"3","fluorosilicone":"1","aflas":"X","kalrez":"1","rating_scale":"1 = Satisfactory, 2 = Fair, 3 = Doubtful, 4 = Unsatisfactory, X = Insufficient Data","id":"mil-f-16884","url":"https://referencesource.org/chemical-elastomer-material-compatibility/mil-f-16884/","source":"https://mykin.com/rubber-chemical-resistance-chart-4","source_quote":"MIL-F-16884 | 1 | 4 | 3 | 4 | 4 | 4 | 1 | 3 | 1 | 3 | 1 | X | 1 |","verified_fields":["aflas","butyl","chemical","epdm","fluorosilicone","hypalon","kalrez","neoprene","nitrile","polyacrylate","polyurethane","rating_scale","sbr","silicone","viton"]},{"chemical":"MIL-F-17111","nitrile":"1","epdm":"4","neoprene":"2","sbr":"4","silicone":"4","butyl":"4","polyacrylate":"1","hypalon":"2","viton":"1","polyurethane":"3","fluorosilicone":"2","aflas":"X","kalrez":"1","rating_scale":"1 = Satisfactory, 2 = Fair, 3 = Doubtful, 4 = Unsatisfactory, X = Insufficient Data","id":"mil-f-17111","url":"https://referencesource.org/chemical-elastomer-material-compatibility/mil-f-17111/","source":"https://mykin.com/rubber-chemical-resistance-chart-4","source_quote":"MIL-F-17111 | 1 | 4 | 2 | 4 | 4 | 4 | 1 | 2 | 1 | 3 | 2 | X | 1 |","verified_fields":["aflas","butyl","chemical","epdm","fluorosilicone","hypalon","kalrez","neoprene","nitrile","polyacrylate","polyurethane","rating_scale","sbr","silicone","viton"]},{"chemical":"MIL-F-25558 (RJ-1)","nitrile":"1","epdm":"4","neoprene":"2","sbr":"4","silicone":"4","butyl":"4","polyacrylate":"1","hypalon":"2","viton":"1","polyurethane":"1","fluorosilicone":"1","aflas":"X","kalrez":"1","rating_scale":"1 = Satisfactory, 2 = Fair, 3 = Doubtful, 4 = Unsatisfactory, X = Insufficient Data","id":"mil-f-25558-rj-1","url":"https://referencesource.org/chemical-elastomer-material-compatibility/mil-f-25558-rj-1/","source":"https://mykin.com/rubber-chemical-resistance-chart-4","source_quote":"MIL-F-25558 (RJ-1) | 1 | 4 | 2 | 4 | 4 | 4 | 1 | 2 | 1 | 1 | 1 | X | 1 |","verified_fields":["aflas","butyl","chemical","epdm","fluorosilicone","hypalon","kalrez","neoprene","nitrile","polyacrylate","polyurethane","rating_scale","sbr","silicone","viton"]},{"chemical":"MIL-F-25656","nitrile":"1","epdm":"4","neoprene":"4","sbr":"4","silicone":"4","butyl":"4","polyacrylate":"2","hypalon":"4","viton":"1","polyurethane":"2","fluorosilicone":"2","aflas":"X","kalrez":"1","rating_scale":"1 = Satisfactory, 2 = Fair, 3 = Doubtful, 4 = Unsatisfactory, X = Insufficient Data","id":"mil-f-25656","url":"https://referencesource.org/chemical-elastomer-material-compatibility/mil-f-25656/","source":"https://mykin.com/rubber-chemical-resistance-chart-4","source_quote":"MIL-F-25656 | 1 | 4 | 4 | 4 | 4 | 4 | 2 | 4 | 1 | 2 | 2 | X | 1 |","verified_fields":["aflas","butyl","chemical","epdm","fluorosilicone","hypalon","kalrez","neoprene","nitrile","polyacrylate","polyurethane","rating_scale","sbr","silicone","viton"]},{"chemical":"MIL-F-81912 (JP-9)","nitrile":"3","epdm":"4","neoprene":"4","sbr":"4","silicone":"4","butyl":"4","polyacrylate":"4","hypalon":"X","viton":"1","polyurethane":"3","fluorosilicone":"2","aflas":"X","kalrez":"1","rating_scale":"1 = Satisfactory, 2 = Fair, 3 = Doubtful, 4 = Unsatisfactory, X = Insufficient Data","id":"mil-f-81912-jp-9","url":"https://referencesource.org/chemical-elastomer-material-compatibility/mil-f-81912-jp-9/","source":"https://mykin.com/rubber-chemical-resistance-chart-4","source_quote":"MIL-F-81912 (JP-9) | 3 | 4 | 4 | 4 | 4 | 4 | 4 | X | 1 | 3 | 2 | X | 1 |","verified_fields":["aflas","butyl","chemical","epdm","fluorosilicone","hypalon","kalrez","neoprene","nitrile","polyacrylate","polyurethane","rating_scale","sbr","silicone","viton"]},{"chemical":"MIL-F-82522 (RJ-4)","nitrile":"2","epdm":"4","neoprene":"4","sbr":"4","silicone":"4","butyl":"4","polyacrylate":"1","hypalon":"X","viton":"1","polyurethane":"1","fluorosilicone":"1","aflas":"X","kalrez":"1","rating_scale":"1 = Satisfactory, 2 = Fair, 3 = Doubtful, 4 = Unsatisfactory, X = Insufficient Data","id":"mil-f-82522-rj-4","url":"https://referencesource.org/chemical-elastomer-material-compatibility/mil-f-82522-rj-4/","source":"https://mykin.com/rubber-chemical-resistance-chart-4","source_quote":"MIL-F-82522 (RJ-4) | 2 | 4 | 4 | 4 | 4 | 4 | 1 | X | 1 | 1 | 1 | X | 1 |","verified_fields":["aflas","butyl","chemical","epdm","fluorosilicone","hypalon","kalrez","neoprene","nitrile","polyacrylate","polyurethane","rating_scale","sbr","silicone","viton"]},{"chemical":"MIL-G-3278","nitrile":"2","epdm":"4","neoprene":"4","sbr":"4","silicone":"4","butyl":"4","polyacrylate":"1","hypalon":"4","viton":"1","polyurethane":"2","fluorosilicone":"2","aflas":"X","kalrez":"1","rating_scale":"1 = Satisfactory, 2 = Fair, 3 = Doubtful, 4 = Unsatisfactory, X = Insufficient Data","id":"mil-g-3278","url":"https://referencesource.org/chemical-elastomer-material-compatibility/mil-g-3278/","source":"https://mykin.com/rubber-chemical-resistance-chart-4","source_quote":"MIL-G-3278 | 2 | 4 | 4 | 4 | 4 | 4 | 1 | 4 | 1 | 2 | 2 | X | 1 |","verified_fields":["aflas","butyl","chemical","epdm","fluorosilicone","hypalon","kalrez","neoprene","nitrile","polyacrylate","polyurethane","rating_scale","sbr","silicone","viton"]},{"chemical":"MIL-G-3545","nitrile":"1","epdm":"4","neoprene":"2","sbr":"4","silicone":"4","butyl":"4","polyacrylate":"1","hypalon":"2","viton":"1","polyurethane":"1","fluorosilicone":"1","aflas":"X","kalrez":"1","rating_scale":"1 = Satisfactory, 2 = Fair, 3 = Doubtful, 4 = Unsatisfactory, X = Insufficient Data","id":"mil-g-3545","url":"https://referencesource.org/chemical-elastomer-material-compatibility/mil-g-3545/","source":"https://mykin.com/rubber-chemical-resistance-chart-4","source_quote":"MIL-G-3545 | 1 | 4 | 2 | 4 | 4 | 4 | 1 | 2 | 1 | 1 | 1 | X | 1 |","verified_fields":["aflas","butyl","chemical","epdm","fluorosilicone","hypalon","kalrez","neoprene","nitrile","polyacrylate","polyurethane","rating_scale","sbr","silicone","viton"]},{"chemical":"MIL-G-4343","nitrile":"2","epdm":"3","neoprene":"2","sbr":"1","silicone":"3","butyl":"3","polyacrylate":"1","hypalon":"1","viton":"1","polyurethane":"1","fluorosilicone":"1","aflas":"X","kalrez":"1","rating_scale":"1 = Satisfactory, 2 = Fair, 3 = Doubtful, 4 = Unsatisfactory, X = Insufficient Data","id":"mil-g-4343","url":"https://referencesource.org/chemical-elastomer-material-compatibility/mil-g-4343/","source":"https://mykin.com/rubber-chemical-resistance-chart-4","source_quote":"MIL-G-4343 | 2 | 3 | 2 | 1 | 3 | 3 | 1 | 1 | 1 | 1 | 1 | X | 1 |","verified_fields":["aflas","butyl","chemical","epdm","fluorosilicone","hypalon","kalrez","neoprene","nitrile","polyacrylate","polyurethane","rating_scale","sbr","silicone","viton"]},{"chemical":"MIL-G-5572","nitrile":"1","epdm":"4","neoprene":"4","sbr":"4","silicone":"4","butyl":"4","polyacrylate":"2","hypalon":"4","viton":"1","polyurethane":"2","fluorosilicone":"1","aflas":"X","kalrez":"1","rating_scale":"1 = Satisfactory, 2 = Fair, 3 = Doubtful, 4 = Unsatisfactory, X = Insufficient Data","id":"mil-g-5572","url":"https://referencesource.org/chemical-elastomer-material-compatibility/mil-g-5572/","source":"https://mykin.com/rubber-chemical-resistance-chart-4","source_quote":"MIL-G-5572 | 1 | 4 | 4 | 4 | 4 | 4 | 2 | 4 | 1 | 2 | 1 | X | 1 |","verified_fields":["aflas","butyl","chemical","epdm","fluorosilicone","hypalon","kalrez","neoprene","nitrile","polyacrylate","polyurethane","rating_scale","sbr","silicone","viton"]},{"chemical":"MIL-G-7118","nitrile":"2","epdm":"4","neoprene":"2","sbr":"4","silicone":"4","butyl":"4","polyacrylate":"3","hypalon":"2","viton":"1","polyurethane":"3","fluorosilicone":"1","aflas":"X","kalrez":"1","rating_scale":"1 = Satisfactory, 2 = Fair, 3 = Doubtful, 4 = Unsatisfactory, X = Insufficient Data","id":"mil-g-7118","url":"https://referencesource.org/chemical-elastomer-material-compatibility/mil-g-7118/","source":"https://mykin.com/rubber-chemical-resistance-chart-4","source_quote":"MIL-G-7118 | 2 | 4 | 2 | 4 | 4 | 4 | 3 | 2 | 1 | 3 | 1 | X | 1 |","verified_fields":["aflas","butyl","chemical","epdm","fluorosilicone","hypalon","kalrez","neoprene","nitrile","polyacrylate","polyurethane","rating_scale","sbr","silicone","viton"]},{"chemical":"MIL-G-7187","nitrile":"1","epdm":"4","neoprene":"4","sbr":"4","silicone":"4","butyl":"4","polyacrylate":"1","hypalon":"4","viton":"1","polyurethane":"1","fluorosilicone":"1","aflas":"X","kalrez":"1","rating_scale":"1 = Satisfactory, 2 = Fair, 3 = Doubtful, 4 = Unsatisfactory, X = Insufficient Data","id":"mil-g-7187","url":"https://referencesource.org/chemical-elastomer-material-compatibility/mil-g-7187/","source":"https://mykin.com/rubber-chemical-resistance-chart-4","source_quote":"MIL-G-7187 | 1 | 4 | 4 | 4 | 4 | 4 | 1 | 4 | 1 | 1 | 1 | X | 1 |","verified_fields":["aflas","butyl","chemical","epdm","fluorosilicone","hypalon","kalrez","neoprene","nitrile","polyacrylate","polyurethane","rating_scale","sbr","silicone","viton"]},{"chemical":"MIL-G-7421","nitrile":"2","epdm":"4","neoprene":"2","sbr":"4","silicone":"4","butyl":"4","polyacrylate":"4","hypalon":"2","viton":"1","polyurethane":"2","fluorosilicone":"2","aflas":"X","kalrez":"1","rating_scale":"1 = Satisfactory, 2 = Fair, 3 = Doubtful, 4 = Unsatisfactory, X = Insufficient Data","id":"mil-g-7421","url":"https://referencesource.org/chemical-elastomer-material-compatibility/mil-g-7421/","source":"https://mykin.com/rubber-chemical-resistance-chart-4","source_quote":"MIL-G-7421 | 2 | 4 | 2 | 4 | 4 | 4 | 4 | 2 | 1 | 2 | 2 | X | 1 |","verified_fields":["aflas","butyl","chemical","epdm","fluorosilicone","hypalon","kalrez","neoprene","nitrile","polyacrylate","polyurethane","rating_scale","sbr","silicone","viton"]},{"chemical":"MIL-G-7711","nitrile":"1","epdm":"4","neoprene":"4","sbr":"4","silicone":"2","butyl":"4","polyacrylate":"2","hypalon":"4","viton":"1","polyurethane":"1","fluorosilicone":"1","aflas":"X","kalrez":"1","rating_scale":"1 = Satisfactory, 2 = Fair, 3 = Doubtful, 4 = Unsatisfactory, X = Insufficient Data","id":"mil-g-7711","url":"https://referencesource.org/chemical-elastomer-material-compatibility/mil-g-7711/","source":"https://mykin.com/rubber-chemical-resistance-chart-4","source_quote":"MIL-G-7711 | 1 | 4 | 4 | 4 | 2 | 4 | 2 | 4 | 1 | 1 | 1 | X | 1 |","verified_fields":["aflas","butyl","chemical","epdm","fluorosilicone","hypalon","kalrez","neoprene","nitrile","polyacrylate","polyurethane","rating_scale","sbr","silicone","viton"]},{"chemical":"MIL-G-10924","nitrile":"1","epdm":"4","neoprene":"2","sbr":"4","silicone":"4","butyl":"4","polyacrylate":"2","hypalon":"2","viton":"1","polyurethane":"1","fluorosilicone":"1","aflas":"X","kalrez":"1","rating_scale":"1 = Satisfactory, 2 = Fair, 3 = Doubtful, 4 = Unsatisfactory, X = Insufficient Data","id":"mil-g-10924","url":"https://referencesource.org/chemical-elastomer-material-compatibility/mil-g-10924/","source":"https://mykin.com/rubber-chemical-resistance-chart-4","source_quote":"MIL-G-10924 | 1 | 4 | 2 | 4 | 4 | 4 | 2 | 2 | 1 | 1 | 1 | X | 1 |","verified_fields":["aflas","butyl","chemical","epdm","fluorosilicone","hypalon","kalrez","neoprene","nitrile","polyacrylate","polyurethane","rating_scale","sbr","silicone","viton"]},{"chemical":"MIL-G-15793","nitrile":"1","epdm":"4","neoprene":"2","sbr":"4","silicone":"4","butyl":"4","polyacrylate":"1","hypalon":"2","viton":"1","polyurethane":"1","fluorosilicone":"2","aflas":"X","kalrez":"1","rating_scale":"1 = Satisfactory, 2 = Fair, 3 = Doubtful, 4 = Unsatisfactory, X = Insufficient Data","id":"mil-g-15793","url":"https://referencesource.org/chemical-elastomer-material-compatibility/mil-g-15793/","source":"https://mykin.com/rubber-chemical-resistance-chart-4","source_quote":"MIL-G-15793 | 1 | 4 | 2 | 4 | 4 | 4 | 1 | 2 | 1 | 1 | 2 | X | 1 |","verified_fields":["aflas","butyl","chemical","epdm","fluorosilicone","hypalon","kalrez","neoprene","nitrile","polyacrylate","polyurethane","rating_scale","sbr","silicone","viton"]},{"chemical":"MIL-G-21568","nitrile":"1","epdm":"1","neoprene":"1","sbr":"1","silicone":"4","butyl":"1","polyacrylate":"1","hypalon":"1","viton":"1","polyurethane":"1","fluorosilicone":"1","aflas":"X","kalrez":"1","rating_scale":"1 = Satisfactory, 2 = Fair, 3 = Doubtful, 4 = Unsatisfactory, X = Insufficient Data","id":"mil-g-21568","url":"https://referencesource.org/chemical-elastomer-material-compatibility/mil-g-21568/","source":"https://mykin.com/rubber-chemical-resistance-chart-4","source_quote":"MIL-G-21568 | 1 | 1 | 1 | 1 | 4 | 1 | 1 | 1 | 1 | 1 | 1 | X | 1 |","verified_fields":["aflas","butyl","chemical","epdm","fluorosilicone","hypalon","kalrez","neoprene","nitrile","polyacrylate","polyurethane","rating_scale","sbr","silicone","viton"]},{"chemical":"MIL-G-25013","nitrile":"1","epdm":"1","neoprene":"2","sbr":"1","silicone":"4","butyl":"1","polyacrylate":"1","hypalon":"2","viton":"1","polyurethane":"3","fluorosilicone":"1","aflas":"X","kalrez":"1","rating_scale":"1 = Satisfactory, 2 = Fair, 3 = Doubtful, 4 = Unsatisfactory, X = Insufficient Data","id":"mil-g-25013","url":"https://referencesource.org/chemical-elastomer-material-compatibility/mil-g-25013/","source":"https://mykin.com/rubber-chemical-resistance-chart-4","source_quote":"MIL-G-25013 | 1 | 1 | 2 | 1 | 4 | 1 | 1 | 2 | 1 | 3 | 1 | X | 1 |","verified_fields":["aflas","butyl","chemical","epdm","fluorosilicone","hypalon","kalrez","neoprene","nitrile","polyacrylate","polyurethane","rating_scale","sbr","silicone","viton"]},{"chemical":"MIL-G-25537","nitrile":"1","epdm":"4","neoprene":"2","sbr":"4","silicone":"4","butyl":"4","polyacrylate":"2","hypalon":"2","viton":"1","polyurethane":"1","fluorosilicone":"1","aflas":"X","kalrez":"1","rating_scale":"1 = Satisfactory, 2 = Fair, 3 = Doubtful, 4 = Unsatisfactory, X = Insufficient Data","id":"mil-g-25537","url":"https://referencesource.org/chemical-elastomer-material-compatibility/mil-g-25537/","source":"https://mykin.com/rubber-chemical-resistance-chart-4","source_quote":"MIL-G-25537 | 1 | 4 | 2 | 4 | 4 | 4 | 2 | 2 | 1 | 1 | 1 | X | 1 |","verified_fields":["aflas","butyl","chemical","epdm","fluorosilicone","hypalon","kalrez","neoprene","nitrile","polyacrylate","polyurethane","rating_scale","sbr","silicone","viton"]},{"chemical":"MIL-G-25760","nitrile":"2","epdm":"4","neoprene":"2","sbr":"4","silicone":"4","butyl":"4","polyacrylate":"2","hypalon":"2","viton":"1","polyurethane":"2","fluorosilicone":"2","aflas":"X","kalrez":"1","rating_scale":"1 = Satisfactory, 2 = Fair, 3 = Doubtful, 4 = Unsatisfactory, X = Insufficient Data","id":"mil-g-25760","url":"https://referencesource.org/chemical-elastomer-material-compatibility/mil-g-25760/","source":"https://mykin.com/rubber-chemical-resistance-chart-4","source_quote":"MIL-G-25760 | 2 | 4 | 2 | 4 | 4 | 4 | 2 | 2 | 1 | 2 | 2 | X | 1 |","verified_fields":["aflas","butyl","chemical","epdm","fluorosilicone","hypalon","kalrez","neoprene","nitrile","polyacrylate","polyurethane","rating_scale","sbr","silicone","viton"]},{"chemical":"MIL-H-5606 -65°F to +235°F","nitrile":"1","epdm":"4","neoprene":"2","sbr":"4","silicone":"4","butyl":"4","polyacrylate":"2","hypalon":"2","viton":"1","polyurethane":"2","fluorosilicone":"1","aflas":"X","kalrez":"1","rating_scale":"1 = Satisfactory, 2 = Fair, 3 = Doubtful, 4 = Unsatisfactory, X = Insufficient Data","id":"mil-h-5606-65-f-to-235-f","url":"https://referencesource.org/chemical-elastomer-material-compatibility/mil-h-5606-65-f-to-235-f/","source":"https://mykin.com/rubber-chemical-resistance-chart-4","source_quote":"MIL-H-5606 -65°F to +235°F | 1 | 4 | 2 | 4 | 4 | 4 | 2 | 2 | 1 | 2 | 1 | X | 1 |","verified_fields":["aflas","butyl","chemical","epdm","fluorosilicone","hypalon","kalrez","neoprene","nitrile","polyacrylate","polyurethane","rating_scale","sbr","silicone","viton"]},{"chemical":"MIL-H-5606 -65°F to +275°F","nitrile":"1","epdm":"4","neoprene":"2","sbr":"4","silicone":"4","butyl":"4","polyacrylate":"2","hypalon":"2","viton":"1","polyurethane":"2","fluorosilicone":"1","aflas":"X","kalrez":"1","rating_scale":"1 = Satisfactory, 2 = Fair, 3 = Doubtful, 4 = Unsatisfactory, X = Insufficient Data","id":"mil-h-5606-65-f-to-275-f","url":"https://referencesource.org/chemical-elastomer-material-compatibility/mil-h-5606-65-f-to-275-f/","source":"https://mykin.com/rubber-chemical-resistance-chart-4","source_quote":"MIL-H-5606 -65°F to +275°F | 1 | 4 | 2 | 4 | 4 | 4 | 2 | 2 | 1 | 2 | 1 | X | 1 |","verified_fields":["aflas","butyl","chemical","epdm","fluorosilicone","hypalon","kalrez","neoprene","nitrile","polyacrylate","polyurethane","rating_scale","sbr","silicone","viton"]},{"chemical":"MIL-H-6083","nitrile":"1","epdm":"4","neoprene":"1","sbr":"4","silicone":"4","butyl":"4","polyacrylate":"1","hypalon":"2","viton":"1","polyurethane":"1","fluorosilicone":"1","aflas":"X","kalrez":"1","rating_scale":"1 = Satisfactory, 2 = Fair, 3 = Doubtful, 4 = Unsatisfactory, X = Insufficient Data","id":"mil-h-6083","url":"https://referencesource.org/chemical-elastomer-material-compatibility/mil-h-6083/","source":"https://mykin.com/rubber-chemical-resistance-chart-4","source_quote":"MIL-H-6083 | 1 | 4 | 1 | 4 | 4 | 4 | 1 | 2 | 1 | 1 | 1 | X | 1 |","verified_fields":["aflas","butyl","chemical","epdm","fluorosilicone","hypalon","kalrez","neoprene","nitrile","polyacrylate","polyurethane","rating_scale","sbr","silicone","viton"]},{"chemical":"MIL-H-7083","nitrile":"1","epdm":"1","neoprene":"2","sbr":"2","silicone":"1","butyl":"1","polyacrylate":"4","hypalon":"2","viton":"2","polyurethane":"4","fluorosilicone":"1","aflas":"X","kalrez":"1","rating_scale":"1 = Satisfactory, 2 = Fair, 3 = Doubtful, 4 = Unsatisfactory, X = Insufficient Data","id":"mil-h-7083","url":"https://referencesource.org/chemical-elastomer-material-compatibility/mil-h-7083/","source":"https://mykin.com/rubber-chemical-resistance-chart-4","source_quote":"MIL-H-7083 | 1 | 1 | 2 | 2 | 1 | 1 | 4 | 2 | 2 | 4 | 1 | X | 1 |","verified_fields":["aflas","butyl","chemical","epdm","fluorosilicone","hypalon","kalrez","neoprene","nitrile","polyacrylate","polyurethane","rating_scale","sbr","silicone","viton"]},{"chemical":"MIL-H-8446 (MLO-8515)","nitrile":"2","epdm":"4","neoprene":"1","sbr":"4","silicone":"4","butyl":"4","polyacrylate":"3","hypalon":"X","viton":"1","polyurethane":"4","fluorosilicone":"1","aflas":"X","kalrez":"1","rating_scale":"1 = Satisfactory, 2 = Fair, 3 = Doubtful, 4 = Unsatisfactory, X = Insufficient Data","id":"mil-h-8446-mlo-8515","url":"https://referencesource.org/chemical-elastomer-material-compatibility/mil-h-8446-mlo-8515/","source":"https://mykin.com/rubber-chemical-resistance-chart-4","source_quote":"MIL-H-8446 (MLO-8515) | 2 | 4 | 1 | 4 | 4 | 4 | 3 | X | 1 | 4 | 1 | X | 1 |","verified_fields":["aflas","butyl","chemical","epdm","fluorosilicone","hypalon","kalrez","neoprene","nitrile","polyacrylate","polyurethane","rating_scale","sbr","silicone","viton"]},{"chemical":"MIL-H-13910","nitrile":"1","epdm":"1","neoprene":"1","sbr":"1","silicone":"4","butyl":"1","polyacrylate":"2","hypalon":"1","viton":"1","polyurethane":"4","fluorosilicone":"2","aflas":"X","kalrez":"1","rating_scale":"1 = Satisfactory, 2 = Fair, 3 = Doubtful, 4 = Unsatisfactory, X = Insufficient Data","id":"mil-h-13910","url":"https://referencesource.org/chemical-elastomer-material-compatibility/mil-h-13910/","source":"https://mykin.com/rubber-chemical-resistance-chart-4","source_quote":"MIL-H-13910 | 1 | 1 | 1 | 1 | 4 | 1 | 2 | 1 | 1 | 4 | 2 | X | 1 |","verified_fields":["aflas","butyl","chemical","epdm","fluorosilicone","hypalon","kalrez","neoprene","nitrile","polyacrylate","polyurethane","rating_scale","sbr","silicone","viton"]},{"chemical":"MIL-H-19457","nitrile":"4","epdm":"2","neoprene":"4","sbr":"4","silicone":"3","butyl":"1","polyacrylate":"4","hypalon":"4","viton":"1","polyurethane":"4","fluorosilicone":"4","aflas":"X","kalrez":"1","rating_scale":"1 = Satisfactory, 2 = Fair, 3 = Doubtful, 4 = Unsatisfactory, X = Insufficient Data","id":"mil-h-19457","url":"https://referencesource.org/chemical-elastomer-material-compatibility/mil-h-19457/","source":"https://mykin.com/rubber-chemical-resistance-chart-4","source_quote":"MIL-H-19457 | 4 | 2 | 4 | 4 | 3 | 1 | 4 | 4 | 1 | 4 | 4 | X | 1 |","verified_fields":["aflas","butyl","chemical","epdm","fluorosilicone","hypalon","kalrez","neoprene","nitrile","polyacrylate","polyurethane","rating_scale","sbr","silicone","viton"]},{"chemical":"MIL-H-22251","nitrile":"2","epdm":"1","neoprene":"2","sbr":"2","silicone":"4","butyl":"1","polyacrylate":"X","hypalon":"2","viton":"X","polyurethane":"X","fluorosilicone":"X","aflas":"X","kalrez":"X","rating_scale":"1 = Satisfactory, 2 = Fair, 3 = Doubtful, 4 = Unsatisfactory, X = Insufficient Data","id":"mil-h-22251","url":"https://referencesource.org/chemical-elastomer-material-compatibility/mil-h-22251/","source":"https://mykin.com/rubber-chemical-resistance-chart-4","source_quote":"MIL-H-22251 | 2 | 1 | 2 | 2 | 4 | 1 | X | 2 | X | X | X | X | X |","verified_fields":["aflas","butyl","chemical","epdm","fluorosilicone","hypalon","kalrez","neoprene","nitrile","polyacrylate","polyurethane","rating_scale","sbr","silicone","viton"]},{"chemical":"MIL-H-27601","nitrile":"1","epdm":"4","neoprene":"2","sbr":"4","silicone":"4","butyl":"4","polyacrylate":"1","hypalon":"3","viton":"1","polyurethane":"3","fluorosilicone":"2","aflas":"X","kalrez":"1","rating_scale":"1 = Satisfactory, 2 = Fair, 3 = Doubtful, 4 = Unsatisfactory, X = Insufficient Data","id":"mil-h-27601","url":"https://referencesource.org/chemical-elastomer-material-compatibility/mil-h-27601/","source":"https://mykin.com/rubber-chemical-resistance-chart-4","source_quote":"MIL-H-27601 | 1 | 4 | 2 | 4 | 4 | 4 | 1 | 3 | 1 | 3 | 2 | X | 1 |","verified_fields":["aflas","butyl","chemical","epdm","fluorosilicone","hypalon","kalrez","neoprene","nitrile","polyacrylate","polyurethane","rating_scale","sbr","silicone","viton"]},{"chemical":"MIL-H-46170 -15°F to +400°F","nitrile":"1","epdm":"4","neoprene":"2","sbr":"4","silicone":"4","butyl":"4","polyacrylate":"2","hypalon":"2","viton":"1","polyurethane":"2","fluorosilicone":"1","aflas":"X","kalrez":"1","rating_scale":"1 = Satisfactory, 2 = Fair, 3 = Doubtful, 4 = Unsatisfactory, X = Insufficient Data","id":"mil-h-46170-15-f-to-400-f","url":"https://referencesource.org/chemical-elastomer-material-compatibility/mil-h-46170-15-f-to-400-f/","source":"https://mykin.com/rubber-chemical-resistance-chart-4","source_quote":"MIL-H-46170 -15°F to +400°F | 1 | 4 | 2 | 4 | 4 | 4 | 2 | 2 | 1 | 2 | 1 | X | 1 |","verified_fields":["aflas","butyl","chemical","epdm","fluorosilicone","hypalon","kalrez","neoprene","nitrile","polyacrylate","polyurethane","rating_scale","sbr","silicone","viton"]},{"chemical":"MIL-H-46170 -20°F to +275°F","nitrile":"1","epdm":"4","neoprene":"2","sbr":"4","silicone":"4","butyl":"4","polyacrylate":"2","hypalon":"2","viton":"1","polyurethane":"2","fluorosilicone":"1","aflas":"X","kalrez":"1","rating_scale":"1 = Satisfactory, 2 = Fair, 3 = Doubtful, 4 = Unsatisfactory, X = Insufficient Data","id":"mil-h-46170-20-f-to-275-f","url":"https://referencesource.org/chemical-elastomer-material-compatibility/mil-h-46170-20-f-to-275-f/","source":"https://mykin.com/rubber-chemical-resistance-chart-4","source_quote":"MIL-H-46170 -20°F to +275°F | 1 | 4 | 2 | 4 | 4 | 4 | 2 | 2 | 1 | 2 | 1 | X | 1 |","verified_fields":["aflas","butyl","chemical","epdm","fluorosilicone","hypalon","kalrez","neoprene","nitrile","polyacrylate","polyurethane","rating_scale","sbr","silicone","viton"]},{"chemical":"MIL-H-46170 -55°F to +275°F","nitrile":"1","epdm":"4","neoprene":"2","sbr":"4","silicone":"4","butyl":"4","polyacrylate":"2","hypalon":"2","viton":"1","polyurethane":"2","fluorosilicone":"1","aflas":"X","kalrez":"1","rating_scale":"1 = Satisfactory, 2 = Fair, 3 = Doubtful, 4 = Unsatisfactory, X = Insufficient Data","id":"mil-h-46170-55-f-to-275-f","url":"https://referencesource.org/chemical-elastomer-material-compatibility/mil-h-46170-55-f-to-275-f/","source":"https://mykin.com/rubber-chemical-resistance-chart-4","source_quote":"MIL-H-46170 -55°F to +275°F | 1 | 4 | 2 | 4 | 4 | 4 | 2 | 2 | 1 | 2 | 1 | X | 1 |","verified_fields":["aflas","butyl","chemical","epdm","fluorosilicone","hypalon","kalrez","neoprene","nitrile","polyacrylate","polyurethane","rating_scale","sbr","silicone","viton"]},{"chemical":"MIL-H-46170 -65°F to +275°F","nitrile":"1","epdm":"4","neoprene":"2","sbr":"4","silicone":"4","butyl":"4","polyacrylate":"2","hypalon":"2","viton":"1","polyurethane":"2","fluorosilicone":"1","aflas":"X","kalrez":"1","rating_scale":"1 = Satisfactory, 2 = Fair, 3 = Doubtful, 4 = Unsatisfactory, X = Insufficient Data","id":"mil-h-46170-65-f-to-275-f","url":"https://referencesource.org/chemical-elastomer-material-compatibility/mil-h-46170-65-f-to-275-f/","source":"https://mykin.com/rubber-chemical-resistance-chart-4","source_quote":"MIL-H-46170 -65°F to +275°F | 1 | 4 | 2 | 4 | 4 | 4 | 2 | 2 | 1 | 2 | 1 | X | 1 |","verified_fields":["aflas","butyl","chemical","epdm","fluorosilicone","hypalon","kalrez","neoprene","nitrile","polyacrylate","polyurethane","rating_scale","sbr","silicone","viton"]},{"chemical":"MIL-J-5161","nitrile":"2","epdm":"4","neoprene":"4","sbr":"4","silicone":"4","butyl":"4","polyacrylate":"1","hypalon":"4","viton":"1","polyurethane":"2","fluorosilicone":"1","aflas":"X","kalrez":"1","rating_scale":"1 = Satisfactory, 2 = Fair, 3 = Doubtful, 4 = Unsatisfactory, X = Insufficient Data","id":"mil-j-5161","url":"https://referencesource.org/chemical-elastomer-material-compatibility/mil-j-5161/","source":"https://mykin.com/rubber-chemical-resistance-chart-4","source_quote":"MIL-J-5161 | 2 | 4 | 4 | 4 | 4 | 4 | 1 | 4 | 1 | 2 | 1 | X | 1 |","verified_fields":["aflas","butyl","chemical","epdm","fluorosilicone","hypalon","kalrez","neoprene","nitrile","polyacrylate","polyurethane","rating_scale","sbr","silicone","viton"]},{"chemical":"MIL-L-2104","nitrile":"1","epdm":"4","neoprene":"2","sbr":"4","silicone":"4","butyl":"4","polyacrylate":"1","hypalon":"3","viton":"1","polyurethane":"1","fluorosilicone":"1","aflas":"X","kalrez":"1","rating_scale":"1 = Satisfactory, 2 = Fair, 3 = Doubtful, 4 = Unsatisfactory, X = Insufficient Data","id":"mil-l-2104","url":"https://referencesource.org/chemical-elastomer-material-compatibility/mil-l-2104/","source":"https://mykin.com/rubber-chemical-resistance-chart-4","source_quote":"MIL-L-2104 | 1 | 4 | 2 | 4 | 4 | 4 | 1 | 3 | 1 | 1 | 1 | X | 1 |","verified_fields":["aflas","butyl","chemical","epdm","fluorosilicone","hypalon","kalrez","neoprene","nitrile","polyacrylate","polyurethane","rating_scale","sbr","silicone","viton"]},{"chemical":"MIL-L-3150","nitrile":"1","epdm":"4","neoprene":"2","sbr":"4","silicone":"4","butyl":"4","polyacrylate":"2","hypalon":"2","viton":"1","polyurethane":"2","fluorosilicone":"1","aflas":"X","kalrez":"1","rating_scale":"1 = Satisfactory, 2 = Fair, 3 = Doubtful, 4 = Unsatisfactory, X = Insufficient Data","id":"mil-l-3150","url":"https://referencesource.org/chemical-elastomer-material-compatibility/mil-l-3150/","source":"https://mykin.com/rubber-chemical-resistance-chart-4","source_quote":"MIL-L-3150 | 1 | 4 | 2 | 4 | 4 | 4 | 2 | 2 | 1 | 2 | 1 | X | 1 |","verified_fields":["aflas","butyl","chemical","epdm","fluorosilicone","hypalon","kalrez","neoprene","nitrile","polyacrylate","polyurethane","rating_scale","sbr","silicone","viton"]},{"chemical":"MIL-L-6081","nitrile":"1","epdm":"4","neoprene":"2","sbr":"4","silicone":"4","butyl":"4","polyacrylate":"1","hypalon":"2","viton":"1","polyurethane":"1","fluorosilicone":"1","aflas":"X","kalrez":"1","rating_scale":"1 = Satisfactory, 2 = Fair, 3 = Doubtful, 4 = Unsatisfactory, X = Insufficient Data","id":"mil-l-6081","url":"https://referencesource.org/chemical-elastomer-material-compatibility/mil-l-6081/","source":"https://mykin.com/rubber-chemical-resistance-chart-4","source_quote":"MIL-L-6081 | 1 | 4 | 2 | 4 | 4 | 4 | 1 | 2 | 1 | 1 | 1 | X | 1 |","verified_fields":["aflas","butyl","chemical","epdm","fluorosilicone","hypalon","kalrez","neoprene","nitrile","polyacrylate","polyurethane","rating_scale","sbr","silicone",
