Repository: joelp22-maker/referencesource-data

# Chemical resistance ratings for common elastomers

The compatibility rating of a chemical against thirteen common elastomer families, as published in an industry chemical resistance chart. Each record is one chemical carrying its rating for Nitrile (NBR), EPDM, Neoprene (CR), SBR, Silicone (VMQ), Butyl (IIR), Polyacrylate (ACM), Hypalon (CSM), Viton (FKM), Polyurethane (AU/EU), Fluorosilicone (FVMQ), Aflas (TFE/P), and Kalrez (FFKM). Answers 'is Viton compatible with acetone', 'which elastomer resists sulfuric acid', 'can I use EPDM with gasoline', and 'Nitrile vs EPDM for sodium hydroxide'.

File: chemical-elastomer-material-compatibility/data.json (part 26 of 41)
"viton"]},{"chemical":"MIL-L-6082","nitrile":"1","epdm":"4","neoprene":"2","sbr":"4","silicone":"3","butyl":"4","polyacrylate":"1","hypalon":"2","viton":"1","polyurethane":"1","fluorosilicone":"1","aflas":"X","kalrez":"1","rating_scale":"1 = Satisfactory, 2 = Fair, 3 = Doubtful, 4 = Unsatisfactory, X = Insufficient Data","id":"mil-l-6082","url":"https://referencesource.org/chemical-elastomer-material-compatibility/mil-l-6082/","source":"https://mykin.com/rubber-chemical-resistance-chart-4","source_quote":"MIL-L-6082 | 1 | 4 | 2 | 4 | 3 | 4 | 1 | 2 | 1 | 1 | 1 | X | 1 |","verified_fields":["aflas","butyl","chemical","epdm","fluorosilicone","hypalon","kalrez","neoprene","nitrile","polyacrylate","polyurethane","rating_scale","sbr","silicone","viton"]},{"chemical":"MIL-L-6085","nitrile":"2","epdm":"4","neoprene":"4","sbr":"4","silicone":"4","butyl":"4","polyacrylate":"2","hypalon":"4","viton":"1","polyurethane":"3","fluorosilicone":"2","aflas":"X","kalrez":"1","rating_scale":"1 = Satisfactory, 2 = Fair, 3 = Doubtful, 4 = Unsatisfactory, X = Insufficient Data","id":"mil-l-6085","url":"https://referencesource.org/chemical-elastomer-material-compatibility/mil-l-6085/","source":"https://mykin.com/rubber-chemical-resistance-chart-4","source_quote":"MIL-L-6085 | 2 | 4 | 4 | 4 | 4 | 4 | 2 | 4 | 1 | 3 | 2 | X | 1 |","verified_fields":["aflas","butyl","chemical","epdm","fluorosilicone","hypalon","kalrez","neoprene","nitrile","polyacrylate","polyurethane","rating_scale","sbr","silicone","viton"]},{"chemical":"MIL-L-6387","nitrile":"2","epdm":"4","neoprene":"4","sbr":"4","silicone":"4","butyl":"4","polyacrylate":"2","hypalon":"4","viton":"1","polyurethane":"1","fluorosilicone":"2","aflas":"X","kalrez":"1","rating_scale":"1 = Satisfactory, 2 = Fair, 3 = Doubtful, 4 = Unsatisfactory, X = Insufficient Data","id":"mil-l-6387","url":"https://referencesource.org/chemical-elastomer-material-compatibility/mil-l-6387/","source":"https://mykin.com/rubber-chemical-resistance-chart-4","source_quote":"MIL-L-6387 | 2 | 4 | 4 | 4 | 4 | 4 | 2 | 4 | 1 | 1 | 2 | X | 1 |","verified_fields":["aflas","butyl","chemical","epdm","fluorosilicone","hypalon","kalrez","neoprene","nitrile","polyacrylate","polyurethane","rating_scale","sbr","silicone","viton"]},{"chemical":"MIL-L-7808","nitrile":"2","epdm":"4","neoprene":"4","sbr":"4","silicone":"4","butyl":"4","polyacrylate":"2","hypalon":"4","viton":"1","polyurethane":"4","fluorosilicone":"2","aflas":"X","kalrez":"1","rating_scale":"1 = Satisfactory, 2 = Fair, 3 = Doubtful, 4 = Unsatisfactory, X = Insufficient Data","id":"mil-l-7808","url":"https://referencesource.org/chemical-elastomer-material-compatibility/mil-l-7808/","source":"https://mykin.com/rubber-chemical-resistance-chart-4","source_quote":"MIL-L-7808 | 2 | 4 | 4 | 4 | 4 | 4 | 2 | 4 | 1 | 4 | 2 | X | 1 |","verified_fields":["aflas","butyl","chemical","epdm","fluorosilicone","hypalon","kalrez","neoprene","nitrile","polyacrylate","polyurethane","rating_scale","sbr","silicone","viton"]},{"chemical":"MIL-L-7870","nitrile":"1","epdm":"4","neoprene":"2","sbr":"4","silicone":"4","butyl":"4","polyacrylate":"1","hypalon":"4","viton":"1","polyurethane":"2","fluorosilicone":"1","aflas":"X","kalrez":"1","rating_scale":"1 = Satisfactory, 2 = Fair, 3 = Doubtful, 4 = Unsatisfactory, X = Insufficient Data","id":"mil-l-7870","url":"https://referencesource.org/chemical-elastomer-material-compatibility/mil-l-7870/","source":"https://mykin.com/rubber-chemical-resistance-chart-4","source_quote":"MIL-L-7870 | 1 | 4 | 2 | 4 | 4 | 4 | 1 | 4 | 1 | 2 | 1 | X | 1 |","verified_fields":["aflas","butyl","chemical","epdm","fluorosilicone","hypalon","kalrez","neoprene","nitrile","polyacrylate","polyurethane","rating_scale","sbr","silicone","viton"]},{"chemical":"MIL-L-9000","nitrile":"1","epdm":"4","neoprene":"2","sbr":"4","silicone":"4","butyl":"4","polyacrylate":"1","hypalon":"2","viton":"1","polyurethane":"3","fluorosilicone":"2","aflas":"X","kalrez":"1","rating_scale":"1 = Satisfactory, 2 = Fair, 3 = Doubtful, 4 = Unsatisfactory, X = Insufficient Data","id":"mil-l-9000","url":"https://referencesource.org/chemical-elastomer-material-compatibility/mil-l-9000/","source":"https://mykin.com/rubber-chemical-resistance-chart-4","source_quote":"MIL-L-9000 | 1 | 4 | 2 | 4 | 4 | 4 | 1 | 2 | 1 | 3 | 2 | X | 1 |","verified_fields":["aflas","butyl","chemical","epdm","fluorosilicone","hypalon","kalrez","neoprene","nitrile","polyacrylate","polyurethane","rating_scale","sbr","silicone","viton"]},{"chemical":"MIL-L-9236","nitrile":"2","epdm":"4","neoprene":"4","sbr":"4","silicone":"4","butyl":"4","polyacrylate":"2","hypalon":"4","viton":"1","polyurethane":"2","fluorosilicone":"2","aflas":"X","kalrez":"1","rating_scale":"1 = Satisfactory, 2 = Fair, 3 = Doubtful, 4 = Unsatisfactory, X = Insufficient Data","id":"mil-l-9236","url":"https://referencesource.org/chemical-elastomer-material-compatibility/mil-l-9236/","source":"https://mykin.com/rubber-chemical-resistance-chart-4","source_quote":"MIL-L-9236 | 2 | 4 | 4 | 4 | 4 | 4 | 2 | 4 | 1 | 2 | 2 | X | 1 |","verified_fields":["aflas","butyl","chemical","epdm","fluorosilicone","hypalon","kalrez","neoprene","nitrile","polyacrylate","polyurethane","rating_scale","sbr","silicone","viton"]},{"chemical":"MIL-L-15016","nitrile":"1","epdm":"4","neoprene":"2","sbr":"4","silicone":"4","butyl":"4","polyacrylate":"1","hypalon":"2","viton":"1","polyurethane":"1","fluorosilicone":"2","aflas":"X","kalrez":"1","rating_scale":"1 = Satisfactory, 2 = Fair, 3 = Doubtful, 4 = Unsatisfactory, X = Insufficient Data","id":"mil-l-15016","url":"https://referencesource.org/chemical-elastomer-material-compatibility/mil-l-15016/","source":"https://mykin.com/rubber-chemical-resistance-chart-4","source_quote":"MIL-L-15016 | 1 | 4 | 2 | 4 | 4 | 4 | 1 | 2 | 1 | 1 | 2 | X | 1 |","verified_fields":["aflas","butyl","chemical","epdm","fluorosilicone","hypalon","kalrez","neoprene","nitrile","polyacrylate","polyurethane","rating_scale","sbr","silicone","viton"]},{"chemical":"MIL-L-15017","nitrile":"1","epdm":"4","neoprene":"2","sbr":"4","silicone":"4","butyl":"4","polyacrylate":"1","hypalon":"2","viton":"1","polyurethane":"1","fluorosilicone":"2","aflas":"X","kalrez":"1","rating_scale":"1 = Satisfactory, 2 = Fair, 3 = Doubtful, 4 = Unsatisfactory, X = Insufficient Data","id":"mil-l-15017","url":"https://referencesource.org/chemical-elastomer-material-compatibility/mil-l-15017/","source":"https://mykin.com/rubber-chemical-resistance-chart-4","source_quote":"MIL-L-15017 | 1 | 4 | 2 | 4 | 4 | 4 | 1 | 2 | 1 | 1 | 2 | X | 1 |","verified_fields":["aflas","butyl","chemical","epdm","fluorosilicone","hypalon","kalrez","neoprene","nitrile","polyacrylate","polyurethane","rating_scale","sbr","silicone","viton"]},{"chemical":"MIL-L-17331","nitrile":"1","epdm":"4","neoprene":"X","sbr":"4","silicone":"4","butyl":"4","polyacrylate":"X","hypalon":"X","viton":"1","polyurethane":"X","fluorosilicone":"X","aflas":"X","kalrez":"1","rating_scale":"1 = Satisfactory, 2 = Fair, 3 = Doubtful, 4 = Unsatisfactory, X = Insufficient Data","id":"mil-l-17331","url":"https://referencesource.org/chemical-elastomer-material-compatibility/mil-l-17331/","source":"https://mykin.com/rubber-chemical-resistance-chart-4","source_quote":"MIL-L-17331 | 1 | 4 | X | 4 | 4 | 4 | X | X | 1 | X | X | X | 1 |","verified_fields":["aflas","butyl","chemical","epdm","fluorosilicone","hypalon","kalrez","neoprene","nitrile","polyacrylate","polyurethane","rating_scale","sbr","silicone","viton"]},{"chemical":"MIL-L-21260","nitrile":"1","epdm":"4","neoprene":"2","sbr":"4","silicone":"4","butyl":"4","polyacrylate":"1","hypalon":"2","viton":"1","polyurethane":"1","fluorosilicone":"1","aflas":"X","kalrez":"1","rating_scale":"1 = Satisfactory, 2 = Fair, 3 = Doubtful, 4 = Unsatisfactory, X = Insufficient Data","id":"mil-l-21260","url":"https://referencesource.org/chemical-elastomer-material-compatibility/mil-l-21260/","source":"https://mykin.com/rubber-chemical-resistance-chart-4","source_quote":"MIL-L-21260 | 1 | 4 | 2 | 4 | 4 | 4 | 1 | 2 | 1 | 1 | 1 | X | 1 |","verified_fields":["aflas","butyl","chemical","epdm","fluorosilicone","hypalon","kalrez","neoprene","nitrile","polyacrylate","polyurethane","rating_scale","sbr","silicone","viton"]},{"chemical":"MIL-L-23699","nitrile":"2","epdm":"4","neoprene":"3","sbr":"4","silicone":"4","butyl":"4","polyacrylate":"3","hypalon":"3","viton":"1","polyurethane":"3","fluorosilicone":"2","aflas":"X","kalrez":"1","rating_scale":"1 = Satisfactory, 2 = Fair, 3 = Doubtful, 4 = Unsatisfactory, X = Insufficient Data","id":"mil-l-23699","url":"https://referencesource.org/chemical-elastomer-material-compatibility/mil-l-23699/","source":"https://mykin.com/rubber-chemical-resistance-chart-4","source_quote":"MIL-L-23699 | 2 | 4 | 3 | 4 | 4 | 4 | 3 | 3 | 1 | 3 | 2 | X | 1 |","verified_fields":["aflas","butyl","chemical","epdm","fluorosilicone","hypalon","kalrez","neoprene","nitrile","polyacrylate","polyurethane","rating_scale","sbr","silicone","viton"]},{"chemical":"MIL-L-25681","nitrile":"2","epdm":"1","neoprene":"2","sbr":"2","silicone":"4","butyl":"1","polyacrylate":"2","hypalon":"2","viton":"1","polyurethane":"3","fluorosilicone":"2","aflas":"X","kalrez":"1","rating_scale":"1 = Satisfactory, 2 = Fair, 3 = Doubtful, 4 = Unsatisfactory, X = Insufficient Data","id":"mil-l-25681","url":"https://referencesource.org/chemical-elastomer-material-compatibility/mil-l-25681/","source":"https://mykin.com/rubber-chemical-resistance-chart-4","source_quote":"MIL-L-25681 | 2 | 1 | 2 | 2 | 4 | 1 | 2 | 2 | 1 | 3 | 2 | X | 1 |","verified_fields":["aflas","butyl","chemical","epdm","fluorosilicone","hypalon","kalrez","neoprene","nitrile","polyacrylate","polyurethane","rating_scale","sbr","silicone","viton"]},{"chemical":"MIL-O-3503","nitrile":"1","epdm":"4","neoprene":"2","sbr":"4","silicone":"4","butyl":"4","polyacrylate":"2","hypalon":"2","viton":"1","polyurethane":"1","fluorosilicone":"1","aflas":"X","kalrez":"1","rating_scale":"1 = Satisfactory, 2 = Fair, 3 = Doubtful, 4 = Unsatisfactory, X = Insufficient Data","id":"mil-o-3503","url":"https://referencesource.org/chemical-elastomer-material-compatibility/mil-o-3503/","source":"https://mykin.com/rubber-chemical-resistance-chart-4","source_quote":"MIL-O-3503 | 1 | 4 | 2 | 4 | 4 | 4 | 2 | 2 | 1 | 1 | 1 | X | 1 |","verified_fields":["aflas","butyl","chemical","epdm","fluorosilicone","hypalon","kalrez","neoprene","nitrile","polyacrylate","polyurethane","rating_scale","sbr","silicone","viton"]},{"chemical":"MIL-P-27402","nitrile":"2","epdm":"1","neoprene":"2","sbr":"2","silicone":"4","butyl":"1","polyacrylate":"X","hypalon":"2","viton":"X","polyurethane":"X","fluorosilicone":"X","aflas":"X","kalrez":"X","rating_scale":"1 = Satisfactory, 2 = Fair, 3 = Doubtful, 4 = Unsatisfactory, X = Insufficient Data","id":"mil-p-27402","url":"https://referencesource.org/chemical-elastomer-material-compatibility/mil-p-27402/","source":"https://mykin.com/rubber-chemical-resistance-chart-4","source_quote":"MIL-P-27402 | 2 | 1 | 2 | 2 | 4 | 1 | X | 2 | X | X | X | X | X |","verified_fields":["aflas","butyl","chemical","epdm","fluorosilicone","hypalon","kalrez","neoprene","nitrile","polyacrylate","polyurethane","rating_scale","sbr","silicone","viton"]},{"chemical":"MIL-R-25576 (RP-1)","nitrile":"1","epdm":"4","neoprene":"2","sbr":"4","silicone":"4","butyl":"4","polyacrylate":"1","hypalon":"2","viton":"1","polyurethane":"1","fluorosilicone":"1","aflas":"X","kalrez":"1","rating_scale":"1 = Satisfactory, 2 = Fair, 3 = Doubtful, 4 = Unsatisfactory, X = Insufficient Data","id":"mil-r-25576-rp-1","url":"https://referencesource.org/chemical-elastomer-material-compatibility/mil-r-25576-rp-1/","source":"https://mykin.com/rubber-chemical-resistance-chart-4","source_quote":"MIL-R-25576 (RP-1) | 1 | 4 | 2 | 4 | 4 | 4 | 1 | 2 | 1 | 1 | 1 | X | 1 |","verified_fields":["aflas","butyl","chemical","epdm","fluorosilicone","hypalon","kalrez","neoprene","nitrile","polyacrylate","polyurethane","rating_scale","sbr","silicone","viton"]},{"chemical":"MIL-S-3136, Type I Fuel","nitrile":"1","epdm":"4","neoprene":"2","sbr":"4","silicone":"4","butyl":"4","polyacrylate":"1","hypalon":"2","viton":"1","polyurethane":"1","fluorosilicone":"1","aflas":"X","kalrez":"1","rating_scale":"1 = Satisfactory, 2 = Fair, 3 = Doubtful, 4 = Unsatisfactory, X = Insufficient Data","id":"mil-s-3136-type-i-fuel","url":"https://referencesource.org/chemical-elastomer-material-compatibility/mil-s-3136-type-i-fuel/","source":"https://mykin.com/rubber-chemical-resistance-chart-4","source_quote":"MIL-S-3136, Type I Fuel | 1 | 4 | 2 | 4 | 4 | 4 | 1 | 2 | 1 | 1 | 1 | X | 1 |","verified_fields":["aflas","butyl","chemical","epdm","fluorosilicone","hypalon","kalrez","neoprene","nitrile","polyacrylate","polyurethane","rating_scale","sbr","silicone","viton"]},{"chemical":"MIL-S-3136, Type II Fuel","nitrile":"2","epdm":"4","neoprene":"4","sbr":"4","silicone":"4","butyl":"4","polyacrylate":"3","hypalon":"4","viton":"1","polyurethane":"2","fluorosilicone":"2","aflas":"X","kalrez":"1","rating_scale":"1 = Satisfactory, 2 = Fair, 3 = Doubtful, 4 = Unsatisfactory, X = Insufficient Data","id":"mil-s-3136-type-ii-fuel","url":"https://referencesource.org/chemical-elastomer-material-compatibility/mil-s-3136-type-ii-fuel/","source":"https://mykin.com/rubber-chemical-resistance-chart-4","source_quote":"MIL-S-3136, Type II Fuel | 2 | 4 | 4 | 4 | 4 | 4 | 3 | 4 | 1 | 2 | 2 | X | 1 |","verified_fields":["aflas","butyl","chemical","epdm","fluorosilicone","hypalon","kalrez","neoprene","nitrile","polyacrylate","polyurethane","rating_scale","sbr","silicone","viton"]},{"chemical":"MIL-S-3136, Type III Fuel","nitrile":"2","epdm":"4","neoprene":"4","sbr":"4","silicone":"4","butyl":"4","polyacrylate":"3","hypalon":"4","viton":"1","polyurethane":"2","fluorosilicone":"2","aflas":"X","kalrez":"1","rating_scale":"1 = Satisfactory, 2 = Fair, 3 = Doubtful, 4 = Unsatisfactory, X = Insufficient Data","id":"mil-s-3136-type-iii-fuel","url":"https://referencesource.org/chemical-elastomer-material-compatibility/mil-s-3136-type-iii-fuel/","source":"https://mykin.com/rubber-chemical-resistance-chart-4","source_quote":"MIL-S-3136, Type III Fuel | 2 | 4 | 4 | 4 | 4 | 4 | 3 | 4 | 1 | 2 | 2 | X | 1 |","verified_fields":["aflas","butyl","chemical","epdm","fluorosilicone","hypalon","kalrez","neoprene","nitrile","polyacrylate","polyurethane","rating_scale","sbr","silicone","viton"]},{"chemical":"MIL-S-3136, Type IV Oil High Swell","nitrile":"1","epdm":"4","neoprene":"4","sbr":"4","silicone":"2","butyl":"4","polyacrylate":"1","hypalon":"4","viton":"1","polyurethane":"1","fluorosilicone":"1","aflas":"X","kalrez":"1","rating_scale":"1 = Satisfactory, 2 = Fair, 3 = Doubtful, 4 = Unsatisfactory, X = Insufficient Data","id":"mil-s-3136-type-iv-oil-high-swell","url":"https://referencesource.org/chemical-elastomer-material-compatibility/mil-s-3136-type-iv-oil-high-swell/","source":"https://mykin.com/rubber-chemical-resistance-chart-4","source_quote":"MIL-S-3136, Type IV Oil High Swell | 1 | 4 | 4 | 4 | 2 | 4 | 1 | 4 | 1 | 1 | 1 | X | 1 |","verified_fields":["aflas","butyl","chemical","epdm","fluorosilicone","hypalon","kalrez","neoprene","nitrile","polyacrylate","polyurethane","rating_scale","sbr","silicone","viton"]},{"chemical":"MIL-S-3136, Type IV Oil Low Swell","nitrile":"1","epdm":"4","neoprene":"1","sbr":"4","silicone":"3","butyl":"4","polyacrylate":"1","hypalon":"1","viton":"1","polyurethane":"1","fluorosilicone":"1","aflas":"X","kalrez":"1","rating_scale":"1 = Satisfactory, 2 = Fair, 3 = Doubtful, 4 = Unsatisfactory, X = Insufficient Data","id":"mil-s-3136-type-iv-oil-low-swell","url":"https://referencesource.org/chemical-elastomer-material-compatibility/mil-s-3136-type-iv-oil-low-swell/","source":"https://mykin.com/rubber-chemical-resistance-chart-4","source_quote":"MIL-S-3136, Type IV Oil Low Swell | 1 | 4 | 1 | 4 | 3 | 4 | 1 | 1 | 1 | 1 | 1 | X | 1 |","verified_fields":["aflas","butyl","chemical","epdm","fluorosilicone","hypalon","kalrez","neoprene","nitrile","polyacrylate","polyurethane","rating_scale","sbr","silicone","viton"]},{"chemical":"MIL-S-3136, Type V Oil Medium Swell","nitrile":"1","epdm":"4","neoprene":"2","sbr":"4","silicone":"2","butyl":"4","polyacrylate":"1","hypalon":"2","viton":"1","polyurethane":"1","fluorosilicone":"1","aflas":"X","kalrez":"1","rating_scale":"1 = Satisfactory, 2 = Fair, 3 = Doubtful, 4 = Unsatisfactory, X = Insufficient Data","id":"mil-s-3136-type-v-oil-medium-swell","url":"https://referencesource.org/chemical-elastomer-material-compatibility/mil-s-3136-type-v-oil-medium-swell/","source":"https://mykin.com/rubber-chemical-resistance-chart-4","source_quote":"MIL-S-3136, Type V Oil Medium Swell | 1 | 4 | 2 | 4 | 2 | 4 | 1 | 2 | 1 | 1 | 1 | X | 1 |","verified_fields":["aflas","butyl","chemical","epdm","fluorosilicone","hypalon","kalrez","neoprene","nitrile","polyacrylate","polyurethane","rating_scale","sbr","silicone","viton"]},{"chemical":"MIL-S-81087","nitrile":"1","epdm":"1","neoprene":"1","sbr":"1","silicone":"3","butyl":"1","polyacrylate":"1","hypalon":"1","viton":"1","polyurethane":"1","fluorosilicone":"2","aflas":"X","kalrez":"1","rating_scale":"1 = Satisfactory, 2 = Fair, 3 = Doubtful, 4 = Unsatisfactory, X = Insufficient Data","id":"mil-s-81087","url":"https://referencesource.org/chemical-elastomer-material-compatibility/mil-s-81087/","source":"https://mykin.com/rubber-chemical-resistance-chart-4","source_quote":"MIL-S-81087 | 1 | 1 | 1 | 1 | 3 | 1 | 1 | 1 | 1 | 1 | 2 | X | 1 |","verified_fields":["aflas","butyl","chemical","epdm","fluorosilicone","hypalon","kalrez","neoprene","nitrile","polyacrylate","polyurethane","rating_scale","sbr","silicone","viton"]},{"chemical":"MIL-T-5624, JP-4, JP-5","nitrile":"1","epdm":"4","neoprene":"4","sbr":"4","silicone":"4","butyl":"4","polyacrylate":"2","hypalon":"4","viton":"1","polyurethane":"2","fluorosilicone":"2","aflas":"X","kalrez":"1","rating_scale":"1 = Satisfactory, 2 = Fair, 3 = Doubtful, 4 = Unsatisfactory, X = Insufficient Data","id":"mil-t-5624-jp-4-jp-5","url":"https://referencesource.org/chemical-elastomer-material-compatibility/mil-t-5624-jp-4-jp-5/","source":"https://mykin.com/rubber-chemical-resistance-chart-4","source_quote":"MIL-T-5624, JP-4, JP-5 | 1 | 4 | 4 | 4 | 4 | 4 | 2 | 4 | 1 | 2 | 2 | X | 1 |","verified_fields":["aflas","butyl","chemical","epdm","fluorosilicone","hypalon","kalrez","neoprene","nitrile","polyacrylate","polyurethane","rating_scale","sbr","silicone","viton"]},{"chemical":"MIL-T-83133","nitrile":"1","epdm":"4","neoprene":"3","sbr":"4","silicone":"4","butyl":"4","polyacrylate":"1","hypalon":"X","viton":"1","polyurethane":"1","fluorosilicone":"2","aflas":"X","kalrez":"1","rating_scale":"1 = Satisfactory, 2 = Fair, 3 = Doubtful, 4 = Unsatisfactory, X = Insufficient Data","id":"mil-t-83133","url":"https://referencesource.org/chemical-elastomer-material-compatibility/mil-t-83133/","source":"https://mykin.com/rubber-chemical-resistance-chart-4","source_quote":"MIL-T-83133 | 1 | 4 | 3 | 4 | 4 | 4 | 1 | X | 1 | 1 | 2 | X | 1 |","verified_fields":["aflas","butyl","chemical","epdm","fluorosilicone","hypalon","kalrez","neoprene","nitrile","polyacrylate","polyurethane","rating_scale","sbr","silicone","viton"]},{"chemical":"Milk","nitrile":"1","epdm":"1","neoprene":"1","sbr":"1","silicone":"1","butyl":"1","polyacrylate":"4","hypalon":"1","viton":"1","polyurethane":"4","fluorosilicone":"1","aflas":"X","kalrez":"1","rating_scale":"1 = Satisfactory, 2 = Fair, 3 = Doubtful, 4 = Unsatisfactory, X = Insufficient Data","id":"milk","url":"https://referencesource.org/chemical-elastomer-material-compatibility/milk/","source":"https://mykin.com/rubber-chemical-resistance-chart-4","source_quote":"Milk | 1 | 1 | 1 | 1 | 1 | 1 | 4 | 1 | 1 | 4 | 1 | X | 1 |","verified_fields":["aflas","butyl","chemical","epdm","fluorosilicone","hypalon","kalrez","neoprene","nitrile","polyacrylate","polyurethane","rating_scale","sbr","silicone","viton"]},{"chemical":"Mineral Oils","nitrile":"1","epdm":"3","neoprene":"2","sbr":"4","silicone":"2","butyl":"3","polyacrylate":"1","hypalon":"2","viton":"1","polyurethane":"1","fluorosilicone":"1","aflas":"X","kalrez":"1","rating_scale":"1 = Satisfactory, 2 = Fair, 3 = Doubtful, 4 = Unsatisfactory, X = Insufficient Data","id":"mineral-oils","url":"https://referencesource.org/chemical-elastomer-material-compatibility/mineral-oils/","source":"https://mykin.com/rubber-chemical-resistance-chart-4","source_quote":"Mineral Oils | 1 | 3 | 2 | 4 | 2 | 3 | 1 | 2 | 1 | 1 | 1 | X | 1 |","verified_fields":["aflas","butyl","chemical","epdm","fluorosilicone","hypalon","kalrez","neoprene","nitrile","polyacrylate","polyurethane","rating_scale","sbr","silicone","viton"]},{"chemical":"Mixed Acids","nitrile":"3","epdm":"1","neoprene":"1","sbr":"1","silicone":"2","butyl":"1","polyacrylate":"4","hypalon":"1","viton":"3","polyurethane":"4","fluorosilicone":"1","aflas":"X","kalrez":"1","rating_scale":"1 = Satisfactory, 2 = Fair, 3 = Doubtful, 4 = Unsatisfactory, X = Insufficient Data","id":"mixed-acids","url":"https://referencesource.org/chemical-elastomer-material-compatibility/mixed-acids/","source":"https://mykin.com/rubber-chemical-resistance-chart-4","source_quote":"Mixed Acids | 3 | 1 | 1 | 1 | 2 | 1 | 4 | 1 | 3 | 4 | 1 | X | 1 |","verified_fields":["aflas","butyl","chemical","epdm","fluorosilicone","hypalon","kalrez","neoprene","nitrile","polyacrylate","polyurethane","rating_scale","sbr","silicone","viton"]},{"chemical":"MLO-7277 Hydr.","nitrile":"3","epdm":"4","neoprene":"4","sbr":"4","silicone":"4","butyl":"4","polyacrylate":"3","hypalon":"4","viton":"1","polyurethane":"3","fluorosilicone":"3","aflas":"X","kalrez":"1","rating_scale":"1 = Satisfactory, 2 = Fair, 3 = Doubtful, 4 = Unsatisfactory, X = Insufficient Data","id":"mlo-7277-hydr","url":"https://referencesource.org/chemical-elastomer-material-compatibility/mlo-7277-hydr/","source":"https://mykin.com/rubber-chemical-resistance-chart-4","source_quote":"MLO-7277 Hydr. | 3 | 4 | 4 | 4 | 4 | 4 | 3 | 4 | 1 | 3 | 3 | X | 1 |","verified_fields":["aflas","butyl","chemical","epdm","fluorosilicone","hypalon","kalrez","neoprene","nitrile","polyacrylate","polyurethane","rating_scale","sbr","silicone","viton"]},{"chemical":"MLO-7557","nitrile":"3","epdm":"4","neoprene":"4","sbr":"4","silicone":"4","butyl":"4","polyacrylate":"3","hypalon":"4","viton":"1","polyurethane":"3","fluorosilicone":"3","aflas":"X","kalrez":"1","rating_scale":"1 = Satisfactory, 2 = Fair, 3 = Doubtful, 4 = Unsatisfactory, X = Insufficient Data","id":"mlo-7557","url":"https://referencesource.org/chemical-elastomer-material-compatibility/mlo-7557/","source":"https://mykin.com/rubber-chemical-resistance-chart-4","source_quote":"MLO-7557 | 3 | 4 | 4 | 4 | 4 | 4 | 3 | 4 | 1 | 3 | 3 | X | 1 |","verified_fields":["aflas","butyl","chemical","epdm","fluorosilicone","hypalon","kalrez","neoprene","nitrile","polyacrylate","polyurethane","rating_scale","sbr","silicone","viton"]},{"chemical":"MLO-8200 Hydr.","nitrile":"2","epdm":"4","neoprene":"1","sbr":"4","silicone":"4","butyl":"4","polyacrylate":"X","hypalon":"4","viton":"1","polyurethane":"1","fluorosilicone":"2","aflas":"X","kalrez":"1","rating_scale":"1 = Satisfactory, 2 = Fair, 3 = Doubtful, 4 = Unsatisfactory, X = Insufficient Data","id":"mlo-8200-hydr","url":"https://referencesource.org/chemical-elastomer-material-compatibility/mlo-8200-hydr/","source":"https://mykin.com/rubber-chemical-resistance-chart-4","source_quote":"MLO-8200 Hydr. | 2 | 4 | 1 | 4 | 4 | 4 | X | 4 | 1 | 1 | 2 | X | 1 |","verified_fields":["aflas","butyl","chemical","epdm","fluorosilicone","hypalon","kalrez","neoprene","nitrile","polyacrylate","polyurethane","rating_scale","sbr","silicone","viton"]},{"chemical":"MLO-8515","nitrile":"2","epdm":"4","neoprene":"1","sbr":"4","silicone":"4","butyl":"4","polyacrylate":"3","hypalon":"3","viton":"1","polyurethane":"1","fluorosilicone":"1","aflas":"X","kalrez":"1","rating_scale":"1 = Satisfactory, 2 = Fair, 3 = Doubtful, 4 = Unsatisfactory, X = Insufficient Data","id":"mlo-8515","url":"https://referencesource.org/chemical-elastomer-material-compatibility/mlo-8515/","source":"https://mykin.com/rubber-chemical-resistance-chart-4","source_quote":"MLO-8515 | 2 | 4 | 1 | 4 | 4 | 4 | 3 | 3 | 1 | 1 | 1 | X | 1 |","verified_fields":["aflas","butyl","chemical","epdm","fluorosilicone","hypalon","kalrez","neoprene","nitrile","polyacrylate","polyurethane","rating_scale","sbr","silicone","viton"]},{"chemical":"Mobil 24dte","nitrile":"1","epdm":"4","neoprene":"2","sbr":"X","silicone":"X","butyl":"X","polyacrylate":"X","hypalon":"X","viton":"1","polyurethane":"X","fluorosilicone":"X","aflas":"1","kalrez":"1","rating_scale":"1 = Satisfactory, 2 = Fair, 3 = Doubtful, 4 = Unsatisfactory, X = Insufficient Data","id":"mobil-24dte","url":"https://referencesource.org/chemical-elastomer-material-compatibility/mobil-24dte/","source":"https://mykin.com/rubber-chemical-resistance-chart-4","source_quote":"Mobil 24dte | 1 | 4 | 2 | X | X | X | X | X | 1 | X | X | 1 | 1 |","verified_fields":["aflas","butyl","chemical","epdm","fluorosilicone","hypalon","kalrez","neoprene","nitrile","polyacrylate","polyurethane","rating_scale","sbr","silicone","viton"]},{"chemical":"Mobil 254 Lubricant","nitrile":"X","epdm":"X","neoprene":"X","sbr":"X","silicone":"X","butyl":"X","polyacrylate":"X","hypalon":"X","viton":"X","polyurethane":"X","fluorosilicone":"X","aflas":"X","kalrez":"1","rating_scale":"1 = Satisfactory, 2 = Fair, 3 = Doubtful, 4 = Unsatisfactory, X = Insufficient Data","id":"mobil-254-lubricant","url":"https://referencesource.org/chemical-elastomer-material-compatibility/mobil-254-lubricant/","source":"https://mykin.com/rubber-chemical-resistance-chart-4","source_quote":"Mobil 254 Lubricant | X | X | X | X | X | X | X | X | X | X | X | X | 1 |","verified_fields":["aflas","butyl","chemical","epdm","fluorosilicone","hypalon","kalrez","neoprene","nitrile","polyacrylate","polyurethane","rating_scale","sbr","silicone","viton"]},{"chemical":"Mobil Delvac 1100, 1110, 1120, 1130","nitrile":"1","epdm":"4","neoprene":"2","sbr":"X","silicone":"X","butyl":"X","polyacrylate":"X","hypalon":"X","viton":"1","polyurethane":"X","fluorosilicone":"X","aflas":"1","kalrez":"1","rating_scale":"1 = Satisfactory, 2 = Fair, 3 = Doubtful, 4 = Unsatisfactory, X = Insufficient Data","id":"mobil-delvac-1100-1110-1120-1130","url":"https://referencesource.org/chemical-elastomer-material-compatibility/mobil-delvac-1100-1110-1120-1130/","source":"https://mykin.com/rubber-chemical-resistance-chart-4","source_quote":"Mobil Delvac 1100, 1110, 1120, 1130 | 1 | 4 | 2 | X | X | X | X | X | 1 | X | X | 1 | 1 |","verified_fields":["aflas","butyl","chemical","epdm","fluorosilicone","hypalon","kalrez","neoprene","nitrile","polyacrylate","polyurethane","rating_scale","sbr","silicone","viton"]},{"chemical":"Mobil HF","nitrile":"1","epdm":"4","neoprene":"2","sbr":"X","silicone":"X","butyl":"X","polyacrylate":"X","hypalon":"X","viton":"1","polyurethane":"X","fluorosilicone":"X","aflas":"X","kalrez":"1","rating_scale":"1 = Satisfactory, 2 = Fair, 3 = Doubtful, 4 = Unsatisfactory, X = Insufficient Data","id":"mobil-hf","url":"https://referencesource.org/chemical-elastomer-material-compatibility/mobil-hf/","source":"https://mykin.com/rubber-chemical-resistance-chart-4","source_quote":"Mobil HF | 1 | 4 | 2 | X | X | X | X | X | 1 | X | X | X | 1 |","verified_fields":["aflas","butyl","chemical","epdm","fluorosilicone","hypalon","kalrez","neoprene","nitrile","polyacrylate","polyurethane","rating_scale","sbr","silicone","viton"]},{"chemical":"Mobil Nivac 20, 30","nitrile":"1","epdm":"1","neoprene":"1","sbr":"X","silicone":"X","butyl":"X","polyacrylate":"X","hypalon":"X","viton":"1","polyurethane":"X","fluorosilicone":"X","aflas":"1","kalrez":"1","rating_scale":"1 = Satisfactory, 2 = Fair, 3 = Doubtful, 4 = Unsatisfactory, X = Insufficient Data","id":"mobil-nivac-20-30","url":"https://referencesource.org/chemical-elastomer-material-compatibility/mobil-nivac-20-30/","source":"https://mykin.com/rubber-chemical-resistance-chart-4","source_quote":"Mobil Nivac 20, 30 | 1 | 1 | 1 | X | X | X | X | X | 1 | X | X | 1 | 1 |","verified_fields":["aflas","butyl","chemical","epdm","fluorosilicone","hypalon","kalrez","neoprene","nitrile","polyacrylate","polyurethane","rating_scale","sbr","silicone","viton"]},{"chemical":"Mobil SHC 500 Series","nitrile":"3","epdm":"4","neoprene":"2","sbr":"X","silicone":"2","butyl":"4","polyacrylate":"1","hypalon":"2","viton":"1","polyurethane":"2","fluorosilicone":"2","aflas":"X","kalrez":"1","rating_scale":"1 = Satisfactory, 2 = Fair, 3 = Doubtful, 4 = Unsatisfactory, X = Insufficient Data","id":"mobil-shc-500-series","url":"https://referencesource.org/chemical-elastomer-material-compatibility/mobil-shc-500-series/","source":"https://mykin.com/rubber-chemical-resistance-chart-4","source_quote":"Mobil SHC 500 Series | 3 | 4 | 2 | X | 2 | 4 | 1 | 2 | 1 | 2 | 2 | X | 1 |","verified_fields":["aflas","butyl","chemical","epdm","fluorosilicone","hypalon","kalrez","neoprene","nitrile","polyacrylate","polyurethane","rating_scale","sbr","silicone","viton"]},{"chemical":"Mobil SHC 600 Series","nitrile":"3","epdm":"4","neoprene":"2","sbr":"4","silicone":"3","butyl":"4","polyacrylate":"1","hypalon":"2","viton":"1","polyurethane":"1","fluorosilicone":"2","aflas":"X","kalrez":"1","rating_scale":"1 = Satisfactory, 2 = Fair, 3 = Doubtful, 4 = Unsatisfactory, X = Insufficient Data","id":"mobil-shc-600-series","url":"https://referencesource.org/chemical-elastomer-material-compatibility/mobil-shc-600-series/","source":"https://mykin.com/rubber-chemical-resistance-chart-4","source_quote":"Mobil SHC 600 Series | 3 | 4 | 2 | 4 | 3 | 4 | 1 | 2 | 1 | 1 | 2 | X | 1 |","verified_fields":["aflas","butyl","chemical","epdm","fluorosilicone","hypalon","kalrez","neoprene","nitrile","polyacrylate","polyurethane","rating_scale","sbr","silicone","viton"]},{"chemical":"Mobil Therm 600","nitrile":"1","epdm":"4","neoprene":"2","sbr":"X","silicone":"X","butyl":"X","polyacrylate":"X","hypalon":"X","viton":"1","polyurethane":"X","fluorosilicone":"X","aflas":"1","kalrez":"1","rating_scale":"1 = Satisfactory, 2 = Fair, 3 = Doubtful, 4 = Unsatisfactory, X = Insufficient Data","id":"mobil-therm-600","url":"https://referencesource.org/chemical-elastomer-material-compatibility/mobil-therm-600/","source":"https://mykin.com/rubber-chemical-resistance-chart-4","source_quote":"Mobil Therm 600 | 1 | 4 | 2 | X | X | X | X | X | 1 | X | X | 1 | 1 |","verified_fields":["aflas","butyl","chemical","epdm","fluorosilicone","hypalon","kalrez","neoprene","nitrile","polyacrylate","polyurethane","rating_scale","sbr","silicone","viton"]},{"chemical":"Mobil Velocite c","nitrile":"1","epdm":"4","neoprene":"2","sbr":"X","silicone":"X","butyl":"X","polyacrylate":"X","hypalon":"X","viton":"1","polyurethane":"X","fluorosilicone":"X","aflas":"1","kalrez":"1","rating_scale":"1 = Satisfactory, 2 = Fair, 3 = Doubtful, 4 = Unsatisfactory, X = Insufficient Data","id":"mobil-velocite-c","url":"https://referencesource.org/chemical-elastomer-material-compatibility/mobil-velocite-c/","source":"https://mykin.com/rubber-chemical-resistance-chart-4","source_quote":"Mobil Velocite c | 1 | 4 | 2 | X | X | X | X | X | 1 | X | X | 1 | 1 |","verified_fields":["aflas","butyl","chemical","epdm","fluorosilicone","hypalon","kalrez","neoprene","nitrile","polyacrylate","polyurethane","rating_scale","sbr","silicone","viton"]},{"chemical":"Mobilgas WA200 ATF","nitrile":"1","epdm":"4","neoprene":"2","sbr":"X","silicone":"X","butyl":"X","polyacrylate":"X","hypalon":"X","viton":"1","polyurethane":"X","fluorosilicone":"X","aflas":"1","kalrez":"1","rating_scale":"1 = Satisfactory, 2 = Fair, 3 = Doubtful, 4 = Unsatisfactory, X = Insufficient Data","id":"mobilgas-wa200-atf","url":"https://referencesource.org/chemical-elastomer-material-compatibility/mobilgas-wa200-atf/","source":"https://mykin.com/rubber-chemical-resistance-chart-4","source_quote":"Mobilgas WA200 ATF | 1 | 4 | 2 | X | X | X | X | X | 1 | X | X | 1 | 1 |","verified_fields":["aflas","butyl","chemical","epdm","fluorosilicone","hypalon","kalrez","neoprene","nitrile","polyacrylate","polyurethane","rating_scale","sbr","silicone","viton"]},{"chemical":"Mobilgear 600 Series","nitrile":"3","epdm":"3","neoprene":"1","sbr":"4","silicone":"1","butyl":"3","polyacrylate":"1","hypalon":"2","viton":"1","polyurethane":"2","fluorosilicone":"1","aflas":"X","kalrez":"1","rating_scale":"1 = Satisfactory, 2 = Fair, 3 = Doubtful, 4 = Unsatisfactory, X = Insufficient Data","id":"mobilgear-600-series","url":"https://referencesource.org/chemical-elastomer-material-compatibility/mobilgear-600-series/","source":"https://mykin.com/rubber-chemical-resistance-chart-4","source_quote":"Mobilgear 600 Series | 3 | 3 | 1 | 4 | 1 | 3 | 1 | 2 | 1 | 2 | 1 | X | 1 |","verified_fields":["aflas","butyl","chemical","epdm","fluorosilicone","hypalon","kalrez","neoprene","nitrile","polyacrylate","polyurethane","rating_scale","sbr","silicone","viton"]},{"chemical":"Mobilgear SHC ISO Series","nitrile":"3","epdm":"3","neoprene":"2","sbr":"4","silicone":"1","butyl":"3","polyacrylate":"1","hypalon":"2","viton":"1","polyurethane":"2","fluorosilicone":"1","aflas":"X","kalrez":"1","rating_scale":"1 = Satisfactory, 2 = Fair, 3 = Doubtful, 4 = Unsatisfactory, X = Insufficient Data","id":"mobilgear-shc-iso-series","url":"https://referencesource.org/chemical-elastomer-material-compatibility/mobilgear-shc-iso-series/","source":"https://mykin.com/rubber-chemical-resistance-chart-4","source_quote":"Mobilgear SHC ISO Series | 3 | 3 | 2 | 4 | 1 | 3 | 1 | 2 | 1 | 2 | 1 | X | 1 |","verified_fields":["aflas","butyl","chemical","epdm","fluorosilicone","hypalon","kalrez","neoprene","nitrile","polyacrylate","polyurethane","rating_scale","sbr","silicone","viton"]},{"chemical":"Mobilgrease HP","nitrile":"2","epdm":"4","neoprene":"2","sbr":"4","silicone":"2","butyl":"4","polyacrylate":"1","hypalon":"3","viton":"1","polyurethane":"1","fluorosilicone":"1","aflas":"X","kalrez":"1","rating_scale":"1 = Satisfactory, 2 = Fair, 3 = Doubtful, 4 = Unsatisfactory, X = Insufficient Data","id":"mobilgrease-hp","url":"https://referencesource.org/chemical-elastomer-material-compatibility/mobilgrease-hp/","source":"https://mykin.com/rubber-chemical-resistance-chart-4","source_quote":"Mobilgrease HP | 2 | 4 | 2 | 4 | 2 | 4 | 1 | 3 | 1 | 1 | 1 | X | 1 |","verified_fields":["aflas","butyl","chemical","epdm","fluorosilicone","hypalon","kalrez","neoprene","nitrile","polyacrylate","polyurethane","rating_scale","sbr","silicone","viton"]},{"chemical":"Mobilgrease HTS","nitrile":"2","epdm":"4","neoprene":"2","sbr":"4","silicone":"2","butyl":"4","polyacrylate":"1","hypalon":"3","viton":"1","polyurethane":"1","fluorosilicone":"1","aflas":"X","kalrez":"1","rating_scale":"1 = Satisfactory, 2 = Fair, 3 = Doubtful, 4 = Unsatisfactory, X = Insufficient Data","id":"mobilgrease-hts","url":"https://referencesource.org/chemical-elastomer-material-compatibility/mobilgrease-hts/","source":"https://mykin.com/rubber-chemical-resistance-chart-4","source_quote":"Mobilgrease HTS | 2 | 4 | 2 | 4 | 2 | 4 | 1 | 3 | 1 | 1 | 1 | X | 1 |","verified_fields":["aflas","butyl","chemical","epdm","fluorosilicone","hypalon","kalrez","neoprene","nitrile","polyacrylate","polyurethane","rating_scale","sbr","silicone","viton"]},{"chemical":"Mobilgrease SM","nitrile":"2","epdm":"4","neoprene":"2","sbr":"4","silicone":"2","butyl":"4","polyacrylate":"1","hypalon":"3","viton":"1","polyurethane":"1","fluorosilicone":"1","aflas":"X","kalrez":"1","rating_scale":"1 = Satisfactory, 2 = Fair, 3 = Doubtful, 4 = Unsatisfactory, X = Insufficient Data","id":"mobilgrease-sm","url":"https://referencesource.org/chemical-elastomer-material-compatibility/mobilgrease-sm/","source":"https://mykin.com/rubber-chemical-resistance-chart-4","source_quote":"Mobilgrease SM | 2 | 4 | 2 | 4 | 2 | 4 | 1 | 3 | 1 | 1 | 1 | X | 1 |","verified_fields":["aflas","butyl","chemical","epdm","fluorosilicone","hypalon","kalrez","neoprene","nitrile","polyacrylate","polyurethane","rating_scale","sbr","silicone","viton"]},{"chemical":"Mobilith AW Series","nitrile":"2","epdm":"4","neoprene":"2","sbr":"4","silicone":"2","butyl":"4","polyacrylate":"1","hypalon":"3","viton":"1","polyurethane":"1","fluorosilicone":"1","aflas":"X","kalrez":"1","rating_scale":"1 = Satisfactory, 2 = Fair, 3 = Doubtful, 4 = Unsatisfactory, X = Insufficient Data","id":"mobilith-aw-series","url":"https://referencesource.org/chemical-elastomer-material-compatibility/mobilith-aw-series/","source":"https://mykin.com/rubber-chemical-resistance-chart-4","source_quote":"Mobilith AW Series | 2 | 4 | 2 | 4 | 2 | 4 | 1 | 3 | 1 | 1 | 1 | X | 1 |","verified_fields":["aflas","butyl","chemical","epdm","fluorosilicone","hypalon","kalrez","neoprene","nitrile","polyacrylate","polyurethane","rating_scale","sbr","silicone","viton"]},{"chemical":"Mobilith SHC Series","nitrile":"2","epdm":"4","neoprene":"3","sbr":"4","silicone":"2","butyl":"4","polyacrylate":"1","hypalon":"3","viton":"1","polyurethane":"1","fluorosilicone":"1","aflas":"X","kalrez":"1","rating_scale":"1 = Satisfactory, 2 = Fair, 3 = Doubtful, 4 = Unsatisfactory, X = Insufficient Data","id":"mobilith-shc-series","url":"https://referencesource.org/chemical-elastomer-material-compatibility/mobilith-shc-series/","source":"https://mykin.com/rubber-chemical-resistance-chart-4","source_quote":"Mobilith SHC Series | 2 | 4 | 3 | 4 | 2 | 4 | 1 | 3 | 1 | 1 | 1 | X | 1 |","verified_fields":["aflas","butyl","chemical","epdm","fluorosilicone","hypalon","kalrez","neoprene","nitrile","polyacrylate","polyurethane","rating_scale","sbr","silicone","viton"]},{"chemical":"Mobiljet II Lubricant","nitrile":"X","epdm":"X","neoprene":"X","sbr":"X","silicone":"X","butyl":"X","polyacrylate":"X","hypalon":"X","viton":"X","polyurethane":"X","fluorosilicone":"X","aflas":"X","kalrez":"1","rating_scale":"1 = Satisfactory, 2 = Fair, 3 = Doubtful, 4 = Unsatisfactory, X = Insufficient Data","id":"mobiljet-ii-lubricant","url":"https://referencesource.org/chemical-elastomer-material-compatibility/mobiljet-ii-lubricant/","source":"https://mykin.com/rubber-chemical-resistance-chart-4","source_quote":"Mobiljet II Lubricant | X | X | X | X | X | X | X | X | X | X | X | X | 1 |","verified_fields":["aflas","butyl","chemical","epdm","fluorosilicone","hypalon","kalrez","neoprene","nitrile","polyacrylate","polyurethane","rating_scale","sbr","silicone","viton"]},{"chemical":"Mobilmistlube Series","nitrile":"3","epdm":"3","neoprene":"1","sbr":"4","silicone":"1","butyl":"3","polyacrylate":"1","hypalon":"2","viton":"1","polyurethane":"2","fluorosilicone":"1","aflas":"X","kalrez":"1","rating_scale":"1 = Satisfactory, 2 = Fair, 3 = Doubtful, 4 = Unsatisfactory, X = Insufficient Data","id":"mobilmistlube-series","url":"https://referencesource.org/chemical-elastomer-material-compatibility/mobilmistlube-series/","source":"https://mykin.com/rubber-chemical-resistance-chart-4","source_quote":"Mobilmistlube Series | 3 | 3 | 1 | 4 | 1 | 3 | 1 | 2 | 1 | 2 | 1 | X | 1 |","verified_fields":["aflas","butyl","chemical","epdm","fluorosilicone","hypalon","kalrez","neoprene","nitrile","polyacrylate","polyurethane","rating_scale","sbr","silicone","viton"]},{"chemical":"Mobiloil SAE 20","nitrile":"1","epdm":"4","neoprene":"2","sbr":"X","silicone":"X","butyl":"X","polyacrylate":"X","hypalon":"X","viton":"1","polyurethane":"X","fluorosilicone":"X","aflas":"1","kalrez":"1","rating_scale":"1 = Satisfactory, 2 = Fair, 3 = Doubtful, 4 = Unsatisfactory, X = Insufficient Data","id":"mobiloil-sae-20","url":"https://referencesource.org/chemical-elastomer-material-compatibility/mobiloil-sae-20/","source":"https://mykin.com/rubber-chemical-resistance-chart-4","source_quote":"Mobiloil SAE 20 | 1 | 4 | 2 | X | X | X | X | X | 1 | X | X | 1 | 1 |","verified_fields":["aflas","butyl",
