Repository: joelp22-maker/referencesource-data

# Chemical resistance ratings for common elastomers

The compatibility rating of a chemical against thirteen common elastomer families, as published in an industry chemical resistance chart. Each record is one chemical carrying its rating for Nitrile (NBR), EPDM, Neoprene (CR), SBR, Silicone (VMQ), Butyl (IIR), Polyacrylate (ACM), Hypalon (CSM), Viton (FKM), Polyurethane (AU/EU), Fluorosilicone (FVMQ), Aflas (TFE/P), and Kalrez (FFKM). Answers 'is Viton compatible with acetone', 'which elastomer resists sulfuric acid', 'can I use EPDM with gasoline', and 'Nitrile vs EPDM for sodium hydroxide'.

File: chemical-elastomer-material-compatibility/data.json (part 27 of 41)
"chemical","epdm","fluorosilicone","hypalon","kalrez","neoprene","nitrile","polyacrylate","polyurethane","rating_scale","sbr","silicone","viton"]},{"chemical":"Mobilux","nitrile":"1","epdm":"4","neoprene":"2","sbr":"X","silicone":"X","butyl":"X","polyacrylate":"X","hypalon":"X","viton":"1","polyurethane":"X","fluorosilicone":"X","aflas":"1","kalrez":"1","rating_scale":"1 = Satisfactory, 2 = Fair, 3 = Doubtful, 4 = Unsatisfactory, X = Insufficient Data","id":"mobilux","url":"https://referencesource.org/chemical-elastomer-material-compatibility/mobilux/","source":"https://mykin.com/rubber-chemical-resistance-chart-4","source_quote":"Mobilux | 1 | 4 | 2 | X | X | X | X | X | 1 | X | X | 1 | 1 |","verified_fields":["aflas","butyl","chemical","epdm","fluorosilicone","hypalon","kalrez","neoprene","nitrile","polyacrylate","polyurethane","rating_scale","sbr","silicone","viton"]},{"chemical":"Molybdenum Disulfide Grease","nitrile":"1","epdm":"4","neoprene":"4","sbr":"X","silicone":"X","butyl":"X","polyacrylate":"X","hypalon":"X","viton":"1","polyurethane":"X","fluorosilicone":"X","aflas":"1","kalrez":"1","rating_scale":"1 = Satisfactory, 2 = Fair, 3 = Doubtful, 4 = Unsatisfactory, X = Insufficient Data","id":"molybdenum-disulfide-grease","url":"https://referencesource.org/chemical-elastomer-material-compatibility/molybdenum-disulfide-grease/","source":"https://mykin.com/rubber-chemical-resistance-chart-4","source_quote":"Molybdenum Disulfide Grease | 1 | 4 | 4 | X | X | X | X | X | 1 | X | X | 1 | 1 |","verified_fields":["aflas","butyl","chemical","epdm","fluorosilicone","hypalon","kalrez","neoprene","nitrile","polyacrylate","polyurethane","rating_scale","sbr","silicone","viton"]},{"chemical":"Molybdenum Oxide","nitrile":"3","epdm":"1","neoprene":"1","sbr":"1","silicone":"2","butyl":"1","polyacrylate":"4","hypalon":"1","viton":"3","polyurethane":"4","fluorosilicone":"1","aflas":"X","kalrez":"1","rating_scale":"1 = Satisfactory, 2 = Fair, 3 = Doubtful, 4 = Unsatisfactory, X = Insufficient Data","id":"molybdenum-oxide","url":"https://referencesource.org/chemical-elastomer-material-compatibility/molybdenum-oxide/","source":"https://mykin.com/rubber-chemical-resistance-chart-4","source_quote":"Molybdenum Oxide | 3 | 1 | 1 | 1 | 2 | 1 | 4 | 1 | 3 | 4 | 1 | X | 1 |","verified_fields":["aflas","butyl","chemical","epdm","fluorosilicone","hypalon","kalrez","neoprene","nitrile","polyacrylate","polyurethane","rating_scale","sbr","silicone","viton"]},{"chemical":"Molybdenum Trioxide","nitrile":"3","epdm":"1","neoprene":"1","sbr":"1","silicone":"2","butyl":"1","polyacrylate":"4","hypalon":"1","viton":"3","polyurethane":"4","fluorosilicone":"1","aflas":"X","kalrez":"1","rating_scale":"1 = Satisfactory, 2 = Fair, 3 = Doubtful, 4 = Unsatisfactory, X = Insufficient Data","id":"molybdenum-trioxide","url":"https://referencesource.org/chemical-elastomer-material-compatibility/molybdenum-trioxide/","source":"https://mykin.com/rubber-chemical-resistance-chart-4","source_quote":"Molybdenum Trioxide | 3 | 1 | 1 | 1 | 2 | 1 | 4 | 1 | 3 | 4 | 1 | X | 1 |","verified_fields":["aflas","butyl","chemical","epdm","fluorosilicone","hypalon","kalrez","neoprene","nitrile","polyacrylate","polyurethane","rating_scale","sbr","silicone","viton"]},{"chemical":"Molybdic Acid","nitrile":"3","epdm":"1","neoprene":"1","sbr":"1","silicone":"2","butyl":"1","polyacrylate":"4","hypalon":"1","viton":"3","polyurethane":"4","fluorosilicone":"1","aflas":"X","kalrez":"1","rating_scale":"1 = Satisfactory, 2 = Fair, 3 = Doubtful, 4 = Unsatisfactory, X = Insufficient Data","id":"molybdic-acid","url":"https://referencesource.org/chemical-elastomer-material-compatibility/molybdic-acid/","source":"https://mykin.com/rubber-chemical-resistance-chart-4","source_quote":"Molybdic Acid | 3 | 1 | 1 | 1 | 2 | 1 | 4 | 1 | 3 | 4 | 1 | X | 1 |","verified_fields":["aflas","butyl","chemical","epdm","fluorosilicone","hypalon","kalrez","neoprene","nitrile","polyacrylate","polyurethane","rating_scale","sbr","silicone","viton"]},{"chemical":"Monobromobenzene","nitrile":"4","epdm":"4","neoprene":"4","sbr":"4","silicone":"4","butyl":"4","polyacrylate":"4","hypalon":"4","viton":"1","polyurethane":"4","fluorosilicone":"2","aflas":"X","kalrez":"1","rating_scale":"1 = Satisfactory, 2 = Fair, 3 = Doubtful, 4 = Unsatisfactory, X = Insufficient Data","id":"monobromobenzene","url":"https://referencesource.org/chemical-elastomer-material-compatibility/monobromobenzene/","source":"https://mykin.com/rubber-chemical-resistance-chart-4","source_quote":"Monobromobenzene | 4 | 4 | 4 | 4 | 4 | 4 | 4 | 4 | 1 | 4 | 2 | X | 1 |","verified_fields":["aflas","butyl","chemical","epdm","fluorosilicone","hypalon","kalrez","neoprene","nitrile","polyacrylate","polyurethane","rating_scale","sbr","silicone","viton"]},{"chemical":"Monobromotoluene","nitrile":"X","epdm":"X","neoprene":"4","sbr":"4","silicone":"X","butyl":"4","polyacrylate":"4","hypalon":"4","viton":"1","polyurethane":"3","fluorosilicone":"2","aflas":"X","kalrez":"1","rating_scale":"1 = Satisfactory, 2 = Fair, 3 = Doubtful, 4 = Unsatisfactory, X = Insufficient Data","id":"monobromotoluene","url":"https://referencesource.org/chemical-elastomer-material-compatibility/monobromotoluene/","source":"https://mykin.com/rubber-chemical-resistance-chart-4","source_quote":"Monobromotoluene | X | X | 4 | 4 | X | 4 | 4 | 4 | 1 | 3 | 2 | X | 1 |","verified_fields":["aflas","butyl","chemical","epdm","fluorosilicone","hypalon","kalrez","neoprene","nitrile","polyacrylate","polyurethane","rating_scale","sbr","silicone","viton"]},{"chemical":"Monobutyl Paracresol","nitrile":"X","epdm":"X","neoprene":"X","sbr":"X","silicone":"X","butyl":"X","polyacrylate":"X","hypalon":"X","viton":"X","polyurethane":"X","fluorosilicone":"X","aflas":"X","kalrez":"1","rating_scale":"1 = Satisfactory, 2 = Fair, 3 = Doubtful, 4 = Unsatisfactory, X = Insufficient Data","id":"monobutyl-paracresol","url":"https://referencesource.org/chemical-elastomer-material-compatibility/monobutyl-paracresol/","source":"https://mykin.com/rubber-chemical-resistance-chart-4","source_quote":"Monobutyl Paracresol | X | X | X | X | X | X | X | X | X | X | X | X | 1 |","verified_fields":["aflas","butyl","chemical","epdm","fluorosilicone","hypalon","kalrez","neoprene","nitrile","polyacrylate","polyurethane","rating_scale","sbr","silicone","viton"]},{"chemical":"Monochloroacetic Acid","nitrile":"3","epdm":"1","neoprene":"1","sbr":"1","silicone":"2","butyl":"1","polyacrylate":"4","hypalon":"1","viton":"3","polyurethane":"4","fluorosilicone":"1","aflas":"X","kalrez":"1","rating_scale":"1 = Satisfactory, 2 = Fair, 3 = Doubtful, 4 = Unsatisfactory, X = Insufficient Data","id":"monochloroacetic-acid","url":"https://referencesource.org/chemical-elastomer-material-compatibility/monochloroacetic-acid/","source":"https://mykin.com/rubber-chemical-resistance-chart-4","source_quote":"Monochloroacetic Acid | 3 | 1 | 1 | 1 | 2 | 1 | 4 | 1 | 3 | 4 | 1 | X | 1 |","verified_fields":["aflas","butyl","chemical","epdm","fluorosilicone","hypalon","kalrez","neoprene","nitrile","polyacrylate","polyurethane","rating_scale","sbr","silicone","viton"]},{"chemical":"Monochlorobenzene","nitrile":"4","epdm":"4","neoprene":"4","sbr":"4","silicone":"4","butyl":"4","polyacrylate":"4","hypalon":"4","viton":"1","polyurethane":"4","fluorosilicone":"2","aflas":"X","kalrez":"1","rating_scale":"1 = Satisfactory, 2 = Fair, 3 = Doubtful, 4 = Unsatisfactory, X = Insufficient Data","id":"monochlorobenzene","url":"https://referencesource.org/chemical-elastomer-material-compatibility/monochlorobenzene/","source":"https://mykin.com/rubber-chemical-resistance-chart-4","source_quote":"Monochlorobenzene | 4 | 4 | 4 | 4 | 4 | 4 | 4 | 4 | 1 | 4 | 2 | X | 1 |","verified_fields":["aflas","butyl","chemical","epdm","fluorosilicone","hypalon","kalrez","neoprene","nitrile","polyacrylate","polyurethane","rating_scale","sbr","silicone","viton"]},{"chemical":"Monochlorobutene","nitrile":"X","epdm":"X","neoprene":"4","sbr":"4","silicone":"X","butyl":"4","polyacrylate":"4","hypalon":"4","viton":"1","polyurethane":"3","fluorosilicone":"2","aflas":"X","kalrez":"1","rating_scale":"1 = Satisfactory, 2 = Fair, 3 = Doubtful, 4 = Unsatisfactory, X = Insufficient Data","id":"monochlorobutene","url":"https://referencesource.org/chemical-elastomer-material-compatibility/monochlorobutene/","source":"https://mykin.com/rubber-chemical-resistance-chart-4","source_quote":"Monochlorobutene | X | X | 4 | 4 | X | 4 | 4 | 4 | 1 | 3 | 2 | X | 1 |","verified_fields":["aflas","butyl","chemical","epdm","fluorosilicone","hypalon","kalrez","neoprene","nitrile","polyacrylate","polyurethane","rating_scale","sbr","silicone","viton"]},{"chemical":"Monochlorohydrin","nitrile":"X","epdm":"X","neoprene":"X","sbr":"X","silicone":"X","butyl":"X","polyacrylate":"X","hypalon":"X","viton":"X","polyurethane":"X","fluorosilicone":"X","aflas":"X","kalrez":"1","rating_scale":"1 = Satisfactory, 2 = Fair, 3 = Doubtful, 4 = Unsatisfactory, X = Insufficient Data","id":"monochlorohydrin","url":"https://referencesource.org/chemical-elastomer-material-compatibility/monochlorohydrin/","source":"https://mykin.com/rubber-chemical-resistance-chart-4","source_quote":"Monochlorohydrin | X | X | X | X | X | X | X | X | X | X | X | X | 1 |","verified_fields":["aflas","butyl","chemical","epdm","fluorosilicone","hypalon","kalrez","neoprene","nitrile","polyacrylate","polyurethane","rating_scale","sbr","silicone","viton"]},{"chemical":"Monoethanolamine (MEA)","nitrile":"4","epdm":"2","neoprene":"4","sbr":"2","silicone":"2","butyl":"2","polyacrylate":"4","hypalon":"4","viton":"4","polyurethane":"4","fluorosilicone":"4","aflas":"X","kalrez":"1","rating_scale":"1 = Satisfactory, 2 = Fair, 3 = Doubtful, 4 = Unsatisfactory, X = Insufficient Data","id":"monoethanolamine-mea","url":"https://referencesource.org/chemical-elastomer-material-compatibility/monoethanolamine-mea/","source":"https://mykin.com/rubber-chemical-resistance-chart-4","source_quote":"Monoethanolamine (MEA) | 4 | 2 | 4 | 2 | 2 | 2 | 4 | 4 | 4 | 4 | 4 | X | 1 |","verified_fields":["aflas","butyl","chemical","epdm","fluorosilicone","hypalon","kalrez","neoprene","nitrile","polyacrylate","polyurethane","rating_scale","sbr","silicone","viton"]},{"chemical":"Monoethyl Amine","nitrile":"3","epdm":"1","neoprene":"1","sbr":"1","silicone":"2","butyl":"1","polyacrylate":"4","hypalon":"1","viton":"3","polyurethane":"4","fluorosilicone":"1","aflas":"X","kalrez":"1","rating_scale":"1 = Satisfactory, 2 = Fair, 3 = Doubtful, 4 = Unsatisfactory, X = Insufficient Data","id":"monoethyl-amine","url":"https://referencesource.org/chemical-elastomer-material-compatibility/monoethyl-amine/","source":"https://mykin.com/rubber-chemical-resistance-chart-4","source_quote":"Monoethyl Amine | 3 | 1 | 1 | 1 | 2 | 1 | 4 | 1 | 3 | 4 | 1 | X | 1 |","verified_fields":["aflas","butyl","chemical","epdm","fluorosilicone","hypalon","kalrez","neoprene","nitrile","polyacrylate","polyurethane","rating_scale","sbr","silicone","viton"]},{"chemical":"Monoisopropylamine","nitrile":"3","epdm":"1","neoprene":"1","sbr":"1","silicone":"2","butyl":"1","polyacrylate":"4","hypalon":"1","viton":"3","polyurethane":"4","fluorosilicone":"1","aflas":"X","kalrez":"1","rating_scale":"1 = Satisfactory, 2 = Fair, 3 = Doubtful, 4 = Unsatisfactory, X = Insufficient Data","id":"monoisopropylamine","url":"https://referencesource.org/chemical-elastomer-material-compatibility/monoisopropylamine/","source":"https://mykin.com/rubber-chemical-resistance-chart-4","source_quote":"Monoisopropylamine | 3 | 1 | 1 | 1 | 2 | 1 | 4 | 1 | 3 | 4 | 1 | X | 1 |","verified_fields":["aflas","butyl","chemical","epdm","fluorosilicone","hypalon","kalrez","neoprene","nitrile","polyacrylate","polyurethane","rating_scale","sbr","silicone","viton"]},{"chemical":"Monomethyl Aniline","nitrile":"4","epdm":"1","neoprene":"1","sbr":"1","silicone":"2","butyl":"1","polyacrylate":"4","hypalon":"1","viton":"2","polyurethane":"4","fluorosilicone":"1","aflas":"X","kalrez":"1","rating_scale":"1 = Satisfactory, 2 = Fair, 3 = Doubtful, 4 = Unsatisfactory, X = Insufficient Data","id":"monomethyl-aniline","url":"https://referencesource.org/chemical-elastomer-material-compatibility/monomethyl-aniline/","source":"https://mykin.com/rubber-chemical-resistance-chart-4","source_quote":"Monomethyl Aniline | 4 | 1 | 1 | 1 | 2 | 1 | 4 | 1 | 2 | 4 | 1 | X | 1 |","verified_fields":["aflas","butyl","chemical","epdm","fluorosilicone","hypalon","kalrez","neoprene","nitrile","polyacrylate","polyurethane","rating_scale","sbr","silicone","viton"]},{"chemical":"Monomethyl Ether (Dimethyl Ether)","nitrile":"X","epdm":"X","neoprene":"X","sbr":"X","silicone":"X","butyl":"X","polyacrylate":"X","hypalon":"X","viton":"X","polyurethane":"X","fluorosilicone":"X","aflas":"X","kalrez":"1","rating_scale":"1 = Satisfactory, 2 = Fair, 3 = Doubtful, 4 = Unsatisfactory, X = Insufficient Data","id":"monomethyl-ether-dimethyl-ether","url":"https://referencesource.org/chemical-elastomer-material-compatibility/monomethyl-ether-dimethyl-ether/","source":"https://mykin.com/rubber-chemical-resistance-chart-4","source_quote":"Monomethyl Ether (Dimethyl Ether) | X | X | X | X | X | X | X | X | X | X | X | X | 1 |","verified_fields":["aflas","butyl","chemical","epdm","fluorosilicone","hypalon","kalrez","neoprene","nitrile","polyacrylate","polyurethane","rating_scale","sbr","silicone","viton"]},{"chemical":"Monomethyl Ether (Methyl Ether)","nitrile":"1","epdm":"4","neoprene":"X","sbr":"X","silicone":"X","butyl":"X","polyacrylate":"X","hypalon":"X","viton":"1","polyurethane":"X","fluorosilicone":"X","aflas":"X","kalrez":"1","rating_scale":"1 = Satisfactory, 2 = Fair, 3 = Doubtful, 4 = Unsatisfactory, X = Insufficient Data","id":"monomethyl-ether-methyl-ether","url":"https://referencesource.org/chemical-elastomer-material-compatibility/monomethyl-ether-methyl-ether/","source":"https://mykin.com/rubber-chemical-resistance-chart-4","source_quote":"Monomethyl Ether (Methyl Ether) | 1 | 4 | X | X | X | X | X | X | 1 | X | X | X | 1 |","verified_fields":["aflas","butyl","chemical","epdm","fluorosilicone","hypalon","kalrez","neoprene","nitrile","polyacrylate","polyurethane","rating_scale","sbr","silicone","viton"]},{"chemical":"Monomethyl Hydrazine","nitrile":"2","epdm":"1","neoprene":"2","sbr":"2","silicone":"4","butyl":"1","polyacrylate":"X","hypalon":"2","viton":"X","polyurethane":"X","fluorosilicone":"X","aflas":"X","kalrez":"1","rating_scale":"1 = Satisfactory, 2 = Fair, 3 = Doubtful, 4 = Unsatisfactory, X = Insufficient Data","id":"monomethyl-hydrazine","url":"https://referencesource.org/chemical-elastomer-material-compatibility/monomethyl-hydrazine/","source":"https://mykin.com/rubber-chemical-resistance-chart-4","source_quote":"Monomethyl Hydrazine | 2 | 1 | 2 | 2 | 4 | 1 | X | 2 | X | X | X | X | 1 |","verified_fields":["aflas","butyl","chemical","epdm","fluorosilicone","hypalon","kalrez","neoprene","nitrile","polyacrylate","polyurethane","rating_scale","sbr","silicone","viton"]},{"chemical":"Monomethylamine (MMA)","nitrile":"3","epdm":"1","neoprene":"1","sbr":"1","silicone":"2","butyl":"1","polyacrylate":"4","hypalon":"1","viton":"3","polyurethane":"4","fluorosilicone":"1","aflas":"X","kalrez":"1","rating_scale":"1 = Satisfactory, 2 = Fair, 3 = Doubtful, 4 = Unsatisfactory, X = Insufficient Data","id":"monomethylamine-mma","url":"https://referencesource.org/chemical-elastomer-material-compatibility/monomethylamine-mma/","source":"https://mykin.com/rubber-chemical-resistance-chart-4","source_quote":"Monomethylamine (MMA) | 3 | 1 | 1 | 1 | 2 | 1 | 4 | 1 | 3 | 4 | 1 | X | 1 |","verified_fields":["aflas","butyl","chemical","epdm","fluorosilicone","hypalon","kalrez","neoprene","nitrile","polyacrylate","polyurethane","rating_scale","sbr","silicone","viton"]},{"chemical":"Monomethylaniline","nitrile":"4","epdm":"2","neoprene":"4","sbr":"4","silicone":"X","butyl":"2","polyacrylate":"4","hypalon":"4","viton":"2","polyurethane":"4","fluorosilicone":"X","aflas":"X","kalrez":"1","rating_scale":"1 = Satisfactory, 2 = Fair, 3 = Doubtful, 4 = Unsatisfactory, X = Insufficient Data","id":"monomethylaniline","url":"https://referencesource.org/chemical-elastomer-material-compatibility/monomethylaniline/","source":"https://mykin.com/rubber-chemical-resistance-chart-4","source_quote":"Monomethylaniline | 4 | 2 | 4 | 4 | X | 2 | 4 | 4 | 2 | 4 | X | X | 1 |","verified_fields":["aflas","butyl","chemical","epdm","fluorosilicone","hypalon","kalrez","neoprene","nitrile","polyacrylate","polyurethane","rating_scale","sbr","silicone","viton"]},{"chemical":"Mononitrotoluene","nitrile":"3","epdm":"1","neoprene":"1","sbr":"1","silicone":"2","butyl":"1","polyacrylate":"4","hypalon":"1","viton":"3","polyurethane":"4","fluorosilicone":"1","aflas":"X","kalrez":"1","rating_scale":"1 = Satisfactory, 2 = Fair, 3 = Doubtful, 4 = Unsatisfactory, X = Insufficient Data","id":"mononitrotoluene","url":"https://referencesource.org/chemical-elastomer-material-compatibility/mononitrotoluene/","source":"https://mykin.com/rubber-chemical-resistance-chart-4","source_quote":"Mononitrotoluene | 3 | 1 | 1 | 1 | 2 | 1 | 4 | 1 | 3 | 4 | 1 | X | 1 |","verified_fields":["aflas","butyl","chemical","epdm","fluorosilicone","hypalon","kalrez","neoprene","nitrile","polyacrylate","polyurethane","rating_scale","sbr","silicone","viton"]},{"chemical":"Mononitrotoluene & Dinitrotoluene (40/60 Mixture)","nitrile":"4","epdm":"1","neoprene":"4","sbr":"4","silicone":"4","butyl":"4","polyacrylate":"4","hypalon":"4","viton":"3","polyurethane":"4","fluorosilicone":"3","aflas":"X","kalrez":"2","rating_scale":"1 = Satisfactory, 2 = Fair, 3 = Doubtful, 4 = Unsatisfactory, X = Insufficient Data","id":"mononitrotoluene-dinitrotoluene-40-60-mixture","url":"https://referencesource.org/chemical-elastomer-material-compatibility/mononitrotoluene-dinitrotoluene-40-60-mixture/","source":"https://mykin.com/rubber-chemical-resistance-chart-4","source_quote":"Mononitrotoluene & Dinitrotoluene (40/60 Mixture) | 4 | 1 | 4 | 4 | 4 | 4 | 4 | 4 | 3 | 4 | 3 | X | 2 |","verified_fields":["aflas","butyl","chemical","epdm","fluorosilicone","hypalon","kalrez","neoprene","nitrile","polyacrylate","polyurethane","rating_scale","sbr","silicone","viton"]},{"chemical":"Monovinyl Acetylene","nitrile":"1","epdm":"1","neoprene":"2","sbr":"2","silicone":"2","butyl":"1","polyacrylate":"X","hypalon":"2","viton":"1","polyurethane":"X","fluorosilicone":"X","aflas":"X","kalrez":"1","rating_scale":"1 = Satisfactory, 2 = Fair, 3 = Doubtful, 4 = Unsatisfactory, X = Insufficient Data","id":"monovinyl-acetylene","url":"https://referencesource.org/chemical-elastomer-material-compatibility/monovinyl-acetylene/","source":"https://mykin.com/rubber-chemical-resistance-chart-4","source_quote":"Monovinyl Acetylene | 1 | 1 | 2 | 2 | 2 | 1 | X | 2 | 1 | X | X | X | 1 |","verified_fields":["aflas","butyl","chemical","epdm","fluorosilicone","hypalon","kalrez","neoprene","nitrile","polyacrylate","polyurethane","rating_scale","sbr","silicone","viton"]},{"chemical":"Mopar Brake Fluid","nitrile":"3","epdm":"1","neoprene":"2","sbr":"1","silicone":"3","butyl":"2","polyacrylate":"X","hypalon":"2","viton":"4","polyurethane":"X","fluorosilicone":"4","aflas":"X","kalrez":"1","rating_scale":"1 = Satisfactory, 2 = Fair, 3 = Doubtful, 4 = Unsatisfactory, X = Insufficient Data","id":"mopar-brake-fluid","url":"https://referencesource.org/chemical-elastomer-material-compatibility/mopar-brake-fluid/","source":"https://mykin.com/rubber-chemical-resistance-chart-4","source_quote":"Mopar Brake Fluid | 3 | 1 | 2 | 1 | 3 | 2 | X | 2 | 4 | X | 4 | X | 1 |","verified_fields":["aflas","butyl","chemical","epdm","fluorosilicone","hypalon","kalrez","neoprene","nitrile","polyacrylate","polyurethane","rating_scale","sbr","silicone","viton"]},{"chemical":"Morpholine","nitrile":"X","epdm":"X","neoprene":"4","sbr":"4","silicone":"X","butyl":"4","polyacrylate":"4","hypalon":"4","viton":"1","polyurethane":"3","fluorosilicone":"2","aflas":"X","kalrez":"1","rating_scale":"1 = Satisfactory, 2 = Fair, 3 = Doubtful, 4 = Unsatisfactory, X = Insufficient Data","id":"morpholine","url":"https://referencesource.org/chemical-elastomer-material-compatibility/morpholine/","source":"https://mykin.com/rubber-chemical-resistance-chart-4","source_quote":"Morpholine | X | X | 4 | 4 | X | 4 | 4 | 4 | 1 | 3 | 2 | X | 1 |","verified_fields":["aflas","butyl","chemical","epdm","fluorosilicone","hypalon","kalrez","neoprene","nitrile","polyacrylate","polyurethane","rating_scale","sbr","silicone","viton"]},{"chemical":"Motor Oils","nitrile":"1","epdm":"4","neoprene":"2","sbr":"4","silicone":"2","butyl":"4","polyacrylate":"1","hypalon":"2","viton":"1","polyurethane":"1","fluorosilicone":"1","aflas":"X","kalrez":"1","rating_scale":"1 = Satisfactory, 2 = Fair, 3 = Doubtful, 4 = Unsatisfactory, X = Insufficient Data","id":"motor-oils","url":"https://referencesource.org/chemical-elastomer-material-compatibility/motor-oils/","source":"https://mykin.com/rubber-chemical-resistance-chart-4","source_quote":"Motor Oils | 1 | 4 | 2 | 4 | 2 | 4 | 1 | 2 | 1 | 1 | 1 | X | 1 |","verified_fields":["aflas","butyl","chemical","epdm","fluorosilicone","hypalon","kalrez","neoprene","nitrile","polyacrylate","polyurethane","rating_scale","sbr","silicone","viton"]},{"chemical":"Mustard Gas","nitrile":"X","epdm":"X","neoprene":"X","sbr":"X","silicone":"X","butyl":"X","polyacrylate":"X","hypalon":"X","viton":"X","polyurethane":"X","fluorosilicone":"X","aflas":"X","kalrez":"1","rating_scale":"1 = Satisfactory, 2 = Fair, 3 = Doubtful, 4 = Unsatisfactory, X = Insufficient Data","id":"mustard-gas","url":"https://referencesource.org/chemical-elastomer-material-compatibility/mustard-gas/","source":"https://mykin.com/rubber-chemical-resistance-chart-4","source_quote":"Mustard Gas | X | X | X | X | X | X | X | X | X | X | X | X | 1 |","verified_fields":["aflas","butyl","chemical","epdm","fluorosilicone","hypalon","kalrez","neoprene","nitrile","polyacrylate","polyurethane","rating_scale","sbr","silicone","viton"]},{"chemical":"Myristic Acid","nitrile":"X","epdm":"X","neoprene":"4","sbr":"4","silicone":"X","butyl":"4","polyacrylate":"4","hypalon":"4","viton":"1","polyurethane":"3","fluorosilicone":"2","aflas":"X","kalrez":"1","rating_scale":"1 = Satisfactory, 2 = Fair, 3 = Doubtful, 4 = Unsatisfactory, X = Insufficient Data","id":"myristic-acid","url":"https://referencesource.org/chemical-elastomer-material-compatibility/myristic-acid/","source":"https://mykin.com/rubber-chemical-resistance-chart-4","source_quote":"Myristic Acid | X | X | 4 | 4 | X | 4 | 4 | 4 | 1 | 3 | 2 | X | 1 |","verified_fields":["aflas","butyl","chemical","epdm","fluorosilicone","hypalon","kalrez","neoprene","nitrile","polyacrylate","polyurethane","rating_scale","sbr","silicone","viton"]},{"chemical":"Naphthalene","nitrile":"4","epdm":"4","neoprene":"4","sbr":"4","silicone":"4","butyl":"4","polyacrylate":"X","hypalon":"4","viton":"1","polyurethane":"2","fluorosilicone":"1","aflas":"X","kalrez":"1","rating_scale":"1 = Satisfactory, 2 = Fair, 3 = Doubtful, 4 = Unsatisfactory, X = Insufficient Data","id":"naphthalene","url":"https://referencesource.org/chemical-elastomer-material-compatibility/naphthalene/","source":"https://mykin.com/rubber-chemical-resistance-chart-4","source_quote":"Naphthalene | 4 | 4 | 4 | 4 | 4 | 4 | X | 4 | 1 | 2 | 1 | X | 1 |","verified_fields":["aflas","butyl","chemical","epdm","fluorosilicone","hypalon","kalrez","neoprene","nitrile","polyacrylate","polyurethane","rating_scale","sbr","silicone","viton"]},{"chemical":"Naphthalene Chloride","nitrile":"X","epdm":"X","neoprene":"4","sbr":"4","silicone":"X","butyl":"4","polyacrylate":"4","hypalon":"4","viton":"1","polyurethane":"3","fluorosilicone":"2","aflas":"X","kalrez":"1","rating_scale":"1 = Satisfactory, 2 = Fair, 3 = Doubtful, 4 = Unsatisfactory, X = Insufficient Data","id":"naphthalene-chloride","url":"https://referencesource.org/chemical-elastomer-material-compatibility/naphthalene-chloride/","source":"https://mykin.com/rubber-chemical-resistance-chart-4","source_quote":"Naphthalene Chloride | X | X | 4 | 4 | X | 4 | 4 | 4 | 1 | 3 | 2 | X | 1 |","verified_fields":["aflas","butyl","chemical","epdm","fluorosilicone","hypalon","kalrez","neoprene","nitrile","polyacrylate","polyurethane","rating_scale","sbr","silicone","viton"]},{"chemical":"Naphthalene Sulfonic Acid","nitrile":"X","epdm":"X","neoprene":"4","sbr":"4","silicone":"X","butyl":"4","polyacrylate":"4","hypalon":"4","viton":"1","polyurethane":"3","fluorosilicone":"2","aflas":"X","kalrez":"1","rating_scale":"1 = Satisfactory, 2 = Fair, 3 = Doubtful, 4 = Unsatisfactory, X = Insufficient Data","id":"naphthalene-sulfonic-acid","url":"https://referencesource.org/chemical-elastomer-material-compatibility/naphthalene-sulfonic-acid/","source":"https://mykin.com/rubber-chemical-resistance-chart-4","source_quote":"Naphthalene Sulfonic Acid | X | X | 4 | 4 | X | 4 | 4 | 4 | 1 | 3 | 2 | X | 1 |","verified_fields":["aflas","butyl","chemical","epdm","fluorosilicone","hypalon","kalrez","neoprene","nitrile","polyacrylate","polyurethane","rating_scale","sbr","silicone","viton"]},{"chemical":"Naphthalenic Acid","nitrile":"X","epdm":"X","neoprene":"4","sbr":"4","silicone":"X","butyl":"4","polyacrylate":"4","hypalon":"4","viton":"1","polyurethane":"3","fluorosilicone":"2","aflas":"X","kalrez":"1","rating_scale":"1 = Satisfactory, 2 = Fair, 3 = Doubtful, 4 = Unsatisfactory, X = Insufficient Data","id":"naphthalenic-acid","url":"https://referencesource.org/chemical-elastomer-material-compatibility/naphthalenic-acid/","source":"https://mykin.com/rubber-chemical-resistance-chart-4","source_quote":"Naphthalenic Acid | X | X | 4 | 4 | X | 4 | 4 | 4 | 1 | 3 | 2 | X | 1 |","verified_fields":["aflas","butyl","chemical","epdm","fluorosilicone","hypalon","kalrez","neoprene","nitrile","polyacrylate","polyurethane","rating_scale","sbr","silicone","viton"]},{"chemical":"Naphthalonic Acid","nitrile":"X","epdm":"X","neoprene":"4","sbr":"4","silicone":"X","butyl":"4","polyacrylate":"4","hypalon":"4","viton":"1","polyurethane":"3","fluorosilicone":"2","aflas":"X","kalrez":"1","rating_scale":"1 = Satisfactory, 2 = Fair, 3 = Doubtful, 4 = Unsatisfactory, X = Insufficient Data","id":"naphthalonic-acid","url":"https://referencesource.org/chemical-elastomer-material-compatibility/naphthalonic-acid/","source":"https://mykin.com/rubber-chemical-resistance-chart-4","source_quote":"Naphthalonic Acid | X | X | 4 | 4 | X | 4 | 4 | 4 | 1 | 3 | 2 | X | 1 |","verified_fields":["aflas","butyl","chemical","epdm","fluorosilicone","hypalon","kalrez","neoprene","nitrile","polyacrylate","polyurethane","rating_scale","sbr","silicone","viton"]},{"chemical":"Naphthenic Acid","nitrile":"2","epdm":"4","neoprene":"4","sbr":"4","silicone":"4","butyl":"4","polyacrylate":"X","hypalon":"4","viton":"1","polyurethane":"X","fluorosilicone":"1","aflas":"X","kalrez":"1","rating_scale":"1 = Satisfactory, 2 = Fair, 3 = Doubtful, 4 = Unsatisfactory, X = Insufficient Data","id":"naphthenic-acid","url":"https://referencesource.org/chemical-elastomer-material-compatibility/naphthenic-acid/","source":"https://mykin.com/rubber-chemical-resistance-chart-4","source_quote":"Naphthenic Acid | 2 | 4 | 4 | 4 | 4 | 4 | X | 4 | 1 | X | 1 | X | 1 |","verified_fields":["aflas","butyl","chemical","epdm","fluorosilicone","hypalon","kalrez","neoprene","nitrile","polyacrylate","polyurethane","rating_scale","sbr","silicone","viton"]},{"chemical":"Naphthylamine","nitrile":"X","epdm":"X","neoprene":"X","sbr":"X","silicone":"X","butyl":"X","polyacrylate":"X","hypalon":"X","viton":"X","polyurethane":"X","fluorosilicone":"X","aflas":"X","kalrez":"1","rating_scale":"1 = Satisfactory, 2 = Fair, 3 = Doubtful, 4 = Unsatisfactory, X = Insufficient Data","id":"naphthylamine","url":"https://referencesource.org/chemical-elastomer-material-compatibility/naphthylamine/","source":"https://mykin.com/rubber-chemical-resistance-chart-4","source_quote":"Naphthylamine | X | X | X | X | X | X | X | X | X | X | X | X | 1 |","verified_fields":["aflas","butyl","chemical","epdm","fluorosilicone","hypalon","kalrez","neoprene","nitrile","polyacrylate","polyurethane","rating_scale","sbr","silicone","viton"]},{"chemical":"Naptha","nitrile":"2","epdm":"4","neoprene":"4","sbr":"4","silicone":"4","butyl":"4","polyacrylate":"2","hypalon":"4","viton":"1","polyurethane":"2","fluorosilicone":"2","aflas":"X","kalrez":"1","rating_scale":"1 = Satisfactory, 2 = Fair, 3 = Doubtful, 4 = Unsatisfactory, X = Insufficient Data","id":"naptha","url":"https://referencesource.org/chemical-elastomer-material-compatibility/naptha/","source":"https://mykin.com/rubber-chemical-resistance-chart-4","source_quote":"Naptha | 2 | 4 | 4 | 4 | 4 | 4 | 2 | 4 | 1 | 2 | 2 | X | 1 |","verified_fields":["aflas","butyl","chemical","epdm","fluorosilicone","hypalon","kalrez","neoprene","nitrile","polyacrylate","polyurethane","rating_scale","sbr","silicone","viton"]},{"chemical":"Natural Gas","nitrile":"1","epdm":"4","neoprene":"1","sbr":"2","silicone":"4","butyl":"4","polyacrylate":"2","hypalon":"1","viton":"1","polyurethane":"2","fluorosilicone":"3","aflas":"X","kalrez":"1","rating_scale":"1 = Satisfactory, 2 = Fair, 3 = Doubtful, 4 = Unsatisfactory, X = Insufficient Data","id":"natural-gas","url":"https://referencesource.org/chemical-elastomer-material-compatibility/natural-gas/","source":"https://mykin.com/rubber-chemical-resistance-chart-4","source_quote":"Natural Gas | 1 | 4 | 1 | 2 | 4 | 4 | 2 | 1 | 1 | 2 | 3 | X | 1 |","verified_fields":["aflas","butyl","chemical","epdm","fluorosilicone","hypalon","kalrez","neoprene","nitrile","polyacrylate","polyurethane","rating_scale","sbr","silicone","viton"]},{"chemical":"Neatsfoot Oil","nitrile":"1","epdm":"2","neoprene":"4","sbr":"4","silicone":"2","butyl":"2","polyacrylate":"1","hypalon":"4","viton":"1","polyurethane":"1","fluorosilicone":"1","aflas":"X","kalrez":"1","rating_scale":"1 = Satisfactory, 2 = Fair, 3 = Doubtful, 4 = Unsatisfactory, X = Insufficient Data","id":"neatsfoot-oil","url":"https://referencesource.org/chemical-elastomer-material-compatibility/neatsfoot-oil/","source":"https://mykin.com/rubber-chemical-resistance-chart-4","source_quote":"Neatsfoot Oil | 1 | 2 | 4 | 4 | 2 | 2 | 1 | 4 | 1 | 1 | 1 | X | 1 |","verified_fields":["aflas","butyl","chemical","epdm","fluorosilicone","hypalon","kalrez","neoprene","nitrile","polyacrylate","polyurethane","rating_scale","sbr","silicone","viton"]},{"chemical":"Neon","nitrile":"1","epdm":"1","neoprene":"1","sbr":"1","silicone":"1","butyl":"1","polyacrylate":"1","hypalon":"1","viton":"1","polyurethane":"1","fluorosilicone":"1","aflas":"X","kalrez":"1","rating_scale":"1 = Satisfactory, 2 = Fair, 3 = Doubtful, 4 = Unsatisfactory, X = Insufficient Data","id":"neon","url":"https://referencesource.org/chemical-elastomer-material-compatibility/neon/","source":"https://mykin.com/rubber-chemical-resistance-chart-4","source_quote":"Neon | 1 | 1 | 1 | 1 | 1 | 1 | 1 | 1 | 1 | 1 | 1 | X | 1 |","verified_fields":["aflas","butyl","chemical","epdm","fluorosilicone","hypalon","kalrez","neoprene","nitrile","polyacrylate","polyurethane","rating_scale","sbr","silicone","viton"]},{"chemical":"Neville Acid","nitrile":"4","epdm":"2","neoprene":"4","sbr":"4","silicone":"4","butyl":"2","polyacrylate":"4","hypalon":"4","viton":"1","polyurethane":"X","fluorosilicone":"2","aflas":"X","kalrez":"1","rating_scale":"1 = Satisfactory, 2 = Fair, 3 = Doubtful, 4 = Unsatisfactory, X = Insufficient Data","id":"neville-acid","url":"https://referencesource.org/chemical-elastomer-material-compatibility/neville-acid/","source":"https://mykin.com/rubber-chemical-resistance-chart-4","source_quote":"Neville Acid | 4 | 2 | 4 | 4 | 4 | 2 | 4 | 4 | 1 | X | 2 | X | 1 |","verified_fields":["aflas","butyl","chemical","epdm","fluorosilicone","hypalon","kalrez","neoprene","nitrile","polyacrylate","polyurethane","rating_scale","sbr","silicone","viton"]},{"chemical":"Nickel Acetate","nitrile":"2","epdm":"1","neoprene":"2","sbr":"4","silicone":"4","butyl":"1","polyacrylate":"4","hypalon":"4","viton":"4","polyurethane":"4","fluorosilicone":"4","aflas":"X","kalrez":"1","rating_scale":"1 = Satisfactory, 2 = Fair, 3 = Doubtful, 4 = Unsatisfactory, X = Insufficient Data","id":"nickel-acetate","url":"https://referencesource.org/chemical-elastomer-material-compatibility/nickel-acetate/","source":"https://mykin.com/rubber-chemical-resistance-chart-4","source_quote":"Nickel Acetate | 2 | 1 | 2 | 4 | 4 | 1 | 4 | 4 | 4 | 4 | 4 | X | 1 |","verified_fields":["aflas","butyl","chemical","epdm","fluorosilicone","hypalon","kalrez","neoprene","nitrile","polyacrylate","polyurethane","rating_scale","sbr","silicone","viton"]},{"chemical":"Nickel Ammonium Sulfate","nitrile":"3","epdm":"1","neoprene":"1","sbr":"1","silicone":"2","butyl":"1","polyacrylate":"4","hypalon":"1","viton":"3","polyurethane":"4","fluorosilicone":"1","aflas":"X","kalrez":"1","rating_scale":"1 = Satisfactory, 2 = Fair, 3 = Doubtful, 4 = Unsatisfactory, X = Insufficient Data","id":"nickel-ammonium-sulfate","url":"https://referencesource.org/chemical-elastomer-material-compatibility/nickel-ammonium-sulfate/","source":"https://mykin.com/rubber-chemical-resistance-chart-4","source_quote":"Nickel Ammonium Sulfate | 3 | 1 | 1 | 1 | 2 | 1 | 4 | 1 | 3 | 4 | 1 | X | 1 |","verified_fields":["aflas","butyl","chemical","epdm","fluorosilicone","hypalon","kalrez","neoprene","nitrile","polyacrylate","polyurethane","rating_scale","sbr","silicone","viton"]},{"chemical":"Nickel Chloride","nitrile":"1","epdm":"1","neoprene":"2","sbr":"1","silicone":"1","butyl":"1","polyacrylate":"3","hypalon":"1","viton":"1","polyurethane":"3","fluorosilicone":"1","aflas":"X","kalrez":"1","rating_scale":"1 = Satisfactory, 2 = Fair, 3 = Doubtful, 4 = Unsatisfactory, X = Insufficient Data","id":"nickel-chloride","url":"https://referencesource.org/chemical-elastomer-material-compatibility/nickel-chloride/","source":"https://mykin.com/rubber-chemical-resistance-chart-4","source_quote":"Nickel Chloride | 1 | 1 | 2 | 1 | 1 | 1 | 3 | 1 | 1 | 3 | 1 | X | 1 |","verified_fields":["aflas","butyl","chemical","epdm","fluorosilicone","hypalon","kalrez","neoprene","nitrile","polyacrylate","polyurethane","rating_scale","sbr","silicone","viton"]},{"chemical":"Nickel Cyanide","nitrile":"3","epdm":"1","neoprene":"1","sbr":"1","silicone":"2","butyl":"1","polyacrylate":"4","hypalon":"1","viton":"3","polyurethane":"4","fluorosilicone":"1","aflas":"X","kalrez":"1","rating_scale":"1 = Satisfactory, 2 = Fair, 3 = Doubtful, 4 = Unsatisfactory, X = Insufficient Data","id":"nickel-cyanide","url":"https://referencesource.org/chemical-elastomer-material-compatibility/nickel-cyanide/","source":"https://mykin.com/rubber-chemical-resistance-chart-4","source_quote":"Nickel Cyanide | 3 | 1 | 1 | 1 | 2 | 1 | 4 | 1 | 3 | 4 | 1 | X | 1 |","verified_fields":["aflas","butyl","chemical","epdm","fluorosilicone","hypalon","kalrez","neoprene","nitrile","polyacrylate","polyurethane","rating_scale","sbr","silicone","viton"]},{"chemical":"Nickel Nitrate","nitrile":"3","epdm":"1","neoprene":"1","sbr":"1","silicone":"2","butyl":"1","polyacrylate":"4","hypalon":"1","viton":"3","polyurethane":"4","fluorosilicone":"1","aflas":"X","kalrez":"1","rating_scale":"1 = Satisfactory, 2 = Fair, 3 = Doubtful, 4 = Unsatisfactory, X = Insufficient Data","id":"nickel-nitrate","url":"https://referencesource.org/chemical-elastomer-material-compatibility/nickel-nitrate/","source":"https://mykin.com/rubber-chemical-resistance-chart-4","source_quote":"Nickel Nitrate | 3 | 1 | 1 | 1 | 2 | 1 | 4 | 1 | 3 | 4 | 1 | X | 1 |","verified_fields":["aflas","butyl","chemical","epdm","fluorosilicone","hypalon","kalrez","neoprene","nitrile","polyacrylate","polyurethane","rating_scale","sbr","silicone","viton"]},{"chemical":"Nickel Salts","nitrile":"1","epdm":"1","neoprene":"2","sbr":"1","silicone":"1","butyl":"1","polyacrylate":"3","hypalon":"1","viton":"1","polyurethane":"3","fluorosilicone":"1","aflas":"X","kalrez":"1","rating_scale":"1 = Satisfactory, 2 = Fair, 3 = Doubtful, 4 = Unsatisfactory, X = Insufficient Data","id":"nickel-salts","url":"https://referencesource.org/chemical-elastomer-material-compatibility/nickel-salts/","source":"https://mykin.com/rubber-chemical-resistance-chart-4","source_quote":"Nickel Salts | 1 | 1 | 2 | 1 | 1 | 1 | 3 | 1 | 1 | 3 | 1 | X | 1 |","verified_fields":["aflas","butyl","chemical","epdm","fluorosilicone","hypalon","kalrez","neoprene","nitrile","polyacrylate","polyurethane","rating_scale","sbr","silicone","viton"]},{"chemical":"Nickel Sulfate","nitrile":"1","epdm":"1","neoprene":"1","sbr":"2","silicone":"1","butyl":"1","polyacrylate":"4","hypalon":"1","viton":"1","polyurethane":"3","fluorosilicone":"1","aflas":"X","kalrez":"1","rating_scale":"1 = Satisfactory, 2 = Fair, 3 = Doubtful, 4 = Unsatisfactory, X = Insufficient Data","id":"nickel-sulfate","url":"https://referencesource.org/chemical-elastomer-material-compatibility/nickel-sulfate/","source":"https://mykin.com/rubber-chemical-resistance-chart-4","source_quote":"Nickel Sulfate | 1 | 1 | 1 | 2 | 1 | 1 | 4 | 1 | 1 | 3 | 1 | X | 1 |","verified_fields":["aflas","butyl","chemical","epdm","fluorosilicone","hypalon","kalrez","neoprene","nitrile","polyacrylate","polyurethane","rating_scale","sbr","silicone","viton"]},{"chemical":"Nicotinamide Hydrochloride","nitrile":"3","epdm":"1","neoprene":"1","sbr":"1","silicone":"2","butyl":"1","polyacrylate":"4","hypalon":"1","viton":"3","polyurethane":"4","fluorosilicone":"1","aflas":"X","kalrez":"1","rating_scale":"1 = Satisfactory, 2 = Fair, 3 = Doubtful, 4 = Unsatisfactory, X = Insufficient Data","id":"nicotinamide-hydrochloride","url":"https://referencesource.org/chemical-elastomer-material-compatibility/nicotinamide-hydrochloride/","source":"https://mykin.com/rubber-chemical-resistance-chart-4","source_quote":"Nicotinamide Hydrochloride | 3 | 1 | 1 | 1 | 2 | 1 | 4 | 1 | 3 | 4 | 1 | X | 1 |","verified_fields":["aflas","butyl","chemical","epdm","fluorosilicone","hypalon","kalrez","neoprene","nitrile","polyacrylate","polyurethane","rating_scale","sbr","silicone","viton"]},{"chemical":"Nicotinamide (Niacinamide)","nitrile":"X","epdm":"X","neoprene":"4","sbr":"4","silicone":"X","butyl":"4","polyacrylate":"4","hypalon":"4","viton":"1","polyurethane":"3","fluorosilicone":"2","aflas":"X","kalrez":"1","rating_scale":"1 = Satisfactory, 2 = Fair, 3 = Doubtful, 4 = Unsatisfactory, X = Insufficient Data","id":"nicotinamide-niacinamide","url":"https://referencesource.org/chemical-elastomer-material-compatibility/nicotinamide-niacinamide/","source":"https://mykin.com/rubber-chemical-resistance-chart-4","source_quote":"Nicotinamide (Niacinamide) | X | X | 4 | 4 | X | 4 | 4 | 4 | 1 | 3 | 2 | X | 1 |","verified_fields":["aflas","butyl","chemical","epdm","fluorosilicone","hypalon","kalrez","neoprene","nitrile","polyacrylate","polyurethane","rating_scale","sbr","silicone","viton"]},{"chemical":"Nicotine","nitrile":"X","epdm":"X","neoprene":"4","sbr":"4","silicone":"X","butyl":"4","polyacrylate":"4","hypalon":"4","viton":"1","polyurethane":"3","fluorosilicone":"2","aflas":"X","kalrez":"1","rating_scale":"1 = Satisfactory, 2 = Fair, 3 = Doubtful, 4 = Unsatisfactory, X = Insufficient Data","id":"nicotine","url":"https://referencesource.org/chemical-elastomer-material-compatibility/nicotine/","source":"https://mykin.com/rubber-chemical-resistance-chart-4","source_quote":"Nicotine | X | X | 4 | 4 | X | 4 | 4 | 4 | 1 | 3 | 2 | X | 1 |","verified_fields":["aflas","butyl","chemical","epdm","fluorosilicone","hypalon","kalrez","neoprene","nitrile","polyacrylate","polyurethane","rating_scale","sbr","silicone","viton"]},{"chemical":"Nicotine Sulfate","nitrile":"3","epdm":"1","neoprene":"1","sbr":"1","silicone":"2","butyl":"1","polyacrylate":"4","hypalon":"1","viton":"3","polyurethane":"4","fluorosilicone":"1","aflas":"X","kalrez":"1",
