Repository: joelp22-maker/referencesource-data

# Chemical resistance ratings for common elastomers

The compatibility rating of a chemical against thirteen common elastomer families, as published in an industry chemical resistance chart. Each record is one chemical carrying its rating for Nitrile (NBR), EPDM, Neoprene (CR), SBR, Silicone (VMQ), Butyl (IIR), Polyacrylate (ACM), Hypalon (CSM), Viton (FKM), Polyurethane (AU/EU), Fluorosilicone (FVMQ), Aflas (TFE/P), and Kalrez (FFKM). Answers 'is Viton compatible with acetone', 'which elastomer resists sulfuric acid', 'can I use EPDM with gasoline', and 'Nitrile vs EPDM for sodium hydroxide'.

File: chemical-elastomer-material-compatibility/data.json (part 28 of 41)
"rating_scale":"1 = Satisfactory, 2 = Fair, 3 = Doubtful, 4 = Unsatisfactory, X = Insufficient Data","id":"nicotine-sulfate","url":"https://referencesource.org/chemical-elastomer-material-compatibility/nicotine-sulfate/","source":"https://mykin.com/rubber-chemical-resistance-chart-4","source_quote":"Nicotine Sulfate | 3 | 1 | 1 | 1 | 2 | 1 | 4 | 1 | 3 | 4 | 1 | X | 1 |","verified_fields":["aflas","butyl","chemical","epdm","fluorosilicone","hypalon","kalrez","neoprene","nitrile","polyacrylate","polyurethane","rating_scale","sbr","silicone","viton"]},{"chemical":"Niter Cake","nitrile":"1","epdm":"1","neoprene":"1","sbr":"1","silicone":"1","butyl":"1","polyacrylate":"4","hypalon":"1","viton":"1","polyurethane":"1","fluorosilicone":"1","aflas":"X","kalrez":"1","rating_scale":"1 = Satisfactory, 2 = Fair, 3 = Doubtful, 4 = Unsatisfactory, X = Insufficient Data","id":"niter-cake","url":"https://referencesource.org/chemical-elastomer-material-compatibility/niter-cake/","source":"https://mykin.com/rubber-chemical-resistance-chart-4","source_quote":"Niter Cake | 1 | 1 | 1 | 1 | 1 | 1 | 4 | 1 | 1 | 1 | 1 | X | 1 |","verified_fields":["aflas","butyl","chemical","epdm","fluorosilicone","hypalon","kalrez","neoprene","nitrile","polyacrylate","polyurethane","rating_scale","sbr","silicone","viton"]},{"chemical":"Nitric Acid (0 - 50%)","nitrile":"4","epdm":"2","neoprene":"X","sbr":"X","silicone":"X","butyl":"X","polyacrylate":"X","hypalon":"X","viton":"1","polyurethane":"X","fluorosilicone":"X","aflas":"X","kalrez":"1","rating_scale":"1 = Satisfactory, 2 = Fair, 3 = Doubtful, 4 = Unsatisfactory, X = Insufficient Data","id":"nitric-acid-0-50","url":"https://referencesource.org/chemical-elastomer-material-compatibility/nitric-acid-0-50/","source":"https://mykin.com/rubber-chemical-resistance-chart-4","source_quote":"Nitric Acid (0 - 50%) | 4 | 2 | X | X | X | X | X | X | 1 | X | X | X | 1 |","verified_fields":["aflas","butyl","chemical","epdm","fluorosilicone","hypalon","kalrez","neoprene","nitrile","polyacrylate","polyurethane","rating_scale","sbr","silicone","viton"]},{"chemical":"Nitric Acid 3 Molar to 158°F","nitrile":"4","epdm":"2","neoprene":"4","sbr":"3","silicone":"4","butyl":"2","polyacrylate":"4","hypalon":"2","viton":"3","polyurethane":"4","fluorosilicone":"4","aflas":"X","kalrez":"2","rating_scale":"1 = Satisfactory, 2 = Fair, 3 = Doubtful, 4 = Unsatisfactory, X = Insufficient Data","id":"nitric-acid-3-molar-to-158-f","url":"https://referencesource.org/chemical-elastomer-material-compatibility/nitric-acid-3-molar-to-158-f/","source":"https://mykin.com/rubber-chemical-resistance-chart-4","source_quote":"Nitric Acid 3 Molar to 158°F | 4 | 2 | 4 | 3 | 4 | 2 | 4 | 2 | 3 | 4 | 4 | X | 2 |","verified_fields":["aflas","butyl","chemical","epdm","fluorosilicone","hypalon","kalrez","neoprene","nitrile","polyacrylate","polyurethane","rating_scale","sbr","silicone","viton"]},{"chemical":"Nitric Acid (50 - 100%)","nitrile":"4","epdm":"4","neoprene":"X","sbr":"X","silicone":"X","butyl":"X","polyacrylate":"X","hypalon":"X","viton":"3","polyurethane":"X","fluorosilicone":"X","aflas":"X","kalrez":"1","rating_scale":"1 = Satisfactory, 2 = Fair, 3 = Doubtful, 4 = Unsatisfactory, X = Insufficient Data","id":"nitric-acid-50-100","url":"https://referencesource.org/chemical-elastomer-material-compatibility/nitric-acid-50-100/","source":"https://mykin.com/rubber-chemical-resistance-chart-4","source_quote":"Nitric Acid (50 - 100%) | 4 | 4 | X | X | X | X | X | X | 3 | X | X | X | 1 |","verified_fields":["aflas","butyl","chemical","epdm","fluorosilicone","hypalon","kalrez","neoprene","nitrile","polyacrylate","polyurethane","rating_scale","sbr","silicone","viton"]},{"chemical":"Nitric Acid Concentrated Room Temp.","nitrile":"X","epdm":"4","neoprene":"X","sbr":"X","silicone":"X","butyl":"X","polyacrylate":"X","hypalon":"X","viton":"2","polyurethane":"X","fluorosilicone":"X","aflas":"X","kalrez":"1","rating_scale":"1 = Satisfactory, 2 = Fair, 3 = Doubtful, 4 = Unsatisfactory, X = Insufficient Data","id":"nitric-acid-concentrated-room-temp","url":"https://referencesource.org/chemical-elastomer-material-compatibility/nitric-acid-concentrated-room-temp/","source":"https://mykin.com/rubber-chemical-resistance-chart-4","source_quote":"Nitric Acid Concentrated Room Temp. | X | 4 | X | X | X | X | X | X | 2 | X | X | X | 1 |","verified_fields":["aflas","butyl","chemical","epdm","fluorosilicone","hypalon","kalrez","neoprene","nitrile","polyacrylate","polyurethane","rating_scale","sbr","silicone","viton"]},{"chemical":"Nitric Acid Concentrated to 158°F","nitrile":"4","epdm":"4","neoprene":"4","sbr":"4","silicone":"4","butyl":"4","polyacrylate":"4","hypalon":"X","viton":"4","polyurethane":"4","fluorosilicone":"4","aflas":"X","kalrez":"2","rating_scale":"1 = Satisfactory, 2 = Fair, 3 = Doubtful, 4 = Unsatisfactory, X = Insufficient Data","id":"nitric-acid-concentrated-to-158-f","url":"https://referencesource.org/chemical-elastomer-material-compatibility/nitric-acid-concentrated-to-158-f/","source":"https://mykin.com/rubber-chemical-resistance-chart-4","source_quote":"Nitric Acid Concentrated to 158°F | 4 | 4 | 4 | 4 | 4 | 4 | 4 | X | 4 | 4 | 4 | X | 2 |","verified_fields":["aflas","butyl","chemical","epdm","fluorosilicone","hypalon","kalrez","neoprene","nitrile","polyacrylate","polyurethane","rating_scale","sbr","silicone","viton"]},{"chemical":"Nitric Acid, Red Fuming","nitrile":"4","epdm":"4","neoprene":"4","sbr":"X","silicone":"X","butyl":"X","polyacrylate":"X","hypalon":"X","viton":"2","polyurethane":"X","fluorosilicone":"X","aflas":"3","kalrez":"1","rating_scale":"1 = Satisfactory, 2 = Fair, 3 = Doubtful, 4 = Unsatisfactory, X = Insufficient Data","id":"nitric-acid-red-fuming","url":"https://referencesource.org/chemical-elastomer-material-compatibility/nitric-acid-red-fuming/","source":"https://mykin.com/rubber-chemical-resistance-chart-4","source_quote":"Nitric Acid, Red Fuming | 4 | 4 | 4 | X | X | X | X | X | 2 | X | X | 3 | 1 |","verified_fields":["aflas","butyl","chemical","epdm","fluorosilicone","hypalon","kalrez","neoprene","nitrile","polyacrylate","polyurethane","rating_scale","sbr","silicone","viton"]},{"chemical":"Nitric Acid, White Fuming","nitrile":"X","epdm":"X","neoprene":"X","sbr":"X","silicone":"X","butyl":"X","polyacrylate":"X","hypalon":"X","viton":"X","polyurethane":"X","fluorosilicone":"X","aflas":"X","kalrez":"2","rating_scale":"1 = Satisfactory, 2 = Fair, 3 = Doubtful, 4 = Unsatisfactory, X = Insufficient Data","id":"nitric-acid-white-fuming","url":"https://referencesource.org/chemical-elastomer-material-compatibility/nitric-acid-white-fuming/","source":"https://mykin.com/rubber-chemical-resistance-chart-4","source_quote":"Nitric Acid, White Fuming | X | X | X | X | X | X | X | X | X | X | X | X | 2 |","verified_fields":["aflas","butyl","chemical","epdm","fluorosilicone","hypalon","kalrez","neoprene","nitrile","polyacrylate","polyurethane","rating_scale","sbr","silicone","viton"]},{"chemical":"Nitroaniline","nitrile":"3","epdm":"1","neoprene":"1","sbr":"1","silicone":"2","butyl":"1","polyacrylate":"4","hypalon":"1","viton":"3","polyurethane":"4","fluorosilicone":"1","aflas":"X","kalrez":"1","rating_scale":"1 = Satisfactory, 2 = Fair, 3 = Doubtful, 4 = Unsatisfactory, X = Insufficient Data","id":"nitroaniline","url":"https://referencesource.org/chemical-elastomer-material-compatibility/nitroaniline/","source":"https://mykin.com/rubber-chemical-resistance-chart-4","source_quote":"Nitroaniline | 3 | 1 | 1 | 1 | 2 | 1 | 4 | 1 | 3 | 4 | 1 | X | 1 |","verified_fields":["aflas","butyl","chemical","epdm","fluorosilicone","hypalon","kalrez","neoprene","nitrile","polyacrylate","polyurethane","rating_scale","sbr","silicone","viton"]},{"chemical":"Nitrobenzene","nitrile":"4","epdm":"1","neoprene":"4","sbr":"4","silicone":"4","butyl":"1","polyacrylate":"4","hypalon":"4","viton":"2","polyurethane":"4","fluorosilicone":"4","aflas":"X","kalrez":"1","rating_scale":"1 = Satisfactory, 2 = Fair, 3 = Doubtful, 4 = Unsatisfactory, X = Insufficient Data","id":"nitrobenzene","url":"https://referencesource.org/chemical-elastomer-material-compatibility/nitrobenzene/","source":"https://mykin.com/rubber-chemical-resistance-chart-4","source_quote":"Nitrobenzene | 4 | 1 | 4 | 4 | 4 | 1 | 4 | 4 | 2 | 4 | 4 | X | 1 |","verified_fields":["aflas","butyl","chemical","epdm","fluorosilicone","hypalon","kalrez","neoprene","nitrile","polyacrylate","polyurethane","rating_scale","sbr","silicone","viton"]},{"chemical":"Nitrobenzoic Acid","nitrile":"3","epdm":"1","neoprene":"1","sbr":"1","silicone":"2","butyl":"1","polyacrylate":"4","hypalon":"1","viton":"3","polyurethane":"4","fluorosilicone":"1","aflas":"X","kalrez":"1","rating_scale":"1 = Satisfactory, 2 = Fair, 3 = Doubtful, 4 = Unsatisfactory, X = Insufficient Data","id":"nitrobenzoic-acid","url":"https://referencesource.org/chemical-elastomer-material-compatibility/nitrobenzoic-acid/","source":"https://mykin.com/rubber-chemical-resistance-chart-4","source_quote":"Nitrobenzoic Acid | 3 | 1 | 1 | 1 | 2 | 1 | 4 | 1 | 3 | 4 | 1 | X | 1 |","verified_fields":["aflas","butyl","chemical","epdm","fluorosilicone","hypalon","kalrez","neoprene","nitrile","polyacrylate","polyurethane","rating_scale","sbr","silicone","viton"]},{"chemical":"Nitrocellulose","nitrile":"3","epdm":"1","neoprene":"1","sbr":"1","silicone":"2","butyl":"1","polyacrylate":"4","hypalon":"1","viton":"3","polyurethane":"4","fluorosilicone":"1","aflas":"X","kalrez":"1","rating_scale":"1 = Satisfactory, 2 = Fair, 3 = Doubtful, 4 = Unsatisfactory, X = Insufficient Data","id":"nitrocellulose","url":"https://referencesource.org/chemical-elastomer-material-compatibility/nitrocellulose/","source":"https://mykin.com/rubber-chemical-resistance-chart-4","source_quote":"Nitrocellulose | 3 | 1 | 1 | 1 | 2 | 1 | 4 | 1 | 3 | 4 | 1 | X | 1 |","verified_fields":["aflas","butyl","chemical","epdm","fluorosilicone","hypalon","kalrez","neoprene","nitrile","polyacrylate","polyurethane","rating_scale","sbr","silicone","viton"]},{"chemical":"Nitrochlorobenzene","nitrile":"3","epdm":"1","neoprene":"1","sbr":"1","silicone":"2","butyl":"1","polyacrylate":"4","hypalon":"1","viton":"3","polyurethane":"4","fluorosilicone":"1","aflas":"X","kalrez":"1","rating_scale":"1 = Satisfactory, 2 = Fair, 3 = Doubtful, 4 = Unsatisfactory, X = Insufficient Data","id":"nitrochlorobenzene","url":"https://referencesource.org/chemical-elastomer-material-compatibility/nitrochlorobenzene/","source":"https://mykin.com/rubber-chemical-resistance-chart-4","source_quote":"Nitrochlorobenzene | 3 | 1 | 1 | 1 | 2 | 1 | 4 | 1 | 3 | 4 | 1 | X | 1 |","verified_fields":["aflas","butyl","chemical","epdm","fluorosilicone","hypalon","kalrez","neoprene","nitrile","polyacrylate","polyurethane","rating_scale","sbr","silicone","viton"]},{"chemical":"Nitrochloroform","nitrile":"3","epdm":"1","neoprene":"1","sbr":"1","silicone":"2","butyl":"1","polyacrylate":"4","hypalon":"1","viton":"3","polyurethane":"4","fluorosilicone":"1","aflas":"X","kalrez":"1","rating_scale":"1 = Satisfactory, 2 = Fair, 3 = Doubtful, 4 = Unsatisfactory, X = Insufficient Data","id":"nitrochloroform","url":"https://referencesource.org/chemical-elastomer-material-compatibility/nitrochloroform/","source":"https://mykin.com/rubber-chemical-resistance-chart-4","source_quote":"Nitrochloroform | 3 | 1 | 1 | 1 | 2 | 1 | 4 | 1 | 3 | 4 | 1 | X | 1 |","verified_fields":["aflas","butyl","chemical","epdm","fluorosilicone","hypalon","kalrez","neoprene","nitrile","polyacrylate","polyurethane","rating_scale","sbr","silicone","viton"]},{"chemical":"Nitrodiethylaniline","nitrile":"3","epdm":"1","neoprene":"1","sbr":"1","silicone":"2","butyl":"1","polyacrylate":"4","hypalon":"1","viton":"3","polyurethane":"4","fluorosilicone":"1","aflas":"X","kalrez":"1","rating_scale":"1 = Satisfactory, 2 = Fair, 3 = Doubtful, 4 = Unsatisfactory, X = Insufficient Data","id":"nitrodiethylaniline","url":"https://referencesource.org/chemical-elastomer-material-compatibility/nitrodiethylaniline/","source":"https://mykin.com/rubber-chemical-resistance-chart-4","source_quote":"Nitrodiethylaniline | 3 | 1 | 1 | 1 | 2 | 1 | 4 | 1 | 3 | 4 | 1 | X | 1 |","verified_fields":["aflas","butyl","chemical","epdm","fluorosilicone","hypalon","kalrez","neoprene","nitrile","polyacrylate","polyurethane","rating_scale","sbr","silicone","viton"]},{"chemical":"Nitrodiphenyl Ether","nitrile":"X","epdm":"X","neoprene":"X","sbr":"X","silicone":"X","butyl":"X","polyacrylate":"X","hypalon":"X","viton":"X","polyurethane":"X","fluorosilicone":"X","aflas":"X","kalrez":"1","rating_scale":"1 = Satisfactory, 2 = Fair, 3 = Doubtful, 4 = Unsatisfactory, X = Insufficient Data","id":"nitrodiphenyl-ether","url":"https://referencesource.org/chemical-elastomer-material-compatibility/nitrodiphenyl-ether/","source":"https://mykin.com/rubber-chemical-resistance-chart-4","source_quote":"Nitrodiphenyl Ether | X | X | X | X | X | X | X | X | X | X | X | X | 1 |","verified_fields":["aflas","butyl","chemical","epdm","fluorosilicone","hypalon","kalrez","neoprene","nitrile","polyacrylate","polyurethane","rating_scale","sbr","silicone","viton"]},{"chemical":"Nitroethane","nitrile":"4","epdm":"2","neoprene":"2","sbr":"2","silicone":"4","butyl":"2","polyacrylate":"4","hypalon":"2","viton":"4","polyurethane":"4","fluorosilicone":"4","aflas":"X","kalrez":"1","rating_scale":"1 = Satisfactory, 2 = Fair, 3 = Doubtful, 4 = Unsatisfactory, X = Insufficient Data","id":"nitroethane","url":"https://referencesource.org/chemical-elastomer-material-compatibility/nitroethane/","source":"https://mykin.com/rubber-chemical-resistance-chart-4","source_quote":"Nitroethane | 4 | 2 | 2 | 2 | 4 | 2 | 4 | 2 | 4 | 4 | 4 | X | 1 |","verified_fields":["aflas","butyl","chemical","epdm","fluorosilicone","hypalon","kalrez","neoprene","nitrile","polyacrylate","polyurethane","rating_scale","sbr","silicone","viton"]},{"chemical":"Nitrofluorobenzene","nitrile":"3","epdm":"1","neoprene":"1","sbr":"1","silicone":"2","butyl":"1","polyacrylate":"4","hypalon":"1","viton":"3","polyurethane":"4","fluorosilicone":"1","aflas":"X","kalrez":"1","rating_scale":"1 = Satisfactory, 2 = Fair, 3 = Doubtful, 4 = Unsatisfactory, X = Insufficient Data","id":"nitrofluorobenzene","url":"https://referencesource.org/chemical-elastomer-material-compatibility/nitrofluorobenzene/","source":"https://mykin.com/rubber-chemical-resistance-chart-4","source_quote":"Nitrofluorobenzene | 3 | 1 | 1 | 1 | 2 | 1 | 4 | 1 | 3 | 4 | 1 | X | 1 |","verified_fields":["aflas","butyl","chemical","epdm","fluorosilicone","hypalon","kalrez","neoprene","nitrile","polyacrylate","polyurethane","rating_scale","sbr","silicone","viton"]},{"chemical":"Nitrogen","nitrile":"1","epdm":"1","neoprene":"1","sbr":"1","silicone":"1","butyl":"1","polyacrylate":"1","hypalon":"1","viton":"1","polyurethane":"1","fluorosilicone":"1","aflas":"X","kalrez":"1","rating_scale":"1 = Satisfactory, 2 = Fair, 3 = Doubtful, 4 = Unsatisfactory, X = Insufficient Data","id":"nitrogen","url":"https://referencesource.org/chemical-elastomer-material-compatibility/nitrogen/","source":"https://mykin.com/rubber-chemical-resistance-chart-4","source_quote":"Nitrogen | 1 | 1 | 1 | 1 | 1 | 1 | 1 | 1 | 1 | 1 | 1 | X | 1 |","verified_fields":["aflas","butyl","chemical","epdm","fluorosilicone","hypalon","kalrez","neoprene","nitrile","polyacrylate","polyurethane","rating_scale","sbr","silicone","viton"]},{"chemical":"Nitrogen Oxides","nitrile":"3","epdm":"1","neoprene":"1","sbr":"1","silicone":"2","butyl":"1","polyacrylate":"4","hypalon":"1","viton":"3","polyurethane":"4","fluorosilicone":"1","aflas":"X","kalrez":"1","rating_scale":"1 = Satisfactory, 2 = Fair, 3 = Doubtful, 4 = Unsatisfactory, X = Insufficient Data","id":"nitrogen-oxides","url":"https://referencesource.org/chemical-elastomer-material-compatibility/nitrogen-oxides/","source":"https://mykin.com/rubber-chemical-resistance-chart-4","source_quote":"Nitrogen Oxides | 3 | 1 | 1 | 1 | 2 | 1 | 4 | 1 | 3 | 4 | 1 | X | 1 |","verified_fields":["aflas","butyl","chemical","epdm","fluorosilicone","hypalon","kalrez","neoprene","nitrile","polyacrylate","polyurethane","rating_scale","sbr","silicone","viton"]},{"chemical":"Nitrogen Tetroxide (N2O4)","nitrile":"4","epdm":"4","neoprene":"4","sbr":"4","silicone":"4","butyl":"3","polyacrylate":"4","hypalon":"4","viton":"4","polyurethane":"4","fluorosilicone":"4","aflas":"X","kalrez":"2","rating_scale":"1 = Satisfactory, 2 = Fair, 3 = Doubtful, 4 = Unsatisfactory, X = Insufficient Data","id":"nitrogen-tetroxide-n2o4","url":"https://referencesource.org/chemical-elastomer-material-compatibility/nitrogen-tetroxide-n2o4/","source":"https://mykin.com/rubber-chemical-resistance-chart-4","source_quote":"Nitrogen Tetroxide (N2O4) | 4 | 4 | 4 | 4 | 4 | 3 | 4 | 4 | 4 | 4 | 4 | X | 2 |","verified_fields":["aflas","butyl","chemical","epdm","fluorosilicone","hypalon","kalrez","neoprene","nitrile","polyacrylate","polyurethane","rating_scale","sbr","silicone","viton"]},{"chemical":"Nitrogen Trifluoride","nitrile":"X","epdm":"X","neoprene":"X","sbr":"X","silicone":"X","butyl":"X","polyacrylate":"X","hypalon":"X","viton":"X","polyurethane":"X","fluorosilicone":"X","aflas":"X","kalrez":"2","rating_scale":"1 = Satisfactory, 2 = Fair, 3 = Doubtful, 4 = Unsatisfactory, X = Insufficient Data","id":"nitrogen-trifluoride","url":"https://referencesource.org/chemical-elastomer-material-compatibility/nitrogen-trifluoride/","source":"https://mykin.com/rubber-chemical-resistance-chart-4","source_quote":"Nitrogen Trifluoride | X | X | X | X | X | X | X | X | X | X | X | X | 2 |","verified_fields":["aflas","butyl","chemical","epdm","fluorosilicone","hypalon","kalrez","neoprene","nitrile","polyacrylate","polyurethane","rating_scale","sbr","silicone","viton"]},{"chemical":"Nitroglycerine","nitrile":"3","epdm":"1","neoprene":"1","sbr":"1","silicone":"2","butyl":"1","polyacrylate":"4","hypalon":"1","viton":"3","polyurethane":"4","fluorosilicone":"1","aflas":"X","kalrez":"1","rating_scale":"1 = Satisfactory, 2 = Fair, 3 = Doubtful, 4 = Unsatisfactory, X = Insufficient Data","id":"nitroglycerine","url":"https://referencesource.org/chemical-elastomer-material-compatibility/nitroglycerine/","source":"https://mykin.com/rubber-chemical-resistance-chart-4","source_quote":"Nitroglycerine | 3 | 1 | 1 | 1 | 2 | 1 | 4 | 1 | 3 | 4 | 1 | X | 1 |","verified_fields":["aflas","butyl","chemical","epdm","fluorosilicone","hypalon","kalrez","neoprene","nitrile","polyacrylate","polyurethane","rating_scale","sbr","silicone","viton"]},{"chemical":"Nitrogylcerol","nitrile":"3","epdm":"1","neoprene":"1","sbr":"1","silicone":"2","butyl":"1","polyacrylate":"4","hypalon":"1","viton":"3","polyurethane":"4","fluorosilicone":"1","aflas":"X","kalrez":"1","rating_scale":"1 = Satisfactory, 2 = Fair, 3 = Doubtful, 4 = Unsatisfactory, X = Insufficient Data","id":"nitrogylcerol","url":"https://referencesource.org/chemical-elastomer-material-compatibility/nitrogylcerol/","source":"https://mykin.com/rubber-chemical-resistance-chart-4","source_quote":"Nitrogylcerol | 3 | 1 | 1 | 1 | 2 | 1 | 4 | 1 | 3 | 4 | 1 | X | 1 |","verified_fields":["aflas","butyl","chemical","epdm","fluorosilicone","hypalon","kalrez","neoprene","nitrile","polyacrylate","polyurethane","rating_scale","sbr","silicone","viton"]},{"chemical":"Nitroisopropylbenzene","nitrile":"3","epdm":"1","neoprene":"1","sbr":"1","silicone":"2","butyl":"1","polyacrylate":"4","hypalon":"1","viton":"3","polyurethane":"4","fluorosilicone":"1","aflas":"X","kalrez":"1","rating_scale":"1 = Satisfactory, 2 = Fair, 3 = Doubtful, 4 = Unsatisfactory, X = Insufficient Data","id":"nitroisopropylbenzene","url":"https://referencesource.org/chemical-elastomer-material-compatibility/nitroisopropylbenzene/","source":"https://mykin.com/rubber-chemical-resistance-chart-4","source_quote":"Nitroisopropylbenzene | 3 | 1 | 1 | 1 | 2 | 1 | 4 | 1 | 3 | 4 | 1 | X | 1 |","verified_fields":["aflas","butyl","chemical","epdm","fluorosilicone","hypalon","kalrez","neoprene","nitrile","polyacrylate","polyurethane","rating_scale","sbr","silicone","viton"]},{"chemical":"Nitromethane","nitrile":"4","epdm":"2","neoprene":"3","sbr":"3","silicone":"4","butyl":"2","polyacrylate":"4","hypalon":"2","viton":"4","polyurethane":"4","fluorosilicone":"4","aflas":"X","kalrez":"1","rating_scale":"1 = Satisfactory, 2 = Fair, 3 = Doubtful, 4 = Unsatisfactory, X = Insufficient Data","id":"nitromethane","url":"https://referencesource.org/chemical-elastomer-material-compatibility/nitromethane/","source":"https://mykin.com/rubber-chemical-resistance-chart-4","source_quote":"Nitromethane | 4 | 2 | 3 | 3 | 4 | 2 | 4 | 2 | 4 | 4 | 4 | X | 1 |","verified_fields":["aflas","butyl","chemical","epdm","fluorosilicone","hypalon","kalrez","neoprene","nitrile","polyacrylate","polyurethane","rating_scale","sbr","silicone","viton"]},{"chemical":"Nitrophenol","nitrile":"3","epdm":"1","neoprene":"1","sbr":"1","silicone":"2","butyl":"1","polyacrylate":"4","hypalon":"1","viton":"3","polyurethane":"4","fluorosilicone":"1","aflas":"X","kalrez":"1","rating_scale":"1 = Satisfactory, 2 = Fair, 3 = Doubtful, 4 = Unsatisfactory, X = Insufficient Data","id":"nitrophenol","url":"https://referencesource.org/chemical-elastomer-material-compatibility/nitrophenol/","source":"https://mykin.com/rubber-chemical-resistance-chart-4","source_quote":"Nitrophenol | 3 | 1 | 1 | 1 | 2 | 1 | 4 | 1 | 3 | 4 | 1 | X | 1 |","verified_fields":["aflas","butyl","chemical","epdm","fluorosilicone","hypalon","kalrez","neoprene","nitrile","polyacrylate","polyurethane","rating_scale","sbr","silicone","viton"]},{"chemical":"Nitropropane","nitrile":"4","epdm":"2","neoprene":"4","sbr":"4","silicone":"4","butyl":"2","polyacrylate":"4","hypalon":"4","viton":"4","polyurethane":"4","fluorosilicone":"4","aflas":"X","kalrez":"1","rating_scale":"1 = Satisfactory, 2 = Fair, 3 = Doubtful, 4 = Unsatisfactory, X = Insufficient Data","id":"nitropropane","url":"https://referencesource.org/chemical-elastomer-material-compatibility/nitropropane/","source":"https://mykin.com/rubber-chemical-resistance-chart-4","source_quote":"Nitropropane | 4 | 2 | 4 | 4 | 4 | 2 | 4 | 4 | 4 | 4 | 4 | X | 1 |","verified_fields":["aflas","butyl","chemical","epdm","fluorosilicone","hypalon","kalrez","neoprene","nitrile","polyacrylate","polyurethane","rating_scale","sbr","silicone","viton"]},{"chemical":"Nitrosyl Chloride","nitrile":"X","epdm":"X","neoprene":"X","sbr":"X","silicone":"X","butyl":"X","polyacrylate":"X","hypalon":"X","viton":"X","polyurethane":"X","fluorosilicone":"X","aflas":"X","kalrez":"1","rating_scale":"1 = Satisfactory, 2 = Fair, 3 = Doubtful, 4 = Unsatisfactory, X = Insufficient Data","id":"nitrosyl-chloride","url":"https://referencesource.org/chemical-elastomer-material-compatibility/nitrosyl-chloride/","source":"https://mykin.com/rubber-chemical-resistance-chart-4","source_quote":"Nitrosyl Chloride | X | X | X | X | X | X | X | X | X | X | X | X | 1 |","verified_fields":["aflas","butyl","chemical","epdm","fluorosilicone","hypalon","kalrez","neoprene","nitrile","polyacrylate","polyurethane","rating_scale","sbr","silicone","viton"]},{"chemical":"Nitrosylsulfuric Acid","nitrile":"X","epdm":"X","neoprene":"X","sbr":"X","silicone":"X","butyl":"X","polyacrylate":"X","hypalon":"X","viton":"X","polyurethane":"X","fluorosilicone":"X","aflas":"X","kalrez":"1","rating_scale":"1 = Satisfactory, 2 = Fair, 3 = Doubtful, 4 = Unsatisfactory, X = Insufficient Data","id":"nitrosylsulfuric-acid","url":"https://referencesource.org/chemical-elastomer-material-compatibility/nitrosylsulfuric-acid/","source":"https://mykin.com/rubber-chemical-resistance-chart-4","source_quote":"Nitrosylsulfuric Acid | X | X | X | X | X | X | X | X | X | X | X | X | 1 |","verified_fields":["aflas","butyl","chemical","epdm","fluorosilicone","hypalon","kalrez","neoprene","nitrile","polyacrylate","polyurethane","rating_scale","sbr","silicone","viton"]},{"chemical":"Nitrothiophene","nitrile":"3","epdm":"1","neoprene":"1","sbr":"1","silicone":"2","butyl":"1","polyacrylate":"4","hypalon":"1","viton":"3","polyurethane":"4","fluorosilicone":"1","aflas":"X","kalrez":"1","rating_scale":"1 = Satisfactory, 2 = Fair, 3 = Doubtful, 4 = Unsatisfactory, X = Insufficient Data","id":"nitrothiophene","url":"https://referencesource.org/chemical-elastomer-material-compatibility/nitrothiophene/","source":"https://mykin.com/rubber-chemical-resistance-chart-4","source_quote":"Nitrothiophene | 3 | 1 | 1 | 1 | 2 | 1 | 4 | 1 | 3 | 4 | 1 | X | 1 |","verified_fields":["aflas","butyl","chemical","epdm","fluorosilicone","hypalon","kalrez","neoprene","nitrile","polyacrylate","polyurethane","rating_scale","sbr","silicone","viton"]},{"chemical":"Nitrotoluene","nitrile":"3","epdm":"1","neoprene":"1","sbr":"1","silicone":"2","butyl":"1","polyacrylate":"4","hypalon":"1","viton":"3","polyurethane":"4","fluorosilicone":"1","aflas":"X","kalrez":"1","rating_scale":"1 = Satisfactory, 2 = Fair, 3 = Doubtful, 4 = Unsatisfactory, X = Insufficient Data","id":"nitrotoluene","url":"https://referencesource.org/chemical-elastomer-material-compatibility/nitrotoluene/","source":"https://mykin.com/rubber-chemical-resistance-chart-4","source_quote":"Nitrotoluene | 3 | 1 | 1 | 1 | 2 | 1 | 4 | 1 | 3 | 4 | 1 | X | 1 |","verified_fields":["aflas","butyl","chemical","epdm","fluorosilicone","hypalon","kalrez","neoprene","nitrile","polyacrylate","polyurethane","rating_scale","sbr","silicone","viton"]},{"chemical":"Nitrous Acid","nitrile":"3","epdm":"1","neoprene":"1","sbr":"1","silicone":"2","butyl":"1","polyacrylate":"4","hypalon":"1","viton":"3","polyurethane":"4","fluorosilicone":"1","aflas":"X","kalrez":"1","rating_scale":"1 = Satisfactory, 2 = Fair, 3 = Doubtful, 4 = Unsatisfactory, X = Insufficient Data","id":"nitrous-acid","url":"https://referencesource.org/chemical-elastomer-material-compatibility/nitrous-acid/","source":"https://mykin.com/rubber-chemical-resistance-chart-4","source_quote":"Nitrous Acid | 3 | 1 | 1 | 1 | 2 | 1 | 4 | 1 | 3 | 4 | 1 | X | 1 |","verified_fields":["aflas","butyl","chemical","epdm","fluorosilicone","hypalon","kalrez","neoprene","nitrile","polyacrylate","polyurethane","rating_scale","sbr","silicone","viton"]},{"chemical":"Nitrous Oxide","nitrile":"1","epdm":"1","neoprene":"X","sbr":"X","silicone":"1","butyl":"X","polyacrylate":"X","hypalon":"X","viton":"1","polyurethane":"X","fluorosilicone":"X","aflas":"X","kalrez":"1","rating_scale":"1 = Satisfactory, 2 = Fair, 3 = Doubtful, 4 = Unsatisfactory, X = Insufficient Data","id":"nitrous-oxide","url":"https://referencesource.org/chemical-elastomer-material-compatibility/nitrous-oxide/","source":"https://mykin.com/rubber-chemical-resistance-chart-4","source_quote":"Nitrous Oxide | 1 | 1 | X | X | 1 | X | X | X | 1 | X | X | X | 1 |","verified_fields":["aflas","butyl","chemical","epdm","fluorosilicone","hypalon","kalrez","neoprene","nitrile","polyacrylate","polyurethane","rating_scale","sbr","silicone","viton"]},{"chemical":"Nonane","nitrile":"1","epdm":"4","neoprene":"2","sbr":"4","silicone":"2","butyl":"4","polyacrylate":"1","hypalon":"2","viton":"1","polyurethane":"1","fluorosilicone":"1","aflas":"X","kalrez":"1","rating_scale":"1 = Satisfactory, 2 = Fair, 3 = Doubtful, 4 = Unsatisfactory, X = Insufficient Data","id":"nonane","url":"https://referencesource.org/chemical-elastomer-material-compatibility/nonane/","source":"https://mykin.com/rubber-chemical-resistance-chart-4","source_quote":"Nonane | 1 | 4 | 2 | 4 | 2 | 4 | 1 | 2 | 1 | 1 | 1 | X | 1 |","verified_fields":["aflas","butyl","chemical","epdm","fluorosilicone","hypalon","kalrez","neoprene","nitrile","polyacrylate","polyurethane","rating_scale","sbr","silicone","viton"]},{"chemical":"Noryl GE Phenolic","nitrile":"1","epdm":"1","neoprene":"X","sbr":"X","silicone":"X","butyl":"X","polyacrylate":"X","hypalon":"X","viton":"X","polyurethane":"X","fluorosilicone":"X","aflas":"X","kalrez":"X","rating_scale":"1 = Satisfactory, 2 = Fair, 3 = Doubtful, 4 = Unsatisfactory, X = Insufficient Data","id":"noryl-ge-phenolic","url":"https://referencesource.org/chemical-elastomer-material-compatibility/noryl-ge-phenolic/","source":"https://mykin.com/rubber-chemical-resistance-chart-4","source_quote":"Noryl GE Phenolic | 1 | 1 | X | X | X | X | X | X | X | X | X | X | X |","verified_fields":["aflas","butyl","chemical","epdm","fluorosilicone","hypalon","kalrez","neoprene","nitrile","polyacrylate","polyurethane","rating_scale","sbr","silicone","viton"]},{"chemical":"Nyvac FR200 Mobil","nitrile":"1","epdm":"1","neoprene":"2","sbr":"4","silicone":"X","butyl":"4","polyacrylate":"X","hypalon":"3","viton":"1","polyurethane":"X","fluorosilicone":"X","aflas":"X","kalrez":"1","rating_scale":"1 = Satisfactory, 2 = Fair, 3 = Doubtful, 4 = Unsatisfactory, X = Insufficient Data","id":"nyvac-fr200-mobil","url":"https://referencesource.org/chemical-elastomer-material-compatibility/nyvac-fr200-mobil/","source":"https://mykin.com/rubber-chemical-resistance-chart-4","source_quote":"Nyvac FR200 Mobil | 1 | 1 | 2 | 4 | X | 4 | X | 3 | 1 | X | X | X | 1 |","verified_fields":["aflas","butyl","chemical","epdm","fluorosilicone","hypalon","kalrez","neoprene","nitrile","polyacrylate","polyurethane","rating_scale","sbr","silicone","viton"]},{"chemical":"Octachloro Toluene","nitrile":"4","epdm":"4","neoprene":"4","sbr":"4","silicone":"4","butyl":"4","polyacrylate":"4","hypalon":"4","viton":"1","polyurethane":"4","fluorosilicone":"2","aflas":"X","kalrez":"1","rating_scale":"1 = Satisfactory, 2 = Fair, 3 = Doubtful, 4 = Unsatisfactory, X = Insufficient Data","id":"octachloro-toluene","url":"https://referencesource.org/chemical-elastomer-material-compatibility/octachloro-toluene/","source":"https://mykin.com/rubber-chemical-resistance-chart-4","source_quote":"Octachloro Toluene | 4 | 4 | 4 | 4 | 4 | 4 | 4 | 4 | 1 | 4 | 2 | X | 1 |","verified_fields":["aflas","butyl","chemical","epdm","fluorosilicone","hypalon","kalrez","neoprene","nitrile","polyacrylate","polyurethane","rating_scale","sbr","silicone","viton"]},{"chemical":"Octadecane","nitrile":"1","epdm":"4","neoprene":"2","sbr":"4","silicone":"4","butyl":"4","polyacrylate":"2","hypalon":"2","viton":"1","polyurethane":"1","fluorosilicone":"1","aflas":"X","kalrez":"1","rating_scale":"1 = Satisfactory, 2 = Fair, 3 = Doubtful, 4 = Unsatisfactory, X = Insufficient Data","id":"octadecane","url":"https://referencesource.org/chemical-elastomer-material-compatibility/octadecane/","source":"https://mykin.com/rubber-chemical-resistance-chart-4","source_quote":"Octadecane | 1 | 4 | 2 | 4 | 4 | 4 | 2 | 2 | 1 | 1 | 1 | X | 1 |","verified_fields":["aflas","butyl","chemical","epdm","fluorosilicone","hypalon","kalrez","neoprene","nitrile","polyacrylate","polyurethane","rating_scale","sbr","silicone","viton"]},{"chemical":"Octanal (n-Octanaldehyde)","nitrile":"1","epdm":"4","neoprene":"2","sbr":"4","silicone":"2","butyl":"4","polyacrylate":"1","hypalon":"2","viton":"1","polyurethane":"1","fluorosilicone":"1","aflas":"X","kalrez":"1","rating_scale":"1 = Satisfactory, 2 = Fair, 3 = Doubtful, 4 = Unsatisfactory, X = Insufficient Data","id":"octanal-n-octanaldehyde","url":"https://referencesource.org/chemical-elastomer-material-compatibility/octanal-n-octanaldehyde/","source":"https://mykin.com/rubber-chemical-resistance-chart-4","source_quote":"Octanal (n-Octanaldehyde) | 1 | 4 | 2 | 4 | 2 | 4 | 1 | 2 | 1 | 1 | 1 | X | 1 |","verified_fields":["aflas","butyl","chemical","epdm","fluorosilicone","hypalon","kalrez","neoprene","nitrile","polyacrylate","polyurethane","rating_scale","sbr","silicone","viton"]},{"chemical":"Octane or n-Octane","nitrile":"1","epdm":"4","neoprene":"4","sbr":"4","silicone":"4","butyl":"4","polyacrylate":"4","hypalon":"4","viton":"1","polyurethane":"4","fluorosilicone":"2","aflas":"X","kalrez":"1","rating_scale":"1 = Satisfactory, 2 = Fair, 3 = Doubtful, 4 = Unsatisfactory, X = Insufficient Data","id":"octane-or-n-octane","url":"https://referencesource.org/chemical-elastomer-material-compatibility/octane-or-n-octane/","source":"https://mykin.com/rubber-chemical-resistance-chart-4","source_quote":"Octane or n-Octane | 1 | 4 | 4 | 4 | 4 | 4 | 4 | 4 | 1 | 4 | 2 | X | 1 |","verified_fields":["aflas","butyl","chemical","epdm","fluorosilicone","hypalon","kalrez","neoprene","nitrile","polyacrylate","polyurethane","rating_scale","sbr","silicone","viton"]},{"chemical":"Octyl Acetate","nitrile":"3","epdm":"1","neoprene":"1","sbr":"1","silicone":"2","butyl":"1","polyacrylate":"4","hypalon":"1","viton":"3","polyurethane":"4","fluorosilicone":"1","aflas":"X","kalrez":"1","rating_scale":"1 = Satisfactory, 2 = Fair, 3 = Doubtful, 4 = Unsatisfactory, X = Insufficient Data","id":"octyl-acetate","url":"https://referencesource.org/chemical-elastomer-material-compatibility/octyl-acetate/","source":"https://mykin.com/rubber-chemical-resistance-chart-4","source_quote":"Octyl Acetate | 3 | 1 | 1 | 1 | 2 | 1 | 4 | 1 | 3 | 4 | 1 | X | 1 |","verified_fields":["aflas","butyl","chemical","epdm","fluorosilicone","hypalon","kalrez","neoprene","nitrile","polyacrylate","polyurethane","rating_scale","sbr","silicone","viton"]},{"chemical":"Octyl Alcohol","nitrile":"2","epdm":"3","neoprene":"2","sbr":"2","silicone":"2","butyl":"2","polyacrylate":"4","hypalon":"2","viton":"1","polyurethane":"4","fluorosilicone":"2","aflas":"X","kalrez":"1","rating_scale":"1 = Satisfactory, 2 = Fair, 3 = Doubtful, 4 = Unsatisfactory, X = Insufficient Data","id":"octyl-alcohol","url":"https://referencesource.org/chemical-elastomer-material-compatibility/octyl-alcohol/","source":"https://mykin.com/rubber-chemical-resistance-chart-4","source_quote":"Octyl Alcohol | 2 | 3 | 2 | 2 | 2 | 2 | 4 | 2 | 1 | 4 | 2 | X | 1 |","verified_fields":["aflas","butyl","chemical","epdm","fluorosilicone","hypalon","kalrez","neoprene","nitrile","polyacrylate","polyurethane","rating_scale","sbr","silicone","viton"]},{"chemical":"Octyl Chloride","nitrile":"1","epdm":"4","neoprene":"2","sbr":"4","silicone":"2","butyl":"4","polyacrylate":"1","hypalon":"2","viton":"1","polyurethane":"1","fluorosilicone":"1","aflas":"X","kalrez":"1","rating_scale":"1 = Satisfactory, 2 = Fair, 3 = Doubtful, 4 = Unsatisfactory, X = Insufficient Data","id":"octyl-chloride","url":"https://referencesource.org/chemical-elastomer-material-compatibility/octyl-chloride/","source":"https://mykin.com/rubber-chemical-resistance-chart-4","source_quote":"Octyl Chloride | 1 | 4 | 2 | 4 | 2 | 4 | 1 | 2 | 1 | 1 | 1 | X | 1 |","verified_fields":["aflas","butyl","chemical","epdm","fluorosilicone","hypalon","kalrez","neoprene","nitrile","polyacrylate","polyurethane","rating_scale","sbr","silicone","viton"]},{"chemical":"Octyl Phthalate","nitrile":"X","epdm":"X","neoprene":"4","sbr":"4","silicone":"X","butyl":"4","polyacrylate":"4","hypalon":"4","viton":"1","polyurethane":"3","fluorosilicone":"2","aflas":"X","kalrez":"1","rating_scale":"1 = Satisfactory, 2 = Fair, 3 = Doubtful, 4 = Unsatisfactory, X = Insufficient Data","id":"octyl-phthalate","url":"https://referencesource.org/chemical-elastomer-material-compatibility/octyl-phthalate/","source":"https://mykin.com/rubber-chemical-resistance-chart-4","source_quote":"Octyl Phthalate | X | X | 4 | 4 | X | 4 | 4 | 4 | 1 | 3 | 2 | X | 1 |","verified_fields":["aflas","butyl","chemical","epdm","fluorosilicone","hypalon","kalrez","neoprene","nitrile","polyacrylate","polyurethane","rating_scale","sbr","silicone","viton"]},{"chemical":"Olefins","nitrile":"X","epdm":"X","neoprene":"4","sbr":"4","silicone":"X","butyl":"4","polyacrylate":"4","hypalon":"4","viton":"1","polyurethane":"3","fluorosilicone":"2","aflas":"X","kalrez":"1","rating_scale":"1 = Satisfactory, 2 = Fair, 3 = Doubtful, 4 = Unsatisfactory, X = Insufficient Data","id":"olefins","url":"https://referencesource.org/chemical-elastomer-material-compatibility/olefins/","source":"https://mykin.com/rubber-chemical-resistance-chart-4","source_quote":"Olefins | X | X | 4 | 4 | X | 4 | 4 | 4 | 1 | 3 | 2 | X | 1 |","verified_fields":["aflas","butyl","chemical","epdm","fluorosilicone","hypalon","kalrez","neoprene","nitrile","polyacrylate","polyurethane","rating_scale","sbr","silicone","viton"]},{"chemical":"Oleic Acid","nitrile":"3","epdm":"4","neoprene":"4","sbr":"4","silicone":"4","butyl":"4","polyacrylate":"4","hypalon":"4","viton":"2","polyurethane":"2","fluorosilicone":"X","aflas":"X","kalrez":"1","rating_scale":"1 = Satisfactory, 2 = Fair, 3 = Doubtful, 4 = Unsatisfactory, X = Insufficient Data","id":"oleic-acid","url":"https://referencesource.org/chemical-elastomer-material-compatibility/oleic-acid/","source":"https://mykin.com/rubber-chemical-resistance-chart-4","source_quote":"Oleic Acid | 3 | 4 | 4 | 4 | 4 | 4 | 4 | 4 | 2 | 2 | X | X | 1 |","verified_fields":["aflas","butyl","chemical","epdm","fluorosilicone","hypalon","kalrez","neoprene","nitrile","polyacrylate","polyurethane","rating_scale","sbr","silicone","viton"]},{"chemical":"Oleum (Fuming Sulfuric Acid)","nitrile":"4","epdm":"4","neoprene":"4","sbr":"4","silicone":"4","butyl":"4","polyacrylate":"4","hypalon":"4","viton":"1","polyurethane":"4","fluorosilicone":"X","aflas":"X","kalrez":"1","rating_scale":"1 = Satisfactory, 2 = Fair, 3 = Doubtful, 4 = Unsatisfactory, X = Insufficient Data","id":"oleum-fuming-sulfuric-acid","url":"https://referencesource.org/chemical-elastomer-material-compatibility/oleum-fuming-sulfuric-acid/","source":"https://mykin.com/rubber-chemical-resistance-chart-4","source_quote":"Oleum (Fuming Sulfuric Acid) | 4 | 4 | 4 | 4 | 4 | 4 | 4 | 4 | 1 | 4 | X | X | 1 |","verified_fields":["aflas","butyl","chemical","epdm","fluorosilicone","hypalon","kalrez","neoprene","nitrile","polyacrylate","polyurethane","rating_scale","sbr","silicone","viton"]},{"chemical":"Oleum Spirits","nitrile":"2","epdm":"4","neoprene":"3","sbr":"4","silicone":"4","butyl":"4","polyacrylate":"X","hypalon":"2","viton":"1","polyurethane":"3","fluorosilicone":"2","aflas":"X","kalrez":"1","rating_scale":"1 = Satisfactory, 2 = Fair, 3 = Doubtful, 4 = Unsatisfactory, X = Insufficient Data","id":"oleum-spirits","url":"https://referencesource.org/chemical-elastomer-material-compatibility/oleum-spirits/","source":"https://mykin.com/rubber-chemical-resistance-chart-4","source_quote":"Oleum Spirits | 2 | 4 | 3 | 4 | 4 | 4 | X | 2 | 1 | 3 | 2 | X | 1 |","verified_fields":["aflas","butyl","chemical","epdm","fluorosilicone","hypalon","kalrez","neoprene","nitrile","polyacrylate","polyurethane","rating_scale","sbr","silicone","viton"]},{"chemical":"Oleyl Alcohol","nitrile":"X","epdm":"X","neoprene":"4","sbr":"4","silicone":"X","butyl":"4","polyacrylate":"4","hypalon":"4","viton":"1","polyurethane":"3","fluorosilicone":"2","aflas":"X","kalrez":"1","rating_scale":"1 = Satisfactory, 2 = Fair, 3 = Doubtful, 4 = Unsatisfactory, X = Insufficient Data","id":"oleyl-alcohol","url":"https://referencesource.org/chemical-elastomer-material-compatibility/oleyl-alcohol/","source":"https://mykin.com/rubber-chemical-resistance-chart-4","source_quote":"Oleyl Alcohol | X | X | 4 | 4 | X | 4 | 4 | 4 | 1 | 3 | 2 | X | 1 |","verified_fields":["aflas","butyl","chemical","epdm","fluorosilicone","hypalon","kalrez","neoprene","nitrile","polyacrylate","polyurethane","rating_scale","sbr","silicone","viton"]},{"chemical":"Olive Oil","nitrile":"1","epdm":"2","neoprene":"2","sbr":"4","silicone":"3","butyl":"2","polyacrylate":"1","hypalon":"2","viton":"1","polyurethane":"1","fluorosilicone":"1","aflas":"X","kalrez":"1","rating_scale":"1 = Satisfactory, 2 = Fair, 3 = Doubtful, 4 = Unsatisfactory, X = Insufficient Data","id":"olive-oil","url":"https://referencesource.org/chemical-elastomer-material-compatibility/olive-oil/","source":"https://mykin.com/rubber-chemical-resistance-chart-4","source_quote":"Olive Oil | 1 | 2 | 2 | 4 | 3 | 2 | 1 | 2 | 1 | 1 | 1 | X | 1 |","verified_fields":["aflas","butyl","chemical","epdm","fluorosilicone","hypalon","kalrez","neoprene","nitrile","polyacrylate","polyurethane",
