Repository: joelp22-maker/referencesource-data

# Chemical resistance ratings for common elastomers

The compatibility rating of a chemical against thirteen common elastomer families, as published in an industry chemical resistance chart. Each record is one chemical carrying its rating for Nitrile (NBR), EPDM, Neoprene (CR), SBR, Silicone (VMQ), Butyl (IIR), Polyacrylate (ACM), Hypalon (CSM), Viton (FKM), Polyurethane (AU/EU), Fluorosilicone (FVMQ), Aflas (TFE/P), and Kalrez (FFKM). Answers 'is Viton compatible with acetone', 'which elastomer resists sulfuric acid', 'can I use EPDM with gasoline', and 'Nitrile vs EPDM for sodium hydroxide'.

File: chemical-elastomer-material-compatibility/data.json (part 29 of 41)
"rating_scale","sbr","silicone","viton"]},{"chemical":"Oronite 8200","nitrile":"2","epdm":"4","neoprene":"1","sbr":"4","silicone":"4","butyl":"4","polyacrylate":"X","hypalon":"4","viton":"1","polyurethane":"1","fluorosilicone":"1","aflas":"X","kalrez":"1","rating_scale":"1 = Satisfactory, 2 = Fair, 3 = Doubtful, 4 = Unsatisfactory, X = Insufficient Data","id":"oronite-8200","url":"https://referencesource.org/chemical-elastomer-material-compatibility/oronite-8200/","source":"https://mykin.com/rubber-chemical-resistance-chart-4","source_quote":"Oronite 8200 | 2 | 4 | 1 | 4 | 4 | 4 | X | 4 | 1 | 1 | 1 | X | 1 |","verified_fields":["aflas","butyl","chemical","epdm","fluorosilicone","hypalon","kalrez","neoprene","nitrile","polyacrylate","polyurethane","rating_scale","sbr","silicone","viton"]},{"chemical":"Oronite 8515","nitrile":"2","epdm":"4","neoprene":"1","sbr":"4","silicone":"4","butyl":"4","polyacrylate":"X","hypalon":"4","viton":"1","polyurethane":"1","fluorosilicone":"1","aflas":"X","kalrez":"1","rating_scale":"1 = Satisfactory, 2 = Fair, 3 = Doubtful, 4 = Unsatisfactory, X = Insufficient Data","id":"oronite-8515","url":"https://referencesource.org/chemical-elastomer-material-compatibility/oronite-8515/","source":"https://mykin.com/rubber-chemical-resistance-chart-4","source_quote":"Oronite 8515 | 2 | 4 | 1 | 4 | 4 | 4 | X | 4 | 1 | 1 | 1 | X | 1 |","verified_fields":["aflas","butyl","chemical","epdm","fluorosilicone","hypalon","kalrez","neoprene","nitrile","polyacrylate","polyurethane","rating_scale","sbr","silicone","viton"]},{"chemical":"Ortho-Chloro Ethyl Benzene","nitrile":"4","epdm":"4","neoprene":"4","sbr":"4","silicone":"4","butyl":"4","polyacrylate":"4","hypalon":"4","viton":"1","polyurethane":"4","fluorosilicone":"2","aflas":"X","kalrez":"1","rating_scale":"1 = Satisfactory, 2 = Fair, 3 = Doubtful, 4 = Unsatisfactory, X = Insufficient Data","id":"ortho-chloro-ethyl-benzene","url":"https://referencesource.org/chemical-elastomer-material-compatibility/ortho-chloro-ethyl-benzene/","source":"https://mykin.com/rubber-chemical-resistance-chart-4","source_quote":"Ortho-Chloro Ethyl Benzene | 4 | 4 | 4 | 4 | 4 | 4 | 4 | 4 | 1 | 4 | 2 | X | 1 |","verified_fields":["aflas","butyl","chemical","epdm","fluorosilicone","hypalon","kalrez","neoprene","nitrile","polyacrylate","polyurethane","rating_scale","sbr","silicone","viton"]},{"chemical":"Ortho-Chloroaniline","nitrile":"3","epdm":"1","neoprene":"1","sbr":"1","silicone":"2","butyl":"1","polyacrylate":"4","hypalon":"1","viton":"3","polyurethane":"4","fluorosilicone":"1","aflas":"X","kalrez":"1","rating_scale":"1 = Satisfactory, 2 = Fair, 3 = Doubtful, 4 = Unsatisfactory, X = Insufficient Data","id":"ortho-chloroaniline","url":"https://referencesource.org/chemical-elastomer-material-compatibility/ortho-chloroaniline/","source":"https://mykin.com/rubber-chemical-resistance-chart-4","source_quote":"Ortho-Chloroaniline | 3 | 1 | 1 | 1 | 2 | 1 | 4 | 1 | 3 | 4 | 1 | X | 1 |","verified_fields":["aflas","butyl","chemical","epdm","fluorosilicone","hypalon","kalrez","neoprene","nitrile","polyacrylate","polyurethane","rating_scale","sbr","silicone","viton"]},{"chemical":"Ortho-Chlorophenol","nitrile":"3","epdm":"1","neoprene":"1","sbr":"1","silicone":"2","butyl":"1","polyacrylate":"4","hypalon":"1","viton":"3","polyurethane":"4","fluorosilicone":"1","aflas":"X","kalrez":"1","rating_scale":"1 = Satisfactory, 2 = Fair, 3 = Doubtful, 4 = Unsatisfactory, X = Insufficient Data","id":"ortho-chlorophenol","url":"https://referencesource.org/chemical-elastomer-material-compatibility/ortho-chlorophenol/","source":"https://mykin.com/rubber-chemical-resistance-chart-4","source_quote":"Ortho-Chlorophenol | 3 | 1 | 1 | 1 | 2 | 1 | 4 | 1 | 3 | 4 | 1 | X | 1 |","verified_fields":["aflas","butyl","chemical","epdm","fluorosilicone","hypalon","kalrez","neoprene","nitrile","polyacrylate","polyurethane","rating_scale","sbr","silicone","viton"]},{"chemical":"Ortho-Cresol","nitrile":"3","epdm":"1","neoprene":"1","sbr":"1","silicone":"2","butyl":"1","polyacrylate":"4","hypalon":"1","viton":"3","polyurethane":"4","fluorosilicone":"1","aflas":"X","kalrez":"1","rating_scale":"1 = Satisfactory, 2 = Fair, 3 = Doubtful, 4 = Unsatisfactory, X = Insufficient Data","id":"ortho-cresol","url":"https://referencesource.org/chemical-elastomer-material-compatibility/ortho-cresol/","source":"https://mykin.com/rubber-chemical-resistance-chart-4","source_quote":"Ortho-Cresol | 3 | 1 | 1 | 1 | 2 | 1 | 4 | 1 | 3 | 4 | 1 | X | 1 |","verified_fields":["aflas","butyl","chemical","epdm","fluorosilicone","hypalon","kalrez","neoprene","nitrile","polyacrylate","polyurethane","rating_scale","sbr","silicone","viton"]},{"chemical":"Ortho-Dichlorobenzene","nitrile":"4","epdm":"4","neoprene":"4","sbr":"4","silicone":"4","butyl":"4","polyacrylate":"4","hypalon":"4","viton":"1","polyurethane":"4","fluorosilicone":"2","aflas":"X","kalrez":"1","rating_scale":"1 = Satisfactory, 2 = Fair, 3 = Doubtful, 4 = Unsatisfactory, X = Insufficient Data","id":"ortho-dichlorobenzene","url":"https://referencesource.org/chemical-elastomer-material-compatibility/ortho-dichlorobenzene/","source":"https://mykin.com/rubber-chemical-resistance-chart-4","source_quote":"Ortho-Dichlorobenzene | 4 | 4 | 4 | 4 | 4 | 4 | 4 | 4 | 1 | 4 | 2 | X | 1 |","verified_fields":["aflas","butyl","chemical","epdm","fluorosilicone","hypalon","kalrez","neoprene","nitrile","polyacrylate","polyurethane","rating_scale","sbr","silicone","viton"]},{"chemical":"Ortho-Nitrotoluene","nitrile":"3","epdm":"1","neoprene":"1","sbr":"1","silicone":"2","butyl":"1","polyacrylate":"4","hypalon":"1","viton":"3","polyurethane":"4","fluorosilicone":"1","aflas":"X","kalrez":"1","rating_scale":"1 = Satisfactory, 2 = Fair, 3 = Doubtful, 4 = Unsatisfactory, X = Insufficient Data","id":"ortho-nitrotoluene","url":"https://referencesource.org/chemical-elastomer-material-compatibility/ortho-nitrotoluene/","source":"https://mykin.com/rubber-chemical-resistance-chart-4","source_quote":"Ortho-Nitrotoluene | 3 | 1 | 1 | 1 | 2 | 1 | 4 | 1 | 3 | 4 | 1 | X | 1 |","verified_fields":["aflas","butyl","chemical","epdm","fluorosilicone","hypalon","kalrez","neoprene","nitrile","polyacrylate","polyurethane","rating_scale","sbr","silicone","viton"]},{"chemical":"Orthophos Acid","nitrile":"X","epdm":"X","neoprene":"X","sbr":"X","silicone":"X","butyl":"X","polyacrylate":"X","hypalon":"X","viton":"X","polyurethane":"X","fluorosilicone":"X","aflas":"X","kalrez":"1","rating_scale":"1 = Satisfactory, 2 = Fair, 3 = Doubtful, 4 = Unsatisfactory, X = Insufficient Data","id":"orthophos-acid","url":"https://referencesource.org/chemical-elastomer-material-compatibility/orthophos-acid/","source":"https://mykin.com/rubber-chemical-resistance-chart-4","source_quote":"Orthophos Acid | X | X | X | X | X | X | X | X | X | X | X | X | 1 |","verified_fields":["aflas","butyl","chemical","epdm","fluorosilicone","hypalon","kalrez","neoprene","nitrile","polyacrylate","polyurethane","rating_scale","sbr","silicone","viton"]},{"chemical":"OS 45 Type III (OS45)","nitrile":"2","epdm":"4","neoprene":"1","sbr":"4","silicone":"4","butyl":"4","polyacrylate":"X","hypalon":"2","viton":"1","polyurethane":"4","fluorosilicone":"2","aflas":"X","kalrez":"1","rating_scale":"1 = Satisfactory, 2 = Fair, 3 = Doubtful, 4 = Unsatisfactory, X = Insufficient Data","id":"os-45-type-iii-os45","url":"https://referencesource.org/chemical-elastomer-material-compatibility/os-45-type-iii-os45/","source":"https://mykin.com/rubber-chemical-resistance-chart-4","source_quote":"OS 45 Type III (OS45) | 2 | 4 | 1 | 4 | 4 | 4 | X | 2 | 1 | 4 | 2 | X | 1 |","verified_fields":["aflas","butyl","chemical","epdm","fluorosilicone","hypalon","kalrez","neoprene","nitrile","polyacrylate","polyurethane","rating_scale","sbr","silicone","viton"]},{"chemical":"OS 45 Type IV (OS45-1)","nitrile":"2","epdm":"4","neoprene":"1","sbr":"4","silicone":"4","butyl":"4","polyacrylate":"X","hypalon":"2","viton":"1","polyurethane":"4","fluorosilicone":"2","aflas":"X","kalrez":"1","rating_scale":"1 = Satisfactory, 2 = Fair, 3 = Doubtful, 4 = Unsatisfactory, X = Insufficient Data","id":"os-45-type-iv-os45-1","url":"https://referencesource.org/chemical-elastomer-material-compatibility/os-45-type-iv-os45-1/","source":"https://mykin.com/rubber-chemical-resistance-chart-4","source_quote":"OS 45 Type IV (OS45-1) | 2 | 4 | 1 | 4 | 4 | 4 | X | 2 | 1 | 4 | 2 | X | 1 |","verified_fields":["aflas","butyl","chemical","epdm","fluorosilicone","hypalon","kalrez","neoprene","nitrile","polyacrylate","polyurethane","rating_scale","sbr","silicone","viton"]},{"chemical":"OS 70","nitrile":"2","epdm":"4","neoprene":"1","sbr":"4","silicone":"4","butyl":"4","polyacrylate":"X","hypalon":"2","viton":"1","polyurethane":"4","fluorosilicone":"2","aflas":"X","kalrez":"1","rating_scale":"1 = Satisfactory, 2 = Fair, 3 = Doubtful, 4 = Unsatisfactory, X = Insufficient Data","id":"os-70","url":"https://referencesource.org/chemical-elastomer-material-compatibility/os-70/","source":"https://mykin.com/rubber-chemical-resistance-chart-4","source_quote":"OS 70 | 2 | 4 | 1 | 4 | 4 | 4 | X | 2 | 1 | 4 | 2 | X | 1 |","verified_fields":["aflas","butyl","chemical","epdm","fluorosilicone","hypalon","kalrez","neoprene","nitrile","polyacrylate","polyurethane","rating_scale","sbr","silicone","viton"]},{"chemical":"Oxalic Acid","nitrile":"2","epdm":"1","neoprene":"2","sbr":"2","silicone":"2","butyl":"1","polyacrylate":"X","hypalon":"2","viton":"1","polyurethane":"X","fluorosilicone":"1","aflas":"X","kalrez":"1","rating_scale":"1 = Satisfactory, 2 = Fair, 3 = Doubtful, 4 = Unsatisfactory, X = Insufficient Data","id":"oxalic-acid","url":"https://referencesource.org/chemical-elastomer-material-compatibility/oxalic-acid/","source":"https://mykin.com/rubber-chemical-resistance-chart-4","source_quote":"Oxalic Acid | 2 | 1 | 2 | 2 | 2 | 1 | X | 2 | 1 | X | 1 | X | 1 |","verified_fields":["aflas","butyl","chemical","epdm","fluorosilicone","hypalon","kalrez","neoprene","nitrile","polyacrylate","polyurethane","rating_scale","sbr","silicone","viton"]},{"chemical":"Oxygen, 200°-300°F (Evalute for specific applications)","nitrile":"4","epdm":"4","neoprene":"X","sbr":"X","silicone":"X","butyl":"X","polyacrylate":"X","hypalon":"X","viton":"2","polyurethane":"X","fluorosilicone":"X","aflas":"X","kalrez":"1","rating_scale":"1 = Satisfactory, 2 = Fair, 3 = Doubtful, 4 = Unsatisfactory, X = Insufficient Data","id":"oxygen-200-300-f-evalute-for-specific-applications","url":"https://referencesource.org/chemical-elastomer-material-compatibility/oxygen-200-300-f-evalute-for-specific-applications/","source":"https://mykin.com/rubber-chemical-resistance-chart-4","source_quote":"Oxygen, 200°-300°F (Evalute for specific applications) | 4 | 4 | X | X | X | X | X | X | 2 | X | X | X | 1 |","verified_fields":["aflas","butyl","chemical","epdm","fluorosilicone","hypalon","kalrez","neoprene","nitrile","polyacrylate","polyurethane","rating_scale","sbr","silicone","viton"]},{"chemical":"Oxygen, 300°-400°F (Evalute for specific applications)","nitrile":"4","epdm":"4","neoprene":"4","sbr":"4","silicone":"1","butyl":"4","polyacrylate":"4","hypalon":"4","viton":"2","polyurethane":"4","fluorosilicone":"4","aflas":"X","kalrez":"1","rating_scale":"1 = Satisfactory, 2 = Fair, 3 = Doubtful, 4 = Unsatisfactory, X = Insufficient Data","id":"oxygen-300-400-f-evalute-for-specific-applications","url":"https://referencesource.org/chemical-elastomer-material-compatibility/oxygen-300-400-f-evalute-for-specific-applications/","source":"https://mykin.com/rubber-chemical-resistance-chart-4","source_quote":"Oxygen, 300°-400°F (Evalute for specific applications) | 4 | 4 | 4 | 4 | 1 | 4 | 4 | 4 | 2 | 4 | 4 | X | 1 |","verified_fields":["aflas","butyl","chemical","epdm","fluorosilicone","hypalon","kalrez","neoprene","nitrile","polyacrylate","polyurethane","rating_scale","sbr","silicone","viton"]},{"chemical":"Oxygen, Cold (Evalute for specific applications)","nitrile":"2","epdm":"1","neoprene":"1","sbr":"2","silicone":"1","butyl":"1","polyacrylate":"2","hypalon":"1","viton":"1","polyurethane":"1","fluorosilicone":"1","aflas":"X","kalrez":"1","rating_scale":"1 = Satisfactory, 2 = Fair, 3 = Doubtful, 4 = Unsatisfactory, X = Insufficient Data","id":"oxygen-cold-evalute-for-specific-applications","url":"https://referencesource.org/chemical-elastomer-material-compatibility/oxygen-cold-evalute-for-specific-applications/","source":"https://mykin.com/rubber-chemical-resistance-chart-4","source_quote":"Oxygen, Cold (Evalute for specific applications) | 2 | 1 | 1 | 2 | 1 | 1 | 2 | 1 | 1 | 1 | 1 | X | 1 |","verified_fields":["aflas","butyl","chemical","epdm","fluorosilicone","hypalon","kalrez","neoprene","nitrile","polyacrylate","polyurethane","rating_scale","sbr","silicone","viton"]},{"chemical":"Oxygen, Liquid","nitrile":"4","epdm":"4","neoprene":"4","sbr":"X","silicone":"X","butyl":"X","polyacrylate":"X","hypalon":"X","viton":"4","polyurethane":"X","fluorosilicone":"X","aflas":"4","kalrez":"2","rating_scale":"1 = Satisfactory, 2 = Fair, 3 = Doubtful, 4 = Unsatisfactory, X = Insufficient Data","id":"oxygen-liquid","url":"https://referencesource.org/chemical-elastomer-material-compatibility/oxygen-liquid/","source":"https://mykin.com/rubber-chemical-resistance-chart-4","source_quote":"Oxygen, Liquid | 4 | 4 | 4 | X | X | X | X | X | 4 | X | X | 4 | 2 |","verified_fields":["aflas","butyl","chemical","epdm","fluorosilicone","hypalon","kalrez","neoprene","nitrile","polyacrylate","polyurethane","rating_scale","sbr","silicone","viton"]},{"chemical":"Ozonated Deionized Water","nitrile":"3","epdm":"1","neoprene":"1","sbr":"1","silicone":"2","butyl":"1","polyacrylate":"4","hypalon":"1","viton":"3","polyurethane":"4","fluorosilicone":"1","aflas":"X","kalrez":"2","rating_scale":"1 = Satisfactory, 2 = Fair, 3 = Doubtful, 4 = Unsatisfactory, X = Insufficient Data","id":"ozonated-deionized-water","url":"https://referencesource.org/chemical-elastomer-material-compatibility/ozonated-deionized-water/","source":"https://mykin.com/rubber-chemical-resistance-chart-4","source_quote":"Ozonated Deionized Water | 3 | 1 | 1 | 1 | 2 | 1 | 4 | 1 | 3 | 4 | 1 | X | 2 |","verified_fields":["aflas","butyl","chemical","epdm","fluorosilicone","hypalon","kalrez","neoprene","nitrile","polyacrylate","polyurethane","rating_scale","sbr","silicone","viton"]},{"chemical":"Ozone","nitrile":"4","epdm":"1","neoprene":"2","sbr":"4","silicone":"1","butyl":"2","polyacrylate":"2","hypalon":"1","viton":"1","polyurethane":"1","fluorosilicone":"1","aflas":"X","kalrez":"1","rating_scale":"1 = Satisfactory, 2 = Fair, 3 = Doubtful, 4 = Unsatisfactory, X = Insufficient Data","id":"ozone","url":"https://referencesource.org/chemical-elastomer-material-compatibility/ozone/","source":"https://mykin.com/rubber-chemical-resistance-chart-4","source_quote":"Ozone | 4 | 1 | 2 | 4 | 1 | 2 | 2 | 1 | 1 | 1 | 1 | X | 1 |","verified_fields":["aflas","butyl","chemical","epdm","fluorosilicone","hypalon","kalrez","neoprene","nitrile","polyacrylate","polyurethane","rating_scale","sbr","silicone","viton"]},{"chemical":"Paint Thinner, Duco","nitrile":"4","epdm":"4","neoprene":"4","sbr":"4","silicone":"4","butyl":"4","polyacrylate":"4","hypalon":"4","viton":"2","polyurethane":"4","fluorosilicone":"2","aflas":"X","kalrez":"1","rating_scale":"1 = Satisfactory, 2 = Fair, 3 = Doubtful, 4 = Unsatisfactory, X = Insufficient Data","id":"paint-thinner-duco","url":"https://referencesource.org/chemical-elastomer-material-compatibility/paint-thinner-duco/","source":"https://mykin.com/rubber-chemical-resistance-chart-4","source_quote":"Paint Thinner, Duco | 4 | 4 | 4 | 4 | 4 | 4 | 4 | 4 | 2 | 4 | 2 | X | 1 |","verified_fields":["aflas","butyl","chemical","epdm","fluorosilicone","hypalon","kalrez","neoprene","nitrile","polyacrylate","polyurethane","rating_scale","sbr","silicone","viton"]},{"chemical":"Palmitic Acid","nitrile":"1","epdm":"2","neoprene":"2","sbr":"2","silicone":"4","butyl":"2","polyacrylate":"X","hypalon":"3","viton":"1","polyurethane":"1","fluorosilicone":"1","aflas":"X","kalrez":"1","rating_scale":"1 = Satisfactory, 2 = Fair, 3 = Doubtful, 4 = Unsatisfactory, X = Insufficient Data","id":"palmitic-acid","url":"https://referencesource.org/chemical-elastomer-material-compatibility/palmitic-acid/","source":"https://mykin.com/rubber-chemical-resistance-chart-4","source_quote":"Palmitic Acid | 1 | 2 | 2 | 2 | 4 | 2 | X | 3 | 1 | 1 | 1 | X | 1 |","verified_fields":["aflas","butyl","chemical","epdm","fluorosilicone","hypalon","kalrez","neoprene","nitrile","polyacrylate","polyurethane","rating_scale","sbr","silicone","viton"]},{"chemical":"Par-al-Ketone","nitrile":"4","epdm":"4","neoprene":"4","sbr":"4","silicone":"4","butyl":"4","polyacrylate":"4","hypalon":"4","viton":"4","polyurethane":"4","fluorosilicone":"4","aflas":"X","kalrez":"X","rating_scale":"1 = Satisfactory, 2 = Fair, 3 = Doubtful, 4 = Unsatisfactory, X = Insufficient Data","id":"par-al-ketone","url":"https://referencesource.org/chemical-elastomer-material-compatibility/par-al-ketone/","source":"https://mykin.com/rubber-chemical-resistance-chart-5","source_quote":"Par-al-Ketone | 4 | 4 | 4 | 4 | 4 | 4 | 4 | 4 | 4 | 4 | 4 | X | X |","verified_fields":["aflas","butyl","chemical","epdm","fluorosilicone","hypalon","kalrez","neoprene","nitrile","polyacrylate","polyurethane","rating_scale","sbr","silicone","viton"]},{"chemical":"Para-Aminobenzoic Acid","nitrile":"3","epdm":"1","neoprene":"1","sbr":"1","silicone":"2","butyl":"1","polyacrylate":"4","hypalon":"1","viton":"3","polyurethane":"4","fluorosilicone":"1","aflas":"X","kalrez":"1","rating_scale":"1 = Satisfactory, 2 = Fair, 3 = Doubtful, 4 = Unsatisfactory, X = Insufficient Data","id":"para-aminobenzoic-acid","url":"https://referencesource.org/chemical-elastomer-material-compatibility/para-aminobenzoic-acid/","source":"https://mykin.com/rubber-chemical-resistance-chart-4","source_quote":"Para-Aminobenzoic Acid | 3 | 1 | 1 | 1 | 2 | 1 | 4 | 1 | 3 | 4 | 1 | X | 1 |","verified_fields":["aflas","butyl","chemical","epdm","fluorosilicone","hypalon","kalrez","neoprene","nitrile","polyacrylate","polyurethane","rating_scale","sbr","silicone","viton"]},{"chemical":"Para-Aminosalicylic Acid","nitrile":"3","epdm":"1","neoprene":"1","sbr":"1","silicone":"2","butyl":"1","polyacrylate":"4","hypalon":"1","viton":"3","polyurethane":"4","fluorosilicone":"1","aflas":"X","kalrez":"1","rating_scale":"1 = Satisfactory, 2 = Fair, 3 = Doubtful, 4 = Unsatisfactory, X = Insufficient Data","id":"para-aminosalicylic-acid","url":"https://referencesource.org/chemical-elastomer-material-compatibility/para-aminosalicylic-acid/","source":"https://mykin.com/rubber-chemical-resistance-chart-4","source_quote":"Para-Aminosalicylic Acid | 3 | 1 | 1 | 1 | 2 | 1 | 4 | 1 | 3 | 4 | 1 | X | 1 |","verified_fields":["aflas","butyl","chemical","epdm","fluorosilicone","hypalon","kalrez","neoprene","nitrile","polyacrylate","polyurethane","rating_scale","sbr","silicone","viton"]},{"chemical":"Para-Bromobenzylphenyl Ether","nitrile":"X","epdm":"X","neoprene":"X","sbr":"X","silicone":"X","butyl":"X","polyacrylate":"X","hypalon":"X","viton":"X","polyurethane":"X","fluorosilicone":"X","aflas":"X","kalrez":"1","rating_scale":"1 = Satisfactory, 2 = Fair, 3 = Doubtful, 4 = Unsatisfactory, X = Insufficient Data","id":"para-bromobenzylphenyl-ether","url":"https://referencesource.org/chemical-elastomer-material-compatibility/para-bromobenzylphenyl-ether/","source":"https://mykin.com/rubber-chemical-resistance-chart-4","source_quote":"Para-Bromobenzylphenyl Ether | X | X | X | X | X | X | X | X | X | X | X | X | 1 |","verified_fields":["aflas","butyl","chemical","epdm","fluorosilicone","hypalon","kalrez","neoprene","nitrile","polyacrylate","polyurethane","rating_scale","sbr","silicone","viton"]},{"chemical":"Para-Chlorophenol","nitrile":"3","epdm":"1","neoprene":"1","sbr":"1","silicone":"2","butyl":"1","polyacrylate":"4","hypalon":"1","viton":"3","polyurethane":"4","fluorosilicone":"1","aflas":"X","kalrez":"1","rating_scale":"1 = Satisfactory, 2 = Fair, 3 = Doubtful, 4 = Unsatisfactory, X = Insufficient Data","id":"para-chlorophenol","url":"https://referencesource.org/chemical-elastomer-material-compatibility/para-chlorophenol/","source":"https://mykin.com/rubber-chemical-resistance-chart-4","source_quote":"Para-Chlorophenol | 3 | 1 | 1 | 1 | 2 | 1 | 4 | 1 | 3 | 4 | 1 | X | 1 |","verified_fields":["aflas","butyl","chemical","epdm","fluorosilicone","hypalon","kalrez","neoprene","nitrile","polyacrylate","polyurethane","rating_scale","sbr","silicone","viton"]},{"chemical":"Para-Dichlorobenzene","nitrile":"4","epdm":"4","neoprene":"4","sbr":"4","silicone":"4","butyl":"4","polyacrylate":"4","hypalon":"4","viton":"1","polyurethane":"4","fluorosilicone":"2","aflas":"X","kalrez":"1","rating_scale":"1 = Satisfactory, 2 = Fair, 3 = Doubtful, 4 = Unsatisfactory, X = Insufficient Data","id":"para-dichlorobenzene","url":"https://referencesource.org/chemical-elastomer-material-compatibility/para-dichlorobenzene/","source":"https://mykin.com/rubber-chemical-resistance-chart-4","source_quote":"Para-Dichlorobenzene | 4 | 4 | 4 | 4 | 4 | 4 | 4 | 4 | 1 | 4 | 2 | X | 1 |","verified_fields":["aflas","butyl","chemical","epdm","fluorosilicone","hypalon","kalrez","neoprene","nitrile","polyacrylate","polyurethane","rating_scale","sbr","silicone","viton"]},{"chemical":"Para-Formaldehyde","nitrile":"3","epdm":"1","neoprene":"1","sbr":"1","silicone":"2","butyl":"1","polyacrylate":"4","hypalon":"1","viton":"3","polyurethane":"4","fluorosilicone":"1","aflas":"X","kalrez":"1","rating_scale":"1 = Satisfactory, 2 = Fair, 3 = Doubtful, 4 = Unsatisfactory, X = Insufficient Data","id":"para-formaldehyde","url":"https://referencesource.org/chemical-elastomer-material-compatibility/para-formaldehyde/","source":"https://mykin.com/rubber-chemical-resistance-chart-5","source_quote":"Para-Formaldehyde | 3 | 1 | 1 | 1 | 2 | 1 | 4 | 1 | 3 | 4 | 1 | X | 1 |","verified_fields":["aflas","butyl","chemical","epdm","fluorosilicone","hypalon","kalrez","neoprene","nitrile","polyacrylate","polyurethane","rating_scale","sbr","silicone","viton"]},{"chemical":"Para-Nitroaniline","nitrile":"3","epdm":"1","neoprene":"1","sbr":"1","silicone":"2","butyl":"1","polyacrylate":"4","hypalon":"1","viton":"3","polyurethane":"4","fluorosilicone":"1","aflas":"X","kalrez":"1","rating_scale":"1 = Satisfactory, 2 = Fair, 3 = Doubtful, 4 = Unsatisfactory, X = Insufficient Data","id":"para-nitroaniline","url":"https://referencesource.org/chemical-elastomer-material-compatibility/para-nitroaniline/","source":"https://mykin.com/rubber-chemical-resistance-chart-5","source_quote":"Para-Nitroaniline | 3 | 1 | 1 | 1 | 2 | 1 | 4 | 1 | 3 | 4 | 1 | X | 1 |","verified_fields":["aflas","butyl","chemical","epdm","fluorosilicone","hypalon","kalrez","neoprene","nitrile","polyacrylate","polyurethane","rating_scale","sbr","silicone","viton"]},{"chemical":"Para-Nitrobenzoic Acid","nitrile":"3","epdm":"1","neoprene":"1","sbr":"1","silicone":"2","butyl":"1","polyacrylate":"4","hypalon":"1","viton":"3","polyurethane":"4","fluorosilicone":"1","aflas":"X","kalrez":"1","rating_scale":"1 = Satisfactory, 2 = Fair, 3 = Doubtful, 4 = Unsatisfactory, X = Insufficient Data","id":"para-nitrobenzoic-acid","url":"https://referencesource.org/chemical-elastomer-material-compatibility/para-nitrobenzoic-acid/","source":"https://mykin.com/rubber-chemical-resistance-chart-5","source_quote":"Para-Nitrobenzoic Acid | 3 | 1 | 1 | 1 | 2 | 1 | 4 | 1 | 3 | 4 | 1 | X | 1 |","verified_fields":["aflas","butyl","chemical","epdm","fluorosilicone","hypalon","kalrez","neoprene","nitrile","polyacrylate","polyurethane","rating_scale","sbr","silicone","viton"]},{"chemical":"Para-Nitrophenol","nitrile":"3","epdm":"1","neoprene":"1","sbr":"1","silicone":"2","butyl":"1","polyacrylate":"4","hypalon":"1","viton":"3","polyurethane":"4","fluorosilicone":"1","aflas":"X","kalrez":"1","rating_scale":"1 = Satisfactory, 2 = Fair, 3 = Doubtful, 4 = Unsatisfactory, X = Insufficient Data","id":"para-nitrophenol","url":"https://referencesource.org/chemical-elastomer-material-compatibility/para-nitrophenol/","source":"https://mykin.com/rubber-chemical-resistance-chart-5","source_quote":"Para-Nitrophenol | 3 | 1 | 1 | 1 | 2 | 1 | 4 | 1 | 3 | 4 | 1 | X | 1 |","verified_fields":["aflas","butyl","chemical","epdm","fluorosilicone","hypalon","kalrez","neoprene","nitrile","polyacrylate","polyurethane","rating_scale","sbr","silicone","viton"]},{"chemical":"Para-Toluene Sulfonic Acid","nitrile":"3","epdm":"1","neoprene":"1","sbr":"1","silicone":"2","butyl":"1","polyacrylate":"4","hypalon":"1","viton":"3","polyurethane":"4","fluorosilicone":"1","aflas":"X","kalrez":"1","rating_scale":"1 = Satisfactory, 2 = Fair, 3 = Doubtful, 4 = Unsatisfactory, X = Insufficient Data","id":"para-toluene-sulfonic-acid","url":"https://referencesource.org/chemical-elastomer-material-compatibility/para-toluene-sulfonic-acid/","source":"https://mykin.com/rubber-chemical-resistance-chart-5","source_quote":"Para-Toluene Sulfonic Acid | 3 | 1 | 1 | 1 | 2 | 1 | 4 | 1 | 3 | 4 | 1 | X | 1 |","verified_fields":["aflas","butyl","chemical","epdm","fluorosilicone","hypalon","kalrez","neoprene","nitrile","polyacrylate","polyurethane","rating_scale","sbr","silicone","viton"]},{"chemical":"Paracymene","nitrile":"X","epdm":"X","neoprene":"4","sbr":"4","silicone":"X","butyl":"4","polyacrylate":"4","hypalon":"4","viton":"1","polyurethane":"3","fluorosilicone":"2","aflas":"X","kalrez":"1","rating_scale":"1 = Satisfactory, 2 = Fair, 3 = Doubtful, 4 = Unsatisfactory, X = Insufficient Data","id":"paracymene","url":"https://referencesource.org/chemical-elastomer-material-compatibility/paracymene/","source":"https://mykin.com/rubber-chemical-resistance-chart-4","source_quote":"Paracymene | X | X | 4 | 4 | X | 4 | 4 | 4 | 1 | 3 | 2 | X | 1 |","verified_fields":["aflas","butyl","chemical","epdm","fluorosilicone","hypalon","kalrez","neoprene","nitrile","polyacrylate","polyurethane","rating_scale","sbr","silicone","viton"]},{"chemical":"Paraffins","nitrile":"1","epdm":"4","neoprene":"2","sbr":"4","silicone":"2","butyl":"4","polyacrylate":"1","hypalon":"2","viton":"1","polyurethane":"1","fluorosilicone":"1","aflas":"X","kalrez":"1","rating_scale":"1 = Satisfactory, 2 = Fair, 3 = Doubtful, 4 = Unsatisfactory, X = Insufficient Data","id":"paraffins","url":"https://referencesource.org/chemical-elastomer-material-compatibility/paraffins/","source":"https://mykin.com/rubber-chemical-resistance-chart-5","source_quote":"Paraffins | 1 | 4 | 2 | 4 | 2 | 4 | 1 | 2 | 1 | 1 | 1 | X | 1 |","verified_fields":["aflas","butyl","chemical","epdm","fluorosilicone","hypalon","kalrez","neoprene","nitrile","polyacrylate","polyurethane","rating_scale","sbr","silicone","viton"]},{"chemical":"Paraldehyde","nitrile":"3","epdm":"1","neoprene":"1","sbr":"1","silicone":"2","butyl":"1","polyacrylate":"4","hypalon":"1","viton":"3","polyurethane":"4","fluorosilicone":"1","aflas":"X","kalrez":"1","rating_scale":"1 = Satisfactory, 2 = Fair, 3 = Doubtful, 4 = Unsatisfactory, X = Insufficient Data","id":"paraldehyde","url":"https://referencesource.org/chemical-elastomer-material-compatibility/paraldehyde/","source":"https://mykin.com/rubber-chemical-resistance-chart-5","source_quote":"Paraldehyde | 3 | 1 | 1 | 1 | 2 | 1 | 4 | 1 | 3 | 4 | 1 | X | 1 |","verified_fields":["aflas","butyl","chemical","epdm","fluorosilicone","hypalon","kalrez","neoprene","nitrile","polyacrylate","polyurethane","rating_scale","sbr","silicone","viton"]},{"chemical":"Parathion","nitrile":"X","epdm":"X","neoprene":"4","sbr":"4","silicone":"X","butyl":"4","polyacrylate":"4","hypalon":"4","viton":"1","polyurethane":"3","fluorosilicone":"2","aflas":"X","kalrez":"1","rating_scale":"1 = Satisfactory, 2 = Fair, 3 = Doubtful, 4 = Unsatisfactory, X = Insufficient Data","id":"parathion","url":"https://referencesource.org/chemical-elastomer-material-compatibility/parathion/","source":"https://mykin.com/rubber-chemical-resistance-chart-5","source_quote":"Parathion | X | X | 4 | 4 | X | 4 | 4 | 4 | 1 | 3 | 2 | X | 1 |","verified_fields":["aflas","butyl","chemical","epdm","fluorosilicone","hypalon","kalrez","neoprene","nitrile","polyacrylate","polyurethane","rating_scale","sbr","silicone","viton"]},{"chemical":"Parker O Lube","nitrile":"1","epdm":"4","neoprene":"1","sbr":"2","silicone":"2","butyl":"4","polyacrylate":"1","hypalon":"1","viton":"1","polyurethane":"1","fluorosilicone":"1","aflas":"X","kalrez":"1","rating_scale":"1 = Satisfactory, 2 = Fair, 3 = Doubtful, 4 = Unsatisfactory, X = Insufficient Data","id":"parker-o-lube","url":"https://referencesource.org/chemical-elastomer-material-compatibility/parker-o-lube/","source":"https://mykin.com/rubber-chemical-resistance-chart-5","source_quote":"Parker O Lube | 1 | 4 | 1 | 2 | 2 | 4 | 1 | 1 | 1 | 1 | 1 | X | 1 |","verified_fields":["aflas","butyl","chemical","epdm","fluorosilicone","hypalon","kalrez","neoprene","nitrile","polyacrylate","polyurethane","rating_scale","sbr","silicone","viton"]},{"chemical":"Peanut Oil","nitrile":"1","epdm":"3","neoprene":"3","sbr":"4","silicone":"1","butyl":"3","polyacrylate":"1","hypalon":"2","viton":"1","polyurethane":"2","fluorosilicone":"1","aflas":"X","kalrez":"1","rating_scale":"1 = Satisfactory, 2 = Fair, 3 = Doubtful, 4 = Unsatisfactory, X = Insufficient Data","id":"peanut-oil","url":"https://referencesource.org/chemical-elastomer-material-compatibility/peanut-oil/","source":"https://mykin.com/rubber-chemical-resistance-chart-5","source_quote":"Peanut Oil | 1 | 3 | 3 | 4 | 1 | 3 | 1 | 2 | 1 | 2 | 1 | X | 1 |","verified_fields":["aflas","butyl","chemical","epdm","fluorosilicone","hypalon","kalrez","neoprene","nitrile","polyacrylate","polyurethane","rating_scale","sbr","silicone","viton"]},{"chemical":"Pectin (Liquor)","nitrile":"X","epdm":"X","neoprene":"4","sbr":"4","silicone":"X","butyl":"4","polyacrylate":"4","hypalon":"4","viton":"1","polyurethane":"3","fluorosilicone":"2","aflas":"X","kalrez":"1","rating_scale":"1 = Satisfactory, 2 = Fair, 3 = Doubtful, 4 = Unsatisfactory, X = Insufficient Data","id":"pectin-liquor","url":"https://referencesource.org/chemical-elastomer-material-compatibility/pectin-liquor/","source":"https://mykin.com/rubber-chemical-resistance-chart-5","source_quote":"Pectin (Liquor) | X | X | 4 | 4 | X | 4 | 4 | 4 | 1 | 3 | 2 | X | 1 |","verified_fields":["aflas","butyl","chemical","epdm","fluorosilicone","hypalon","kalrez","neoprene","nitrile","polyacrylate","polyurethane","rating_scale","sbr","silicone","viton"]},{"chemical":"Pelagonic Acid","nitrile":"X","epdm":"X","neoprene":"X","sbr":"X","silicone":"X","butyl":"X","polyacrylate":"X","hypalon":"X","viton":"X","polyurethane":"X","fluorosilicone":"X","aflas":"X","kalrez":"1","rating_scale":"1 = Satisfactory, 2 = Fair, 3 = Doubtful, 4 = Unsatisfactory, X = Insufficient Data","id":"pelagonic-acid","url":"https://referencesource.org/chemical-elastomer-material-compatibility/pelagonic-acid/","source":"https://mykin.com/rubber-chemical-resistance-chart-5","source_quote":"Pelagonic Acid | X | X | X | X | X | X | X | X | X | X | X | X | 1 |","verified_fields":["aflas","butyl","chemical","epdm","fluorosilicone","hypalon","kalrez","neoprene","nitrile","polyacrylate","polyurethane","rating_scale","sbr","silicone","viton"]},{"chemical":"Penicillin (Liquid)","nitrile":"X","epdm":"X","neoprene":"4","sbr":"4","silicone":"X","butyl":"4","polyacrylate":"4","hypalon":"4","viton":"1","polyurethane":"3","fluorosilicone":"2","aflas":"X","kalrez":"1","rating_scale":"1 = Satisfactory, 2 = Fair, 3 = Doubtful, 4 = Unsatisfactory, X = Insufficient Data","id":"penicillin-liquid","url":"https://referencesource.org/chemical-elastomer-material-compatibility/penicillin-liquid/","source":"https://mykin.com/rubber-chemical-resistance-chart-5","source_quote":"Penicillin (Liquid) | X | X | 4 | 4 | X | 4 | 4 | 4 | 1 | 3 | 2 | X | 1 |","verified_fields":["aflas","butyl","chemical","epdm","fluorosilicone","hypalon","kalrez","neoprene","nitrile","polyacrylate","polyurethane","rating_scale","sbr","silicone","viton"]},{"chemical":"Pentachloroethane","nitrile":"X","epdm":"X","neoprene":"4","sbr":"4","silicone":"X","butyl":"4","polyacrylate":"4","hypalon":"4","viton":"1","polyurethane":"3","fluorosilicone":"2","aflas":"X","kalrez":"1","rating_scale":"1 = Satisfactory, 2 = Fair, 3 = Doubtful, 4 = Unsatisfactory, X = Insufficient Data","id":"pentachloroethane","url":"https://referencesource.org/chemical-elastomer-material-compatibility/pentachloroethane/","source":"https://mykin.com/rubber-chemical-resistance-chart-5","source_quote":"Pentachloroethane | X | X | 4 | 4 | X | 4 | 4 | 4 | 1 | 3 | 2 | X | 1 |","verified_fields":["aflas","butyl","chemical","epdm","fluorosilicone","hypalon","kalrez","neoprene","nitrile","polyacrylate","polyurethane","rating_scale","sbr","silicone","viton"]},{"chemical":"Pentachlorophenol","nitrile":"3","epdm":"1","neoprene":"1","sbr":"1","silicone":"2","butyl":"1","polyacrylate":"4","hypalon":"1","viton":"3","polyurethane":"4","fluorosilicone":"1","aflas":"X","kalrez":"1","rating_scale":"1 = Satisfactory, 2 = Fair, 3 = Doubtful, 4 = Unsatisfactory, X = Insufficient Data","id":"pentachlorophenol","url":"https://referencesource.org/chemical-elastomer-material-compatibility/pentachlorophenol/","source":"https://mykin.com/rubber-chemical-resistance-chart-5","source_quote":"Pentachlorophenol | 3 | 1 | 1 | 1 | 2 | 1 | 4 | 1 | 3 | 4 | 1 | X | 1 |","verified_fields":["aflas","butyl","chemical","epdm","fluorosilicone","hypalon","kalrez","neoprene","nitrile","polyacrylate","polyurethane","rating_scale","sbr","silicone","viton"]},{"chemical":"Pentaerythritol","nitrile":"3","epdm":"1","neoprene":"1","sbr":"1","silicone":"2","butyl":"1","polyacrylate":"4","hypalon":"1","viton":"3","polyurethane":"4","fluorosilicone":"1","aflas":"X","kalrez":"1","rating_scale":"1 = Satisfactory, 2 = Fair, 3 = Doubtful, 4 = Unsatisfactory, X = Insufficient Data","id":"pentaerythritol","url":"https://referencesource.org/chemical-elastomer-material-compatibility/pentaerythritol/","source":"https://mykin.com/rubber-chemical-resistance-chart-5","source_quote":"Pentaerythritol | 3 | 1 | 1 | 1 | 2 | 1 | 4 | 1 | 3 | 4 | 1 | X | 1 |","verified_fields":["aflas","butyl","chemical","epdm","fluorosilicone","hypalon","kalrez","neoprene","nitrile","polyacrylate","polyurethane","rating_scale","sbr","silicone","viton"]},{"chemical":"Pentaerythritol Tetranitrate","nitrile":"3","epdm":"1","neoprene":"1","sbr":"1","silicone":"2","butyl":"1","polyacrylate":"4","hypalon":"1","viton":"3","polyurethane":"4","fluorosilicone":"1","aflas":"X","kalrez":"1","rating_scale":"1 = Satisfactory, 2 = Fair, 3 = Doubtful, 4 = Unsatisfactory, X = Insufficient Data","id":"pentaerythritol-tetranitrate","url":"https://referencesource.org/chemical-elastomer-material-compatibility/pentaerythritol-tetranitrate/","source":"https://mykin.com/rubber-chemical-resistance-chart-5","source_quote":"Pentaerythritol Tetranitrate | 3 | 1 | 1 | 1 | 2 | 1 | 4 | 1 | 3 | 4 | 1 | X | 1 |","verified_fields":["aflas","butyl","chemical","epdm","fluorosilicone","hypalon","kalrez","neoprene","nitrile","polyacrylate","polyurethane","rating_scale","sbr","silicone","viton"]},{"chemical":"Pentafluoroethane (F-125)","nitrile":"X","epdm":"X","neoprene":"X","sbr":"X","silicone":"X","butyl":"X","polyacrylate":"X","hypalon":"X","viton":"X","polyurethane":"X","fluorosilicone":"X","aflas":"X","kalrez":"2","rating_scale":"1 = Satisfactory, 2 = Fair, 3 = Doubtful, 4 = Unsatisfactory, X = Insufficient Data","id":"pentafluoroethane-f-125","url":"https://referencesource.org/chemical-elastomer-material-compatibility/pentafluoroethane-f-125/","source":"https://mykin.com/rubber-chemical-resistance-chart-5","source_quote":"Pentafluoroethane (F-125) | X | X | X | X | X | X | X | X | X | X | X | X | 2 |","verified_fields":["aflas","butyl","chemical","epdm","fluorosilicone","hypalon","kalrez","neoprene","nitrile","polyacrylate","polyurethane","rating_scale","sbr","silicone","viton"]},{"chemical":"Pentane, 2-4 dimethyl","nitrile":"1","epdm":"4","neoprene":"2","sbr":"4","silicone":"4","butyl":"4","polyacrylate":"1","hypalon":"2","viton":"1","polyurethane":"4","fluorosilicone":"3","aflas":"X","kalrez":"1","rating_scale":"1 = Satisfactory, 2 = Fair, 3 = Doubtful, 4 = Unsatisfactory, X = Insufficient Data","id":"pentane-2-4-dimethyl","url":"https://referencesource.org/chemical-elastomer-material-compatibility/pentane-2-4-dimethyl/","source":"https://mykin.com/rubber-chemical-resistance-chart-5","source_quote":"Pentane, 2-4 dimethyl | 1 | 4 | 2 | 4 | 4 | 4 | 1 | 2 | 1 | 4 | 3 | X | 1 |","verified_fields":["aflas","butyl","chemical","epdm","fluorosilicone","hypalon","kalrez","neoprene","nitrile","polyacrylate","polyurethane","rating_scale","sbr","silicone","viton"]},{"chemical":"Pentane, 2 Methyl","nitrile":"1","epdm":"4","neoprene":"2","sbr":"4","silicone":"4","butyl":"4","polyacrylate":"1","hypalon":"2","viton":"1","polyurethane":"4","fluorosilicone":"3","aflas":"X","kalrez":"1","rating_scale":"1 = Satisfactory, 2 = Fair, 3 = Doubtful, 4 = Unsatisfactory, X = Insufficient Data","id":"pentane-2-methyl","url":"https://referencesource.org/chemical-elastomer-material-compatibility/pentane-2-methyl/","source":"https://mykin.com/rubber-chemical-resistance-chart-5","source_quote":"Pentane, 2 Methyl | 1 | 4 | 2 | 4 | 4 | 4 | 1 | 2 | 1 | 4 | 3 | X | 1 |","verified_fields":["aflas","butyl","chemical","epdm","fluorosilicone","hypalon","kalrez","neoprene","nitrile","polyacrylate","polyurethane","rating_scale","sbr","silicone","viton"]},{"chemical":"Pentane, 3-Methyl","nitrile":"1","epdm":"4","neoprene":"2","sbr":"4","silicone":"4","butyl":"4","polyacrylate":"1","hypalon":"2","viton":"1","polyurethane":"4","fluorosilicone":"3","aflas":"X","kalrez":"1","rating_scale":"1 = Satisfactory, 2 = Fair, 3 = Doubtful, 4 = Unsatisfactory, X = Insufficient Data","id":"pentane-3-methyl","url":"https://referencesource.org/chemical-elastomer-material-compatibility/pentane-3-methyl/","source":"https://mykin.com/rubber-chemical-resistance-chart-5","source_quote":"Pentane, 3-Methyl | 1 | 4 | 2 | 4 | 4 | 4 | 1 | 2 | 1 | 4 | 3 | X | 1 |","verified_fields":["aflas","butyl","chemical","epdm","fluorosilicone","hypalon","kalrez","neoprene","nitrile","polyacrylate","polyurethane","rating_scale","sbr","silicone","viton"]},{"chemical":"Pentane or n-Pentane","nitrile":"1","epdm":"4","neoprene":"1","sbr":"3","silicone":"4","butyl":"4","polyacrylate":"1","hypalon":"2","viton":"1","polyurethane":"4","fluorosilicone":"3","aflas":"X","kalrez":"1","rating_scale":"1 = Satisfactory, 2 = Fair, 3 = Doubtful, 4 = Unsatisfactory, X = Insufficient Data","id":"pentane-or-n-pentane","url":"https://referencesource.org/chemical-elastomer-material-compatibility/pentane-or-n-pentane/","source":"https://mykin.com/rubber-chemical-resistance-chart-5","source_quote":"Pentane or n-Pentane | 1 | 4 | 1 | 3 | 4 | 4 | 1 | 2 | 1 | 4 | 3 | X | 1 |","verified_fields":["aflas","butyl","chemical","epdm","fluorosilicone","hypalon","kalrez","neoprene","nitrile","polyacrylate","polyurethane","rating_scale","sbr","silicone","viton"]},{"chemical":"Pentoxone","nitrile":"X","epdm":"X","neoprene":"X","sbr":"X","silicone":"X","butyl":"X","polyacrylate":"X","hypalon":"X","viton":"X","polyurethane":"X","fluorosilicone":"X","aflas":"X","kalrez":"1","rating_scale":"1 = Satisfactory, 2 = Fair, 3 = Doubtful, 4 = Unsatisfactory, X = Insufficient Data","id":"pentoxone","url":"https://referencesource.org/chemical-elastomer-material-compatibility/pentoxone/","source":"https://mykin.com/rubber-chemical-resistance-chart-5","source_quote":"Pentoxone | X | X | X | X | X | X | X | X | X | X | X | X | 1 |","verified_fields":["aflas","butyl","chemical","epdm","fluorosilicone","hypalon","kalrez","neoprene","nitrile","polyacrylate","polyurethane","rating_scale","sbr","silicone","viton"]},
