Repository: joelp22-maker/referencesource-data

# Chemical resistance ratings for common elastomers

The compatibility rating of a chemical against thirteen common elastomer families, as published in an industry chemical resistance chart. Each record is one chemical carrying its rating for Nitrile (NBR), EPDM, Neoprene (CR), SBR, Silicone (VMQ), Butyl (IIR), Polyacrylate (ACM), Hypalon (CSM), Viton (FKM), Polyurethane (AU/EU), Fluorosilicone (FVMQ), Aflas (TFE/P), and Kalrez (FFKM). Answers 'is Viton compatible with acetone', 'which elastomer resists sulfuric acid', 'can I use EPDM with gasoline', and 'Nitrile vs EPDM for sodium hydroxide'.

File: chemical-elastomer-material-compatibility/data.json (part 30 of 41)
{"chemical":"Pentyl Pentanoate","nitrile":"1","epdm":"4","neoprene":"2","sbr":"4","silicone":"2","butyl":"4","polyacrylate":"1","hypalon":"2","viton":"1","polyurethane":"1","fluorosilicone":"1","aflas":"X","kalrez":"1","rating_scale":"1 = Satisfactory, 2 = Fair, 3 = Doubtful, 4 = Unsatisfactory, X = Insufficient Data","id":"pentyl-pentanoate","url":"https://referencesource.org/chemical-elastomer-material-compatibility/pentyl-pentanoate/","source":"https://mykin.com/rubber-chemical-resistance-chart-5","source_quote":"Pentyl Pentanoate | 1 | 4 | 2 | 4 | 2 | 4 | 1 | 2 | 1 | 1 | 1 | X | 1 |","verified_fields":["aflas","butyl","chemical","epdm","fluorosilicone","hypalon","kalrez","neoprene","nitrile","polyacrylate","polyurethane","rating_scale","sbr","silicone","viton"]},{"chemical":"Peracetic Acid","nitrile":"3","epdm":"1","neoprene":"1","sbr":"1","silicone":"2","butyl":"1","polyacrylate":"4","hypalon":"1","viton":"3","polyurethane":"4","fluorosilicone":"1","aflas":"X","kalrez":"1","rating_scale":"1 = Satisfactory, 2 = Fair, 3 = Doubtful, 4 = Unsatisfactory, X = Insufficient Data","id":"peracetic-acid","url":"https://referencesource.org/chemical-elastomer-material-compatibility/peracetic-acid/","source":"https://mykin.com/rubber-chemical-resistance-chart-5","source_quote":"Peracetic Acid | 3 | 1 | 1 | 1 | 2 | 1 | 4 | 1 | 3 | 4 | 1 | X | 1 |","verified_fields":["aflas","butyl","chemical","epdm","fluorosilicone","hypalon","kalrez","neoprene","nitrile","polyacrylate","polyurethane","rating_scale","sbr","silicone","viton"]},{"chemical":"Perchloric Acid - 2N","nitrile":"4","epdm":"1","neoprene":"2","sbr":"4","silicone":"2","butyl":"2","polyacrylate":"4","hypalon":"2","viton":"1","polyurethane":"4","fluorosilicone":"1","aflas":"X","kalrez":"1","rating_scale":"1 = Satisfactory, 2 = Fair, 3 = Doubtful, 4 = Unsatisfactory, X = Insufficient Data","id":"perchloric-acid-2n","url":"https://referencesource.org/chemical-elastomer-material-compatibility/perchloric-acid-2n/","source":"https://mykin.com/rubber-chemical-resistance-chart-5","source_quote":"Perchloric Acid - 2N | 4 | 1 | 2 | 4 | 2 | 2 | 4 | 2 | 1 | 4 | 1 | X | 1 |","verified_fields":["aflas","butyl","chemical","epdm","fluorosilicone","hypalon","kalrez","neoprene","nitrile","polyacrylate","polyurethane","rating_scale","sbr","silicone","viton"]},{"chemical":"Perchloroethylene","nitrile":"2","epdm":"4","neoprene":"4","sbr":"4","silicone":"4","butyl":"4","polyacrylate":"4","hypalon":"4","viton":"1","polyurethane":"4","fluorosilicone":"2","aflas":"X","kalrez":"1","rating_scale":"1 = Satisfactory, 2 = Fair, 3 = Doubtful, 4 = Unsatisfactory, X = Insufficient Data","id":"perchloroethylene","url":"https://referencesource.org/chemical-elastomer-material-compatibility/perchloroethylene/","source":"https://mykin.com/rubber-chemical-resistance-chart-5","source_quote":"Perchloroethylene | 2 | 4 | 4 | 4 | 4 | 4 | 4 | 4 | 1 | 4 | 2 | X | 1 |","verified_fields":["aflas","butyl","chemical","epdm","fluorosilicone","hypalon","kalrez","neoprene","nitrile","polyacrylate","polyurethane","rating_scale","sbr","silicone","viton"]},{"chemical":"Perfluoropropane","nitrile":"X","epdm":"X","neoprene":"X","sbr":"X","silicone":"X","butyl":"X","polyacrylate":"X","hypalon":"X","viton":"X","polyurethane":"X","fluorosilicone":"X","aflas":"X","kalrez":"2","rating_scale":"1 = Satisfactory, 2 = Fair, 3 = Doubtful, 4 = Unsatisfactory, X = Insufficient Data","id":"perfluoropropane","url":"https://referencesource.org/chemical-elastomer-material-compatibility/perfluoropropane/","source":"https://mykin.com/rubber-chemical-resistance-chart-5","source_quote":"Perfluoropropane | X | X | X | X | X | X | X | X | X | X | X | X | 2 |","verified_fields":["aflas","butyl","chemical","epdm","fluorosilicone","hypalon","kalrez","neoprene","nitrile","polyacrylate","polyurethane","rating_scale","sbr","silicone","viton"]},{"chemical":"Perfluorotriethylamine","nitrile":"X","epdm":"X","neoprene":"X","sbr":"X","silicone":"X","butyl":"X","polyacrylate":"X","hypalon":"X","viton":"X","polyurethane":"X","fluorosilicone":"X","aflas":"X","kalrez":"2","rating_scale":"1 = Satisfactory, 2 = Fair, 3 = Doubtful, 4 = Unsatisfactory, X = Insufficient Data","id":"perfluorotriethylamine","url":"https://referencesource.org/chemical-elastomer-material-compatibility/perfluorotriethylamine/","source":"https://mykin.com/rubber-chemical-resistance-chart-5","source_quote":"Perfluorotriethylamine | X | X | X | X | X | X | X | X | X | X | X | X | 2 |","verified_fields":["aflas","butyl","chemical","epdm","fluorosilicone","hypalon","kalrez","neoprene","nitrile","polyacrylate","polyurethane","rating_scale","sbr","silicone","viton"]},{"chemical":"Permanganic Acid","nitrile":"X","epdm":"X","neoprene":"X","sbr":"X","silicone":"X","butyl":"X","polyacrylate":"X","hypalon":"X","viton":"X","polyurethane":"X","fluorosilicone":"X","aflas":"X","kalrez":"1","rating_scale":"1 = Satisfactory, 2 = Fair, 3 = Doubtful, 4 = Unsatisfactory, X = Insufficient Data","id":"permanganic-acid","url":"https://referencesource.org/chemical-elastomer-material-compatibility/permanganic-acid/","source":"https://mykin.com/rubber-chemical-resistance-chart-5","source_quote":"Permanganic Acid | X | X | X | X | X | X | X | X | X | X | X | X | 1 |","verified_fields":["aflas","butyl","chemical","epdm","fluorosilicone","hypalon","kalrez","neoprene","nitrile","polyacrylate","polyurethane","rating_scale","sbr","silicone","viton"]},{"chemical":"Persulfuric Acid (Caro’s Acid)","nitrile":"X","epdm":"X","neoprene":"X","sbr":"X","silicone":"X","butyl":"X","polyacrylate":"X","hypalon":"X","viton":"X","polyurethane":"X","fluorosilicone":"X","aflas":"X","kalrez":"1","rating_scale":"1 = Satisfactory, 2 = Fair, 3 = Doubtful, 4 = Unsatisfactory, X = Insufficient Data","id":"persulfuric-acid-caro-s-acid","url":"https://referencesource.org/chemical-elastomer-material-compatibility/persulfuric-acid-caro-s-acid/","source":"https://mykin.com/rubber-chemical-resistance-chart-5","source_quote":"Persulfuric Acid (Caro’s Acid) | X | X | X | X | X | X | X | X | X | X | X | X | 1 |","verified_fields":["aflas","butyl","chemical","epdm","fluorosilicone","hypalon","kalrez","neoprene","nitrile","polyacrylate","polyurethane","rating_scale","sbr","silicone","viton"]},{"chemical":"Petrolatum","nitrile":"1","epdm":"4","neoprene":"2","sbr":"4","silicone":"4","butyl":"4","polyacrylate":"1","hypalon":"2","viton":"1","polyurethane":"1","fluorosilicone":"1","aflas":"X","kalrez":"1","rating_scale":"1 = Satisfactory, 2 = Fair, 3 = Doubtful, 4 = Unsatisfactory, X = Insufficient Data","id":"petrolatum","url":"https://referencesource.org/chemical-elastomer-material-compatibility/petrolatum/","source":"https://mykin.com/rubber-chemical-resistance-chart-5","source_quote":"Petrolatum | 1 | 4 | 2 | 4 | 4 | 4 | 1 | 2 | 1 | 1 | 1 | X | 1 |","verified_fields":["aflas","butyl","chemical","epdm","fluorosilicone","hypalon","kalrez","neoprene","nitrile","polyacrylate","polyurethane","rating_scale","sbr","silicone","viton"]},{"chemical":"Petrolatum Ether","nitrile":"1","epdm":"4","neoprene":"2","sbr":"4","silicone":"2","butyl":"4","polyacrylate":"1","hypalon":"2","viton":"1","polyurethane":"1","fluorosilicone":"1","aflas":"X","kalrez":"1","rating_scale":"1 = Satisfactory, 2 = Fair, 3 = Doubtful, 4 = Unsatisfactory, X = Insufficient Data","id":"petrolatum-ether","url":"https://referencesource.org/chemical-elastomer-material-compatibility/petrolatum-ether/","source":"https://mykin.com/rubber-chemical-resistance-chart-5","source_quote":"Petrolatum Ether | 1 | 4 | 2 | 4 | 2 | 4 | 1 | 2 | 1 | 1 | 1 | X | 1 |","verified_fields":["aflas","butyl","chemical","epdm","fluorosilicone","hypalon","kalrez","neoprene","nitrile","polyacrylate","polyurethane","rating_scale","sbr","silicone","viton"]},{"chemical":"Petroleum Oil, Above 250°F","nitrile":"4","epdm":"4","neoprene":"4","sbr":"4","silicone":"4","butyl":"4","polyacrylate":"4","hypalon":"4","viton":"2","polyurethane":"4","fluorosilicone":"4","aflas":"X","kalrez":"1","rating_scale":"1 = Satisfactory, 2 = Fair, 3 = Doubtful, 4 = Unsatisfactory, X = Insufficient Data","id":"petroleum-oil-above-250-f","url":"https://referencesource.org/chemical-elastomer-material-compatibility/petroleum-oil-above-250-f/","source":"https://mykin.com/rubber-chemical-resistance-chart-5","source_quote":"Petroleum Oil, Above 250°F | 4 | 4 | 4 | 4 | 4 | 4 | 4 | 4 | 2 | 4 | 4 | X | 1 |","verified_fields":["aflas","butyl","chemical","epdm","fluorosilicone","hypalon","kalrez","neoprene","nitrile","polyacrylate","polyurethane","rating_scale","sbr","silicone","viton"]},{"chemical":"Petroleum Oil, Below 250°F","nitrile":"1","epdm":"4","neoprene":"2","sbr":"4","silicone":"2","butyl":"4","polyacrylate":"2","hypalon":"2","viton":"1","polyurethane":"2","fluorosilicone":"2","aflas":"X","kalrez":"1","rating_scale":"1 = Satisfactory, 2 = Fair, 3 = Doubtful, 4 = Unsatisfactory, X = Insufficient Data","id":"petroleum-oil-below-250-f","url":"https://referencesource.org/chemical-elastomer-material-compatibility/petroleum-oil-below-250-f/","source":"https://mykin.com/rubber-chemical-resistance-chart-5","source_quote":"Petroleum Oil, Below 250°F | 1 | 4 | 2 | 4 | 2 | 4 | 2 | 2 | 1 | 2 | 2 | X | 1 |","verified_fields":["aflas","butyl","chemical","epdm","fluorosilicone","hypalon","kalrez","neoprene","nitrile","polyacrylate","polyurethane","rating_scale","sbr","silicone","viton"]},{"chemical":"Petroleum Oil, Crude","nitrile":"1","epdm":"4","neoprene":"2","sbr":"4","silicone":"4","butyl":"4","polyacrylate":"1","hypalon":"2","viton":"1","polyurethane":"1","fluorosilicone":"1","aflas":"X","kalrez":"1","rating_scale":"1 = Satisfactory, 2 = Fair, 3 = Doubtful, 4 = Unsatisfactory, X = Insufficient Data","id":"petroleum-oil-crude","url":"https://referencesource.org/chemical-elastomer-material-compatibility/petroleum-oil-crude/","source":"https://mykin.com/rubber-chemical-resistance-chart-5","source_quote":"Petroleum Oil, Crude | 1 | 4 | 2 | 4 | 4 | 4 | 1 | 2 | 1 | 1 | 1 | X | 1 |","verified_fields":["aflas","butyl","chemical","epdm","fluorosilicone","hypalon","kalrez","neoprene","nitrile","polyacrylate","polyurethane","rating_scale","sbr","silicone","viton"]},{"chemical":"Phenol","nitrile":"4","epdm":"4","neoprene":"4","sbr":"4","silicone":"4","butyl":"4","polyacrylate":"4","hypalon":"4","viton":"1","polyurethane":"4","fluorosilicone":"2","aflas":"X","kalrez":"1","rating_scale":"1 = Satisfactory, 2 = Fair, 3 = Doubtful, 4 = Unsatisfactory, X = Insufficient Data","id":"phenol","url":"https://referencesource.org/chemical-elastomer-material-compatibility/phenol/","source":"https://mykin.com/rubber-chemical-resistance-chart-5","source_quote":"Phenol | 4 | 4 | 4 | 4 | 4 | 4 | 4 | 4 | 1 | 4 | 2 | X | 1 |","verified_fields":["aflas","butyl","chemical","epdm","fluorosilicone","hypalon","kalrez","neoprene","nitrile","polyacrylate","polyurethane","rating_scale","sbr","silicone","viton"]},{"chemical":"Phenol, 70% / 30% H2O","nitrile":"4","epdm":"4","neoprene":"4","sbr":"4","silicone":"4","butyl":"4","polyacrylate":"4","hypalon":"4","viton":"1","polyurethane":"4","fluorosilicone":"2","aflas":"X","kalrez":"1","rating_scale":"1 = Satisfactory, 2 = Fair, 3 = Doubtful, 4 = Unsatisfactory, X = Insufficient Data","id":"phenol-70-30-h2o","url":"https://referencesource.org/chemical-elastomer-material-compatibility/phenol-70-30-h2o/","source":"https://mykin.com/rubber-chemical-resistance-chart-5","source_quote":"Phenol, 70% / 30% H2O | 4 | 4 | 4 | 4 | 4 | 4 | 4 | 4 | 1 | 4 | 2 | X | 1 |","verified_fields":["aflas","butyl","chemical","epdm","fluorosilicone","hypalon","kalrez","neoprene","nitrile","polyacrylate","polyurethane","rating_scale","sbr","silicone","viton"]},{"chemical":"Phenol, 85% / 15% H2O","nitrile":"4","epdm":"4","neoprene":"4","sbr":"4","silicone":"4","butyl":"4","polyacrylate":"4","hypalon":"4","viton":"1","polyurethane":"4","fluorosilicone":"2","aflas":"X","kalrez":"1","rating_scale":"1 = Satisfactory, 2 = Fair, 3 = Doubtful, 4 = Unsatisfactory, X = Insufficient Data","id":"phenol-85-15-h2o","url":"https://referencesource.org/chemical-elastomer-material-compatibility/phenol-85-15-h2o/","source":"https://mykin.com/rubber-chemical-resistance-chart-5","source_quote":"Phenol, 85% / 15% H2O | 4 | 4 | 4 | 4 | 4 | 4 | 4 | 4 | 1 | 4 | 2 | X | 1 |","verified_fields":["aflas","butyl","chemical","epdm","fluorosilicone","hypalon","kalrez","neoprene","nitrile","polyacrylate","polyurethane","rating_scale","sbr","silicone","viton"]},{"chemical":"Phenolic Sulfonate","nitrile":"3","epdm":"1","neoprene":"1","sbr":"1","silicone":"2","butyl":"1","polyacrylate":"4","hypalon":"1","viton":"3","polyurethane":"4","fluorosilicone":"1","aflas":"X","kalrez":"1","rating_scale":"1 = Satisfactory, 2 = Fair, 3 = Doubtful, 4 = Unsatisfactory, X = Insufficient Data","id":"phenolic-sulfonate","url":"https://referencesource.org/chemical-elastomer-material-compatibility/phenolic-sulfonate/","source":"https://mykin.com/rubber-chemical-resistance-chart-5","source_quote":"Phenolic Sulfonate | 3 | 1 | 1 | 1 | 2 | 1 | 4 | 1 | 3 | 4 | 1 | X | 1 |","verified_fields":["aflas","butyl","chemical","epdm","fluorosilicone","hypalon","kalrez","neoprene","nitrile","polyacrylate","polyurethane","rating_scale","sbr","silicone","viton"]},{"chemical":"Phenolsulfonic Acid","nitrile":"3","epdm":"1","neoprene":"1","sbr":"1","silicone":"2","butyl":"1","polyacrylate":"4","hypalon":"1","viton":"3","polyurethane":"4","fluorosilicone":"1","aflas":"X","kalrez":"1","rating_scale":"1 = Satisfactory, 2 = Fair, 3 = Doubtful, 4 = Unsatisfactory, X = Insufficient Data","id":"phenolsulfonic-acid","url":"https://referencesource.org/chemical-elastomer-material-compatibility/phenolsulfonic-acid/","source":"https://mykin.com/rubber-chemical-resistance-chart-5","source_quote":"Phenolsulfonic Acid | 3 | 1 | 1 | 1 | 2 | 1 | 4 | 1 | 3 | 4 | 1 | X | 1 |","verified_fields":["aflas","butyl","chemical","epdm","fluorosilicone","hypalon","kalrez","neoprene","nitrile","polyacrylate","polyurethane","rating_scale","sbr","silicone","viton"]},{"chemical":"Phenylacetamide","nitrile":"X","epdm":"X","neoprene":"4","sbr":"4","silicone":"X","butyl":"4","polyacrylate":"4","hypalon":"4","viton":"1","polyurethane":"3","fluorosilicone":"2","aflas":"X","kalrez":"1","rating_scale":"1 = Satisfactory, 2 = Fair, 3 = Doubtful, 4 = Unsatisfactory, X = Insufficient Data","id":"phenylacetamide","url":"https://referencesource.org/chemical-elastomer-material-compatibility/phenylacetamide/","source":"https://mykin.com/rubber-chemical-resistance-chart-5","source_quote":"Phenylacetamide | X | X | 4 | 4 | X | 4 | 4 | 4 | 1 | 3 | 2 | X | 1 |","verified_fields":["aflas","butyl","chemical","epdm","fluorosilicone","hypalon","kalrez","neoprene","nitrile","polyacrylate","polyurethane","rating_scale","sbr","silicone","viton"]},{"chemical":"Phenylacetate","nitrile":"3","epdm":"1","neoprene":"1","sbr":"1","silicone":"2","butyl":"1","polyacrylate":"4","hypalon":"1","viton":"3","polyurethane":"4","fluorosilicone":"1","aflas":"X","kalrez":"1","rating_scale":"1 = Satisfactory, 2 = Fair, 3 = Doubtful, 4 = Unsatisfactory, X = Insufficient Data","id":"phenylacetate","url":"https://referencesource.org/chemical-elastomer-material-compatibility/phenylacetate/","source":"https://mykin.com/rubber-chemical-resistance-chart-5","source_quote":"Phenylacetate | 3 | 1 | 1 | 1 | 2 | 1 | 4 | 1 | 3 | 4 | 1 | X | 1 |","verified_fields":["aflas","butyl","chemical","epdm","fluorosilicone","hypalon","kalrez","neoprene","nitrile","polyacrylate","polyurethane","rating_scale","sbr","silicone","viton"]},{"chemical":"Phenylacetic Acid","nitrile":"3","epdm":"1","neoprene":"1","sbr":"1","silicone":"2","butyl":"1","polyacrylate":"4","hypalon":"1","viton":"3","polyurethane":"4","fluorosilicone":"1","aflas":"X","kalrez":"1","rating_scale":"1 = Satisfactory, 2 = Fair, 3 = Doubtful, 4 = Unsatisfactory, X = Insufficient Data","id":"phenylacetic-acid","url":"https://referencesource.org/chemical-elastomer-material-compatibility/phenylacetic-acid/","source":"https://mykin.com/rubber-chemical-resistance-chart-5","source_quote":"Phenylacetic Acid | 3 | 1 | 1 | 1 | 2 | 1 | 4 | 1 | 3 | 4 | 1 | X | 1 |","verified_fields":["aflas","butyl","chemical","epdm","fluorosilicone","hypalon","kalrez","neoprene","nitrile","polyacrylate","polyurethane","rating_scale","sbr","silicone","viton"]},{"chemical":"Phenylbenzene","nitrile":"4","epdm":"4","neoprene":"4","sbr":"4","silicone":"4","butyl":"4","polyacrylate":"4","hypalon":"4","viton":"1","polyurethane":"4","fluorosilicone":"2","aflas":"X","kalrez":"1","rating_scale":"1 = Satisfactory, 2 = Fair, 3 = Doubtful, 4 = Unsatisfactory, X = Insufficient Data","id":"phenylbenzene","url":"https://referencesource.org/chemical-elastomer-material-compatibility/phenylbenzene/","source":"https://mykin.com/rubber-chemical-resistance-chart-5","source_quote":"Phenylbenzene | 4 | 4 | 4 | 4 | 4 | 4 | 4 | 4 | 1 | 4 | 2 | X | 1 |","verified_fields":["aflas","butyl","chemical","epdm","fluorosilicone","hypalon","kalrez","neoprene","nitrile","polyacrylate","polyurethane","rating_scale","sbr","silicone","viton"]},{"chemical":"Phenylene Diamine","nitrile":"X","epdm":"X","neoprene":"X","sbr":"X","silicone":"X","butyl":"X","polyacrylate":"X","hypalon":"X","viton":"X","polyurethane":"X","fluorosilicone":"X","aflas":"X","kalrez":"1","rating_scale":"1 = Satisfactory, 2 = Fair, 3 = Doubtful, 4 = Unsatisfactory, X = Insufficient Data","id":"phenylene-diamine","url":"https://referencesource.org/chemical-elastomer-material-compatibility/phenylene-diamine/","source":"https://mykin.com/rubber-chemical-resistance-chart-5","source_quote":"Phenylene Diamine | X | X | X | X | X | X | X | X | X | X | X | X | 1 |","verified_fields":["aflas","butyl","chemical","epdm","fluorosilicone","hypalon","kalrez","neoprene","nitrile","polyacrylate","polyurethane","rating_scale","sbr","silicone","viton"]},{"chemical":"Phenylethyl Alcohol","nitrile":"X","epdm":"X","neoprene":"4","sbr":"4","silicone":"X","butyl":"4","polyacrylate":"4","hypalon":"4","viton":"1","polyurethane":"3","fluorosilicone":"2","aflas":"X","kalrez":"1","rating_scale":"1 = Satisfactory, 2 = Fair, 3 = Doubtful, 4 = Unsatisfactory, X = Insufficient Data","id":"phenylethyl-alcohol","url":"https://referencesource.org/chemical-elastomer-material-compatibility/phenylethyl-alcohol/","source":"https://mykin.com/rubber-chemical-resistance-chart-5","source_quote":"Phenylethyl Alcohol | X | X | 4 | 4 | X | 4 | 4 | 4 | 1 | 3 | 2 | X | 1 |","verified_fields":["aflas","butyl","chemical","epdm","fluorosilicone","hypalon","kalrez","neoprene","nitrile","polyacrylate","polyurethane","rating_scale","sbr","silicone","viton"]},{"chemical":"Phenylethyl Ether","nitrile":"4","epdm":"4","neoprene":"4","sbr":"4","silicone":"4","butyl":"4","polyacrylate":"4","hypalon":"4","viton":"4","polyurethane":"4","fluorosilicone":"4","aflas":"X","kalrez":"1","rating_scale":"1 = Satisfactory, 2 = Fair, 3 = Doubtful, 4 = Unsatisfactory, X = Insufficient Data","id":"phenylethyl-ether","url":"https://referencesource.org/chemical-elastomer-material-compatibility/phenylethyl-ether/","source":"https://mykin.com/rubber-chemical-resistance-chart-5","source_quote":"Phenylethyl Ether | 4 | 4 | 4 | 4 | 4 | 4 | 4 | 4 | 4 | 4 | 4 | X | 1 |","verified_fields":["aflas","butyl","chemical","epdm","fluorosilicone","hypalon","kalrez","neoprene","nitrile","polyacrylate","polyurethane","rating_scale","sbr","silicone","viton"]},{"chemical":"Phenylethyl Malonic Ester","nitrile":"X","epdm":"X","neoprene":"4","sbr":"4","silicone":"X","butyl":"4","polyacrylate":"4","hypalon":"4","viton":"1","polyurethane":"3","fluorosilicone":"2","aflas":"X","kalrez":"1","rating_scale":"1 = Satisfactory, 2 = Fair, 3 = Doubtful, 4 = Unsatisfactory, X = Insufficient Data","id":"phenylethyl-malonic-ester","url":"https://referencesource.org/chemical-elastomer-material-compatibility/phenylethyl-malonic-ester/","source":"https://mykin.com/rubber-chemical-resistance-chart-5","source_quote":"Phenylethyl Malonic Ester | X | X | 4 | 4 | X | 4 | 4 | 4 | 1 | 3 | 2 | X | 1 |","verified_fields":["aflas","butyl","chemical","epdm","fluorosilicone","hypalon","kalrez","neoprene","nitrile","polyacrylate","polyurethane","rating_scale","sbr","silicone","viton"]},{"chemical":"Phenylglycerine","nitrile":"3","epdm":"1","neoprene":"1","sbr":"1","silicone":"2","butyl":"1","polyacrylate":"4","hypalon":"1","viton":"3","polyurethane":"4","fluorosilicone":"1","aflas":"X","kalrez":"1","rating_scale":"1 = Satisfactory, 2 = Fair, 3 = Doubtful, 4 = Unsatisfactory, X = Insufficient Data","id":"phenylglycerine","url":"https://referencesource.org/chemical-elastomer-material-compatibility/phenylglycerine/","source":"https://mykin.com/rubber-chemical-resistance-chart-5","source_quote":"Phenylglycerine | 3 | 1 | 1 | 1 | 2 | 1 | 4 | 1 | 3 | 4 | 1 | X | 1 |","verified_fields":["aflas","butyl","chemical","epdm","fluorosilicone","hypalon","kalrez","neoprene","nitrile","polyacrylate","polyurethane","rating_scale","sbr","silicone","viton"]},{"chemical":"Phenylhydrazine","nitrile":"4","epdm":"2","neoprene":"4","sbr":"2","silicone":"X","butyl":"4","polyacrylate":"4","hypalon":"4","viton":"1","polyurethane":"X","fluorosilicone":"X","aflas":"X","kalrez":"1","rating_scale":"1 = Satisfactory, 2 = Fair, 3 = Doubtful, 4 = Unsatisfactory, X = Insufficient Data","id":"phenylhydrazine","url":"https://referencesource.org/chemical-elastomer-material-compatibility/phenylhydrazine/","source":"https://mykin.com/rubber-chemical-resistance-chart-5","source_quote":"Phenylhydrazine | 4 | 2 | 4 | 2 | X | 4 | 4 | 4 | 1 | X | X | X | 1 |","verified_fields":["aflas","butyl","chemical","epdm","fluorosilicone","hypalon","kalrez","neoprene","nitrile","polyacrylate","polyurethane","rating_scale","sbr","silicone","viton"]},{"chemical":"Phenylhydrazine Hydrochloride","nitrile":"3","epdm":"1","neoprene":"1","sbr":"1","silicone":"2","butyl":"1","polyacrylate":"4","hypalon":"1","viton":"3","polyurethane":"4","fluorosilicone":"1","aflas":"X","kalrez":"1","rating_scale":"1 = Satisfactory, 2 = Fair, 3 = Doubtful, 4 = Unsatisfactory, X = Insufficient Data","id":"phenylhydrazine-hydrochloride","url":"https://referencesource.org/chemical-elastomer-material-compatibility/phenylhydrazine-hydrochloride/","source":"https://mykin.com/rubber-chemical-resistance-chart-5","source_quote":"Phenylhydrazine Hydrochloride | 3 | 1 | 1 | 1 | 2 | 1 | 4 | 1 | 3 | 4 | 1 | X | 1 |","verified_fields":["aflas","butyl","chemical","epdm","fluorosilicone","hypalon","kalrez","neoprene","nitrile","polyacrylate","polyurethane","rating_scale","sbr","silicone","viton"]},{"chemical":"Phenylmercuric Acetate","nitrile":"3","epdm":"1","neoprene":"1","sbr":"1","silicone":"2","butyl":"1","polyacrylate":"4","hypalon":"1","viton":"3","polyurethane":"4","fluorosilicone":"1","aflas":"X","kalrez":"1","rating_scale":"1 = Satisfactory, 2 = Fair, 3 = Doubtful, 4 = Unsatisfactory, X = Insufficient Data","id":"phenylmercuric-acetate","url":"https://referencesource.org/chemical-elastomer-material-compatibility/phenylmercuric-acetate/","source":"https://mykin.com/rubber-chemical-resistance-chart-5","source_quote":"Phenylmercuric Acetate | 3 | 1 | 1 | 1 | 2 | 1 | 4 | 1 | 3 | 4 | 1 | X | 1 |","verified_fields":["aflas","butyl","chemical","epdm","fluorosilicone","hypalon","kalrez","neoprene","nitrile","polyacrylate","polyurethane","rating_scale","sbr","silicone","viton"]},{"chemical":"Phorone","nitrile":"4","epdm":"3","neoprene":"4","sbr":"4","silicone":"4","butyl":"3","polyacrylate":"4","hypalon":"4","viton":"4","polyurethane":"4","fluorosilicone":"4","aflas":"X","kalrez":"1","rating_scale":"1 = Satisfactory, 2 = Fair, 3 = Doubtful, 4 = Unsatisfactory, X = Insufficient Data","id":"phorone","url":"https://referencesource.org/chemical-elastomer-material-compatibility/phorone/","source":"https://mykin.com/rubber-chemical-resistance-chart-5","source_quote":"Phorone | 4 | 3 | 4 | 4 | 4 | 3 | 4 | 4 | 4 | 4 | 4 | X | 1 |","verified_fields":["aflas","butyl","chemical","epdm","fluorosilicone","hypalon","kalrez","neoprene","nitrile","polyacrylate","polyurethane","rating_scale","sbr","silicone","viton"]},{"chemical":"Phosgene","nitrile":"X","epdm":"X","neoprene":"X","sbr":"X","silicone":"X","butyl":"X","polyacrylate":"X","hypalon":"X","viton":"X","polyurethane":"X","fluorosilicone":"X","aflas":"X","kalrez":"1","rating_scale":"1 = Satisfactory, 2 = Fair, 3 = Doubtful, 4 = Unsatisfactory, X = Insufficient Data","id":"phosgene","url":"https://referencesource.org/chemical-elastomer-material-compatibility/phosgene/","source":"https://mykin.com/rubber-chemical-resistance-chart-5","source_quote":"Phosgene | X | X | X | X | X | X | X | X | X | X | X | X | 1 |","verified_fields":["aflas","butyl","chemical","epdm","fluorosilicone","hypalon","kalrez","neoprene","nitrile","polyacrylate","polyurethane","rating_scale","sbr","silicone","viton"]},{"chemical":"Phosphine","nitrile":"X","epdm":"X","neoprene":"X","sbr":"X","silicone":"X","butyl":"X","polyacrylate":"X","hypalon":"X","viton":"X","polyurethane":"X","fluorosilicone":"X","aflas":"X","kalrez":"1","rating_scale":"1 = Satisfactory, 2 = Fair, 3 = Doubtful, 4 = Unsatisfactory, X = Insufficient Data","id":"phosphine","url":"https://referencesource.org/chemical-elastomer-material-compatibility/phosphine/","source":"https://mykin.com/rubber-chemical-resistance-chart-5","source_quote":"Phosphine | X | X | X | X | X | X | X | X | X | X | X | X | 1 |","verified_fields":["aflas","butyl","chemical","epdm","fluorosilicone","hypalon","kalrez","neoprene","nitrile","polyacrylate","polyurethane","rating_scale","sbr","silicone","viton"]},{"chemical":"Phosphoric Acid 3 Molar to 158°F","nitrile":"1","epdm":"1","neoprene":"2","sbr":"2","silicone":"2","butyl":"1","polyacrylate":"3","hypalon":"1","viton":"1","polyurethane":"4","fluorosilicone":"2","aflas":"X","kalrez":"1","rating_scale":"1 = Satisfactory, 2 = Fair, 3 = Doubtful, 4 = Unsatisfactory, X = Insufficient Data","id":"phosphoric-acid-3-molar-to-158-f","url":"https://referencesource.org/chemical-elastomer-material-compatibility/phosphoric-acid-3-molar-to-158-f/","source":"https://mykin.com/rubber-chemical-resistance-chart-5","source_quote":"Phosphoric Acid 3 Molar to 158°F | 1 | 1 | 2 | 2 | 2 | 1 | 3 | 1 | 1 | 4 | 2 | X | 1 |","verified_fields":["aflas","butyl","chemical","epdm","fluorosilicone","hypalon","kalrez","neoprene","nitrile","polyacrylate","polyurethane","rating_scale","sbr","silicone","viton"]},{"chemical":"Phosphoric Acid, 20%","nitrile":"X","epdm":"X","neoprene":"X","sbr":"X","silicone":"X","butyl":"X","polyacrylate":"X","hypalon":"X","viton":"X","polyurethane":"X","fluorosilicone":"X","aflas":"X","kalrez":"1","rating_scale":"1 = Satisfactory, 2 = Fair, 3 = Doubtful, 4 = Unsatisfactory, X = Insufficient Data","id":"phosphoric-acid-20","url":"https://referencesource.org/chemical-elastomer-material-compatibility/phosphoric-acid-20/","source":"https://mykin.com/rubber-chemical-resistance-chart-5","source_quote":"Phosphoric Acid, 20% | X | X | X | X | X | X | X | X | X | X | X | X | 1 |","verified_fields":["aflas","butyl","chemical","epdm","fluorosilicone","hypalon","kalrez","neoprene","nitrile","polyacrylate","polyurethane","rating_scale","sbr","silicone","viton"]},{"chemical":"Phosphoric Acid, 45%","nitrile":"X","epdm":"X","neoprene":"X","sbr":"X","silicone":"X","butyl":"X","polyacrylate":"X","hypalon":"X","viton":"X","polyurethane":"X","fluorosilicone":"X","aflas":"X","kalrez":"1","rating_scale":"1 = Satisfactory, 2 = Fair, 3 = Doubtful, 4 = Unsatisfactory, X = Insufficient Data","id":"phosphoric-acid-45","url":"https://referencesource.org/chemical-elastomer-material-compatibility/phosphoric-acid-45/","source":"https://mykin.com/rubber-chemical-resistance-chart-5","source_quote":"Phosphoric Acid, 45% | X | X | X | X | X | X | X | X | X | X | X | X | 1 |","verified_fields":["aflas","butyl","chemical","epdm","fluorosilicone","hypalon","kalrez","neoprene","nitrile","polyacrylate","polyurethane","rating_scale","sbr","silicone","viton"]},{"chemical":"Phosphoric Acid Concentrated Room Temp","nitrile":"2","epdm":"1","neoprene":"2","sbr":"1","silicone":"3","butyl":"1","polyacrylate":"2","hypalon":"1","viton":"1","polyurethane":"4","fluorosilicone":"3","aflas":"X","kalrez":"1","rating_scale":"1 = Satisfactory, 2 = Fair, 3 = Doubtful, 4 = Unsatisfactory, X = Insufficient Data","id":"phosphoric-acid-concentrated-room-temp","url":"https://referencesource.org/chemical-elastomer-material-compatibility/phosphoric-acid-concentrated-room-temp/","source":"https://mykin.com/rubber-chemical-resistance-chart-5","source_quote":"Phosphoric Acid Concentrated Room Temp | 2 | 1 | 2 | 1 | 3 | 1 | 2 | 1 | 1 | 4 | 3 | X | 1 |","verified_fields":["aflas","butyl","chemical","epdm","fluorosilicone","hypalon","kalrez","neoprene","nitrile","polyacrylate","polyurethane","rating_scale","sbr","silicone","viton"]},{"chemical":"Phosphoric Acid Concentrated to 158°F","nitrile":"4","epdm":"1","neoprene":"3","sbr":"2","silicone":"4","butyl":"1","polyacrylate":"3","hypalon":"1","viton":"1","polyurethane":"4","fluorosilicone":"3","aflas":"X","kalrez":"1","rating_scale":"1 = Satisfactory, 2 = Fair, 3 = Doubtful, 4 = Unsatisfactory, X = Insufficient Data","id":"phosphoric-acid-concentrated-to-158-f","url":"https://referencesource.org/chemical-elastomer-material-compatibility/phosphoric-acid-concentrated-to-158-f/","source":"https://mykin.com/rubber-chemical-resistance-chart-5","source_quote":"Phosphoric Acid Concentrated to 158°F | 4 | 1 | 3 | 2 | 4 | 1 | 3 | 1 | 1 | 4 | 3 | X | 1 |","verified_fields":["aflas","butyl","chemical","epdm","fluorosilicone","hypalon","kalrez","neoprene","nitrile","polyacrylate","polyurethane","rating_scale","sbr","silicone","viton"]},{"chemical":"Phosphorus (Molten)","nitrile":"X","epdm":"X","neoprene":"X","sbr":"X","silicone":"X","butyl":"X","polyacrylate":"X","hypalon":"X","viton":"X","polyurethane":"X","fluorosilicone":"X","aflas":"X","kalrez":"1","rating_scale":"1 = Satisfactory, 2 = Fair, 3 = Doubtful, 4 = Unsatisfactory, X = Insufficient Data","id":"phosphorus-molten","url":"https://referencesource.org/chemical-elastomer-material-compatibility/phosphorus-molten/","source":"https://mykin.com/rubber-chemical-resistance-chart-5","source_quote":"Phosphorus (Molten) | X | X | X | X | X | X | X | X | X | X | X | X | 1 |","verified_fields":["aflas","butyl","chemical","epdm","fluorosilicone","hypalon","kalrez","neoprene","nitrile","polyacrylate","polyurethane","rating_scale","sbr","silicone","viton"]},{"chemical":"Phosphorus Oxychloride","nitrile":"X","epdm":"X","neoprene":"X","sbr":"X","silicone":"X","butyl":"X","polyacrylate":"X","hypalon":"X","viton":"X","polyurethane":"X","fluorosilicone":"X","aflas":"X","kalrez":"1","rating_scale":"1 = Satisfactory, 2 = Fair, 3 = Doubtful, 4 = Unsatisfactory, X = Insufficient Data","id":"phosphorus-oxychloride","url":"https://referencesource.org/chemical-elastomer-material-compatibility/phosphorus-oxychloride/","source":"https://mykin.com/rubber-chemical-resistance-chart-5","source_quote":"Phosphorus Oxychloride | X | X | X | X | X | X | X | X | X | X | X | X | 1 |","verified_fields":["aflas","butyl","chemical","epdm","fluorosilicone","hypalon","kalrez","neoprene","nitrile","polyacrylate","polyurethane","rating_scale","sbr","silicone","viton"]},{"chemical":"Phosphorus Trichloride","nitrile":"4","epdm":"1","neoprene":"4","sbr":"4","silicone":"X","butyl":"1","polyacrylate":"X","hypalon":"4","viton":"1","polyurethane":"X","fluorosilicone":"1","aflas":"X","kalrez":"1","rating_scale":"1 = Satisfactory, 2 = Fair, 3 = Doubtful, 4 = Unsatisfactory, X = Insufficient Data","id":"phosphorus-trichloride","url":"https://referencesource.org/chemical-elastomer-material-compatibility/phosphorus-trichloride/","source":"https://mykin.com/rubber-chemical-resistance-chart-5","source_quote":"Phosphorus Trichloride | 4 | 1 | 4 | 4 | X | 1 | X | 4 | 1 | X | 1 | X | 1 |","verified_fields":["aflas","butyl","chemical","epdm","fluorosilicone","hypalon","kalrez","neoprene","nitrile","polyacrylate","polyurethane","rating_scale","sbr","silicone","viton"]},{"chemical":"Phosphorus Trichloride Acid","nitrile":"4","epdm":"1","neoprene":"4","sbr":"X","silicone":"X","butyl":"X","polyacrylate":"X","hypalon":"X","viton":"1","polyurethane":"X","fluorosilicone":"X","aflas":"1","kalrez":"1","rating_scale":"1 = Satisfactory, 2 = Fair, 3 = Doubtful, 4 = Unsatisfactory, X = Insufficient Data","id":"phosphorus-trichloride-acid","url":"https://referencesource.org/chemical-elastomer-material-compatibility/phosphorus-trichloride-acid/","source":"https://mykin.com/rubber-chemical-resistance-chart-5","source_quote":"Phosphorus Trichloride Acid | 4 | 1 | 4 | X | X | X | X | X | 1 | X | X | 1 | 1 |","verified_fields":["aflas","butyl","chemical","epdm","fluorosilicone","hypalon","kalrez","neoprene","nitrile","polyacrylate","polyurethane","rating_scale","sbr","silicone","viton"]},{"chemical":"Phthalic Acid","nitrile":"3","epdm":"1","neoprene":"1","sbr":"1","silicone":"2","butyl":"1","polyacrylate":"4","hypalon":"1","viton":"3","polyurethane":"4","fluorosilicone":"1","aflas":"X","kalrez":"1","rating_scale":"1 = Satisfactory, 2 = Fair, 3 = Doubtful, 4 = Unsatisfactory, X = Insufficient Data","id":"phthalic-acid","url":"https://referencesource.org/chemical-elastomer-material-compatibility/phthalic-acid/","source":"https://mykin.com/rubber-chemical-resistance-chart-5","source_quote":"Phthalic Acid | 3 | 1 | 1 | 1 | 2 | 1 | 4 | 1 | 3 | 4 | 1 | X | 1 |","verified_fields":["aflas","butyl","chemical","epdm","fluorosilicone","hypalon","kalrez","neoprene","nitrile","polyacrylate","polyurethane","rating_scale","sbr","silicone","viton"]},{"chemical":"Phthalic Anhydride","nitrile":"3","epdm":"1","neoprene":"1","sbr":"1","silicone":"2","butyl":"1","polyacrylate":"4","hypalon":"1","viton":"3","polyurethane":"4","fluorosilicone":"1","aflas":"X","kalrez":"1","rating_scale":"1 = Satisfactory, 2 = Fair, 3 = Doubtful, 4 = Unsatisfactory, X = Insufficient Data","id":"phthalic-anhydride","url":"https://referencesource.org/chemical-elastomer-material-compatibility/phthalic-anhydride/","source":"https://mykin.com/rubber-chemical-resistance-chart-5","source_quote":"Phthalic Anhydride | 3 | 1 | 1 | 1 | 2 | 1 | 4 | 1 | 3 | 4 | 1 | X | 1 |","verified_fields":["aflas","butyl","chemical","epdm","fluorosilicone","hypalon","kalrez","neoprene","nitrile","polyacrylate","polyurethane","rating_scale","sbr","silicone","viton"]},{"chemical":"Pickling Solution","nitrile":"4","epdm":"3","neoprene":"4","sbr":"4","silicone":"4","butyl":"3","polyacrylate":"4","hypalon":"2","viton":"2","polyurethane":"4","fluorosilicone":"4","aflas":"X","kalrez":"1","rating_scale":"1 = Satisfactory, 2 = Fair, 3 = Doubtful, 4 = Unsatisfactory, X = Insufficient Data","id":"pickling-solution","url":"https://referencesource.org/chemical-elastomer-material-compatibility/pickling-solution/","source":"https://mykin.com/rubber-chemical-resistance-chart-5","source_quote":"Pickling Solution | 4 | 3 | 4 | 4 | 4 | 3 | 4 | 2 | 2 | 4 | 4 | X | 1 |","verified_fields":["aflas","butyl","chemical","epdm","fluorosilicone","hypalon","kalrez","neoprene","nitrile","polyacrylate","polyurethane","rating_scale","sbr","silicone","viton"]},{"chemical":"Picric Acid (aq)","nitrile":"1","epdm":"1","neoprene":"1","sbr":"2","silicone":"X","butyl":"1","polyacrylate":"X","hypalon":"1","viton":"1","polyurethane":"X","fluorosilicone":"2","aflas":"X","kalrez":"1","rating_scale":"1 = Satisfactory, 2 = Fair, 3 = Doubtful, 4 = Unsatisfactory, X = Insufficient Data","id":"picric-acid-aq","url":"https://referencesource.org/chemical-elastomer-material-compatibility/picric-acid-aq/","source":"https://mykin.com/rubber-chemical-resistance-chart-5","source_quote":"Picric Acid (aq) | 1 | 1 | 1 | 2 | X | 1 | X | 1 | 1 | X | 2 | X | 1 |","verified_fields":["aflas","butyl","chemical","epdm","fluorosilicone","hypalon","kalrez","neoprene","nitrile","polyacrylate","polyurethane","rating_scale","sbr","silicone","viton"]},{"chemical":"Picric Acid Molten","nitrile":"2","epdm":"2","neoprene":"2","sbr":"2","silicone":"4","butyl":"2","polyacrylate":"X","hypalon":"2","viton":"1","polyurethane":"X","fluorosilicone":"2","aflas":"X","kalrez":"1","rating_scale":"1 = Satisfactory, 2 = Fair, 3 = Doubtful, 4 = Unsatisfactory, X = Insufficient Data","id":"picric-acid-molten","url":"https://referencesource.org/chemical-elastomer-material-compatibility/picric-acid-molten/","source":"https://mykin.com/rubber-chemical-resistance-chart-5","source_quote":"Picric Acid Molten | 2 | 2 | 2 | 2 | 4 | 2 | X | 2 | 1 | X | 2 | X | 1 |","verified_fields":["aflas","butyl","chemical","epdm","fluorosilicone","hypalon","kalrez","neoprene","nitrile","polyacrylate","polyurethane","rating_scale","sbr","silicone","viton"]},{"chemical":"Pine Oil","nitrile":"1","epdm":"4","neoprene":"4","sbr":"4","silicone":"4","butyl":"4","polyacrylate":"X","hypalon":"4","viton":"1","polyurethane":"X","fluorosilicone":"1","aflas":"X","kalrez":"1","rating_scale":"1 = Satisfactory, 2 = Fair, 3 = Doubtful, 4 = Unsatisfactory, X = Insufficient Data","id":"pine-oil","url":"https://referencesource.org/chemical-elastomer-material-compatibility/pine-oil/","source":"https://mykin.com/rubber-chemical-resistance-chart-5","source_quote":"Pine Oil | 1 | 4 | 4 | 4 | 4 | 4 | X | 4 | 1 | X | 1 | X | 1 |","verified_fields":["aflas","butyl","chemical","epdm","fluorosilicone","hypalon","kalrez","neoprene","nitrile","polyacrylate","polyurethane","rating_scale","sbr","silicone","viton"]},{"chemical":"Pine Tar","nitrile":"1","epdm":"4","neoprene":"2","sbr":"4","silicone":"2","butyl":"4","polyacrylate":"1","hypalon":"2","viton":"1","polyurethane":"1","fluorosilicone":"1","aflas":"X","kalrez":"1","rating_scale":"1 = Satisfactory, 2 = Fair, 3 = Doubtful, 4 = Unsatisfactory, X = Insufficient Data","id":"pine-tar","url":"https://referencesource.org/chemical-elastomer-material-compatibility/pine-tar/","source":"https://mykin.com/rubber-chemical-resistance-chart-5","source_quote":"Pine Tar | 1 | 4 | 2 | 4 | 2 | 4 | 1 | 2 | 1 | 1 | 1 | X | 1 |","verified_fields":["aflas","butyl","chemical","epdm","fluorosilicone","hypalon","kalrez","neoprene","nitrile","polyacrylate","polyurethane","rating_scale","sbr","silicone","viton"]},{"chemical":"Pinene","nitrile":"2","epdm":"4","neoprene":"3","sbr":"4","silicone":"4","butyl":"4","polyacrylate":"4","hypalon":"4","viton":"1","polyurethane":"2","fluorosilicone":"1","aflas":"X","kalrez":"1","rating_scale":"1 = Satisfactory, 2 = Fair, 3 = Doubtful, 4 = Unsatisfactory, X = Insufficient Data","id":"pinene","url":"https://referencesource.org/chemical-elastomer-material-compatibility/pinene/","source":"https://mykin.com/rubber-chemical-resistance-chart-5","source_quote":"Pinene | 2 | 4 | 3 | 4 | 4 | 4 | 4 | 4 | 1 | 2 | 1 | X | 1 |","verified_fields":["aflas","butyl","chemical","epdm","fluorosilicone","hypalon","kalrez","neoprene","nitrile","polyacrylate","polyurethane","rating_scale","sbr","silicone","viton"]},{"chemical":"Piperazine","nitrile":"X","epdm":"X","neoprene":"4","sbr":"4","silicone":"X","butyl":"4","polyacrylate":"4","hypalon":"4","viton":"1","polyurethane":"3","fluorosilicone":"2","aflas":"X","kalrez":"1","rating_scale":"1 = Satisfactory, 2 = Fair, 3 = Doubtful, 4 = Unsatisfactory, X = Insufficient Data","id":"piperazine","url":"https://referencesource.org/chemical-elastomer-material-compatibility/piperazine/","source":"https://mykin.com/rubber-chemical-resistance-chart-5","source_quote":"Piperazine | X | X | 4 | 4 | X | 4 | 4 | 4 | 1 | 3 | 2 | X | 1 |","verified_fields":["aflas","butyl","chemical","epdm","fluorosilicone","hypalon","kalrez","neoprene","nitrile","polyacrylate","polyurethane","rating_scale","sbr","silicone","viton"]},{"chemical":"Piperidine","nitrile":"4","epdm":"4","neoprene":"4","sbr":"4","silicone":"4","butyl":"4","polyacrylate":"4","hypalon":"4","viton":"1","polyurethane":"3",
