Repository: joelp22-maker/referencesource-data

# Chemical resistance ratings for common elastomers

The compatibility rating of a chemical against thirteen common elastomer families, as published in an industry chemical resistance chart. Each record is one chemical carrying its rating for Nitrile (NBR), EPDM, Neoprene (CR), SBR, Silicone (VMQ), Butyl (IIR), Polyacrylate (ACM), Hypalon (CSM), Viton (FKM), Polyurethane (AU/EU), Fluorosilicone (FVMQ), Aflas (TFE/P), and Kalrez (FFKM). Answers 'is Viton compatible with acetone', 'which elastomer resists sulfuric acid', 'can I use EPDM with gasoline', and 'Nitrile vs EPDM for sodium hydroxide'.

File: chemical-elastomer-material-compatibility/data.json (part 31 of 41)
"fluorosilicone":"2","aflas":"X","kalrez":"1","rating_scale":"1 = Satisfactory, 2 = Fair, 3 = Doubtful, 4 = Unsatisfactory, X = Insufficient Data","id":"piperidine","url":"https://referencesource.org/chemical-elastomer-material-compatibility/piperidine/","source":"https://mykin.com/rubber-chemical-resistance-chart-5","source_quote":"Piperidine | 4 | 4 | 4 | 4 | 4 | 4 | 4 | 4 | 1 | 3 | 2 | X | 1 |","verified_fields":["aflas","butyl","chemical","epdm","fluorosilicone","hypalon","kalrez","neoprene","nitrile","polyacrylate","polyurethane","rating_scale","sbr","silicone","viton"]},{"chemical":"Piranha (H2SO4:H2O2)(70:30)","nitrile":"X","epdm":"X","neoprene":"X","sbr":"X","silicone":"X","butyl":"X","polyacrylate":"X","hypalon":"X","viton":"X","polyurethane":"X","fluorosilicone":"X","aflas":"X","kalrez":"1","rating_scale":"1 = Satisfactory, 2 = Fair, 3 = Doubtful, 4 = Unsatisfactory, X = Insufficient Data","id":"piranha-h2so4-h2o2-70-30","url":"https://referencesource.org/chemical-elastomer-material-compatibility/piranha-h2so4-h2o2-70-30/","source":"https://mykin.com/rubber-chemical-resistance-chart-5","source_quote":"Piranha (H2SO4:H2O2)(70:30) | X | X | X | X | X | X | X | X | X | X | X | X | 1 |","verified_fields":["aflas","butyl","chemical","epdm","fluorosilicone","hypalon","kalrez","neoprene","nitrile","polyacrylate","polyurethane","rating_scale","sbr","silicone","viton"]},{"chemical":"Plating Solution (Co,Cu,Au,In,Fe,Pb,Ni,Ag,Sn,Zn)","nitrile":"1","epdm":"1","neoprene":"X","sbr":"X","silicone":"X","butyl":"X","polyacrylate":"X","hypalon":"X","viton":"1","polyurethane":"X","fluorosilicone":"X","aflas":"1","kalrez":"1","rating_scale":"1 = Satisfactory, 2 = Fair, 3 = Doubtful, 4 = Unsatisfactory, X = Insufficient Data","id":"plating-solution-co-cu-au-in-fe-pb-ni-ag-sn-zn","url":"https://referencesource.org/chemical-elastomer-material-compatibility/plating-solution-co-cu-au-in-fe-pb-ni-ag-sn-zn/","source":"https://mykin.com/rubber-chemical-resistance-chart-5","source_quote":"Plating Solution (Co,Cu,Au,In,Fe,Pb,Ni,Ag,Sn,Zn) | 1 | 1 | X | X | X | X | X | X | 1 | X | X | 1 | 1 |","verified_fields":["aflas","butyl","chemical","epdm","fluorosilicone","hypalon","kalrez","neoprene","nitrile","polyacrylate","polyurethane","rating_scale","sbr","silicone","viton"]},{"chemical":"Plating Solutions Chrome","nitrile":"4","epdm":"2","neoprene":"4","sbr":"4","silicone":"2","butyl":"2","polyacrylate":"4","hypalon":"4","viton":"1","polyurethane":"4","fluorosilicone":"2","aflas":"X","kalrez":"1","rating_scale":"1 = Satisfactory, 2 = Fair, 3 = Doubtful, 4 = Unsatisfactory, X = Insufficient Data","id":"plating-solutions-chrome","url":"https://referencesource.org/chemical-elastomer-material-compatibility/plating-solutions-chrome/","source":"https://mykin.com/rubber-chemical-resistance-chart-5","source_quote":"Plating Solutions Chrome | 4 | 2 | 4 | 4 | 2 | 2 | 4 | 4 | 1 | 4 | 2 | X | 1 |","verified_fields":["aflas","butyl","chemical","epdm","fluorosilicone","hypalon","kalrez","neoprene","nitrile","polyacrylate","polyurethane","rating_scale","sbr","silicone","viton"]},{"chemical":"Plating Solutions Others","nitrile":"1","epdm":"1","neoprene":"4","sbr":"4","silicone":"4","butyl":"1","polyacrylate":"X","hypalon":"1","viton":"1","polyurethane":"X","fluorosilicone":"X","aflas":"X","kalrez":"1","rating_scale":"1 = Satisfactory, 2 = Fair, 3 = Doubtful, 4 = Unsatisfactory, X = Insufficient Data","id":"plating-solutions-others","url":"https://referencesource.org/chemical-elastomer-material-compatibility/plating-solutions-others/","source":"https://mykin.com/rubber-chemical-resistance-chart-5","source_quote":"Plating Solutions Others | 1 | 1 | 4 | 4 | 4 | 1 | X | 1 | 1 | X | X | X | 1 |","verified_fields":["aflas","butyl","chemical","epdm","fluorosilicone","hypalon","kalrez","neoprene","nitrile","polyacrylate","polyurethane","rating_scale","sbr","silicone","viton"]},{"chemical":"Pneumatic Service","nitrile":"1","epdm":"1","neoprene":"1","sbr":"4","silicone":"4","butyl":"1","polyacrylate":"4","hypalon":"1","viton":"1","polyurethane":"1","fluorosilicone":"4","aflas":"X","kalrez":"1","rating_scale":"1 = Satisfactory, 2 = Fair, 3 = Doubtful, 4 = Unsatisfactory, X = Insufficient Data","id":"pneumatic-service","url":"https://referencesource.org/chemical-elastomer-material-compatibility/pneumatic-service/","source":"https://mykin.com/rubber-chemical-resistance-chart-5","source_quote":"Pneumatic Service | 1 | 1 | 1 | 4 | 4 | 1 | 4 | 1 | 1 | 1 | 4 | X | 1 |","verified_fields":["aflas","butyl","chemical","epdm","fluorosilicone","hypalon","kalrez","neoprene","nitrile","polyacrylate","polyurethane","rating_scale","sbr","silicone","viton"]},{"chemical":"Polyethylene Glycol","nitrile":"2","epdm":"1","neoprene":"2","sbr":"X","silicone":"X","butyl":"X","polyacrylate":"X","hypalon":"X","viton":"3","polyurethane":"X","fluorosilicone":"X","aflas":"1","kalrez":"1","rating_scale":"1 = Satisfactory, 2 = Fair, 3 = Doubtful, 4 = Unsatisfactory, X = Insufficient Data","id":"polyethylene-glycol","url":"https://referencesource.org/chemical-elastomer-material-compatibility/polyethylene-glycol/","source":"https://mykin.com/rubber-chemical-resistance-chart-5","source_quote":"Polyethylene Glycol | 2 | 1 | 2 | X | X | X | X | X | 3 | X | X | 1 | 1 |","verified_fields":["aflas","butyl","chemical","epdm","fluorosilicone","hypalon","kalrez","neoprene","nitrile","polyacrylate","polyurethane","rating_scale","sbr","silicone","viton"]},{"chemical":"Polyglycerol","nitrile":"3","epdm":"1","neoprene":"1","sbr":"1","silicone":"2","butyl":"1","polyacrylate":"4","hypalon":"1","viton":"3","polyurethane":"4","fluorosilicone":"1","aflas":"X","kalrez":"1","rating_scale":"1 = Satisfactory, 2 = Fair, 3 = Doubtful, 4 = Unsatisfactory, X = Insufficient Data","id":"polyglycerol","url":"https://referencesource.org/chemical-elastomer-material-compatibility/polyglycerol/","source":"https://mykin.com/rubber-chemical-resistance-chart-5","source_quote":"Polyglycerol | 3 | 1 | 1 | 1 | 2 | 1 | 4 | 1 | 3 | 4 | 1 | X | 1 |","verified_fields":["aflas","butyl","chemical","epdm","fluorosilicone","hypalon","kalrez","neoprene","nitrile","polyacrylate","polyurethane","rating_scale","sbr","silicone","viton"]},{"chemical":"Polyglycol","nitrile":"3","epdm":"1","neoprene":"1","sbr":"1","silicone":"2","butyl":"1","polyacrylate":"4","hypalon":"1","viton":"3","polyurethane":"4","fluorosilicone":"1","aflas":"X","kalrez":"1","rating_scale":"1 = Satisfactory, 2 = Fair, 3 = Doubtful, 4 = Unsatisfactory, X = Insufficient Data","id":"polyglycol","url":"https://referencesource.org/chemical-elastomer-material-compatibility/polyglycol/","source":"https://mykin.com/rubber-chemical-resistance-chart-5","source_quote":"Polyglycol | 3 | 1 | 1 | 1 | 2 | 1 | 4 | 1 | 3 | 4 | 1 | X | 1 |","verified_fields":["aflas","butyl","chemical","epdm","fluorosilicone","hypalon","kalrez","neoprene","nitrile","polyacrylate","polyurethane","rating_scale","sbr","silicone","viton"]},{"chemical":"Polyvinyl Acetate Emulsion","nitrile":"X","epdm":"1","neoprene":"2","sbr":"4","silicone":"X","butyl":"1","polyacrylate":"X","hypalon":"2","viton":"X","polyurethane":"X","fluorosilicone":"X","aflas":"X","kalrez":"1","rating_scale":"1 = Satisfactory, 2 = Fair, 3 = Doubtful, 4 = Unsatisfactory, X = Insufficient Data","id":"polyvinyl-acetate-emulsion","url":"https://referencesource.org/chemical-elastomer-material-compatibility/polyvinyl-acetate-emulsion/","source":"https://mykin.com/rubber-chemical-resistance-chart-5","source_quote":"Polyvinyl Acetate Emulsion | X | 1 | 2 | 4 | X | 1 | X | 2 | X | X | X | X | 1 |","verified_fields":["aflas","butyl","chemical","epdm","fluorosilicone","hypalon","kalrez","neoprene","nitrile","polyacrylate","polyurethane","rating_scale","sbr","silicone","viton"]},{"chemical":"Potassium Acetate","nitrile":"2","epdm":"1","neoprene":"2","sbr":"4","silicone":"4","butyl":"1","polyacrylate":"4","hypalon":"1","viton":"4","polyurethane":"4","fluorosilicone":"4","aflas":"X","kalrez":"1","rating_scale":"1 = Satisfactory, 2 = Fair, 3 = Doubtful, 4 = Unsatisfactory, X = Insufficient Data","id":"potassium-acetate","url":"https://referencesource.org/chemical-elastomer-material-compatibility/potassium-acetate/","source":"https://mykin.com/rubber-chemical-resistance-chart-5","source_quote":"Potassium Acetate | 2 | 1 | 2 | 4 | 4 | 1 | 4 | 1 | 4 | 4 | 4 | X | 1 |","verified_fields":["aflas","butyl","chemical","epdm","fluorosilicone","hypalon","kalrez","neoprene","nitrile","polyacrylate","polyurethane","rating_scale","sbr","silicone","viton"]},{"chemical":"Potassium Acid Sulfate","nitrile":"3","epdm":"1","neoprene":"1","sbr":"1","silicone":"2","butyl":"1","polyacrylate":"4","hypalon":"1","viton":"3","polyurethane":"4","fluorosilicone":"1","aflas":"X","kalrez":"1","rating_scale":"1 = Satisfactory, 2 = Fair, 3 = Doubtful, 4 = Unsatisfactory, X = Insufficient Data","id":"potassium-acid-sulfate","url":"https://referencesource.org/chemical-elastomer-material-compatibility/potassium-acid-sulfate/","source":"https://mykin.com/rubber-chemical-resistance-chart-5","source_quote":"Potassium Acid Sulfate | 3 | 1 | 1 | 1 | 2 | 1 | 4 | 1 | 3 | 4 | 1 | X | 1 |","verified_fields":["aflas","butyl","chemical","epdm","fluorosilicone","hypalon","kalrez","neoprene","nitrile","polyacrylate","polyurethane","rating_scale","sbr","silicone","viton"]},{"chemical":"Potassium Alum","nitrile":"3","epdm":"1","neoprene":"1","sbr":"1","silicone":"2","butyl":"1","polyacrylate":"4","hypalon":"1","viton":"3","polyurethane":"4","fluorosilicone":"1","aflas":"X","kalrez":"1","rating_scale":"1 = Satisfactory, 2 = Fair, 3 = Doubtful, 4 = Unsatisfactory, X = Insufficient Data","id":"potassium-alum","url":"https://referencesource.org/chemical-elastomer-material-compatibility/potassium-alum/","source":"https://mykin.com/rubber-chemical-resistance-chart-5","source_quote":"Potassium Alum | 3 | 1 | 1 | 1 | 2 | 1 | 4 | 1 | 3 | 4 | 1 | X | 1 |","verified_fields":["aflas","butyl","chemical","epdm","fluorosilicone","hypalon","kalrez","neoprene","nitrile","polyacrylate","polyurethane","rating_scale","sbr","silicone","viton"]},{"chemical":"Potassium Aluminum Sulfate","nitrile":"3","epdm":"1","neoprene":"1","sbr":"1","silicone":"2","butyl":"1","polyacrylate":"4","hypalon":"1","viton":"3","polyurethane":"4","fluorosilicone":"1","aflas":"X","kalrez":"1","rating_scale":"1 = Satisfactory, 2 = Fair, 3 = Doubtful, 4 = Unsatisfactory, X = Insufficient Data","id":"potassium-aluminum-sulfate","url":"https://referencesource.org/chemical-elastomer-material-compatibility/potassium-aluminum-sulfate/","source":"https://mykin.com/rubber-chemical-resistance-chart-5","source_quote":"Potassium Aluminum Sulfate | 3 | 1 | 1 | 1 | 2 | 1 | 4 | 1 | 3 | 4 | 1 | X | 1 |","verified_fields":["aflas","butyl","chemical","epdm","fluorosilicone","hypalon","kalrez","neoprene","nitrile","polyacrylate","polyurethane","rating_scale","sbr","silicone","viton"]},{"chemical":"Potassium Antimonate","nitrile":"3","epdm":"1","neoprene":"1","sbr":"1","silicone":"2","butyl":"1","polyacrylate":"4","hypalon":"1","viton":"3","polyurethane":"4","fluorosilicone":"1","aflas":"X","kalrez":"1","rating_scale":"1 = Satisfactory, 2 = Fair, 3 = Doubtful, 4 = Unsatisfactory, X = Insufficient Data","id":"potassium-antimonate","url":"https://referencesource.org/chemical-elastomer-material-compatibility/potassium-antimonate/","source":"https://mykin.com/rubber-chemical-resistance-chart-5","source_quote":"Potassium Antimonate | 3 | 1 | 1 | 1 | 2 | 1 | 4 | 1 | 3 | 4 | 1 | X | 1 |","verified_fields":["aflas","butyl","chemical","epdm","fluorosilicone","hypalon","kalrez","neoprene","nitrile","polyacrylate","polyurethane","rating_scale","sbr","silicone","viton"]},{"chemical":"Potassium Bicarbonate","nitrile":"3","epdm":"1","neoprene":"1","sbr":"1","silicone":"2","butyl":"1","polyacrylate":"4","hypalon":"1","viton":"3","polyurethane":"4","fluorosilicone":"1","aflas":"X","kalrez":"1","rating_scale":"1 = Satisfactory, 2 = Fair, 3 = Doubtful, 4 = Unsatisfactory, X = Insufficient Data","id":"potassium-bicarbonate","url":"https://referencesource.org/chemical-elastomer-material-compatibility/potassium-bicarbonate/","source":"https://mykin.com/rubber-chemical-resistance-chart-5","source_quote":"Potassium Bicarbonate | 3 | 1 | 1 | 1 | 2 | 1 | 4 | 1 | 3 | 4 | 1 | X | 1 |","verified_fields":["aflas","butyl","chemical","epdm","fluorosilicone","hypalon","kalrez","neoprene","nitrile","polyacrylate","polyurethane","rating_scale","sbr","silicone","viton"]},{"chemical":"Potassium Bichromate","nitrile":"3","epdm":"1","neoprene":"1","sbr":"1","silicone":"2","butyl":"1","polyacrylate":"4","hypalon":"1","viton":"3","polyurethane":"4","fluorosilicone":"1","aflas":"X","kalrez":"1","rating_scale":"1 = Satisfactory, 2 = Fair, 3 = Doubtful, 4 = Unsatisfactory, X = Insufficient Data","id":"potassium-bichromate","url":"https://referencesource.org/chemical-elastomer-material-compatibility/potassium-bichromate/","source":"https://mykin.com/rubber-chemical-resistance-chart-5","source_quote":"Potassium Bichromate | 3 | 1 | 1 | 1 | 2 | 1 | 4 | 1 | 3 | 4 | 1 | X | 1 |","verified_fields":["aflas","butyl","chemical","epdm","fluorosilicone","hypalon","kalrez","neoprene","nitrile","polyacrylate","polyurethane","rating_scale","sbr","silicone","viton"]},{"chemical":"Potassium Bifluoride","nitrile":"3","epdm":"1","neoprene":"1","sbr":"1","silicone":"2","butyl":"1","polyacrylate":"4","hypalon":"1","viton":"3","polyurethane":"4","fluorosilicone":"1","aflas":"X","kalrez":"1","rating_scale":"1 = Satisfactory, 2 = Fair, 3 = Doubtful, 4 = Unsatisfactory, X = Insufficient Data","id":"potassium-bifluoride","url":"https://referencesource.org/chemical-elastomer-material-compatibility/potassium-bifluoride/","source":"https://mykin.com/rubber-chemical-resistance-chart-5","source_quote":"Potassium Bifluoride | 3 | 1 | 1 | 1 | 2 | 1 | 4 | 1 | 3 | 4 | 1 | X | 1 |","verified_fields":["aflas","butyl","chemical","epdm","fluorosilicone","hypalon","kalrez","neoprene","nitrile","polyacrylate","polyurethane","rating_scale","sbr","silicone","viton"]},{"chemical":"Potassium Bisulfate","nitrile":"3","epdm":"1","neoprene":"1","sbr":"1","silicone":"2","butyl":"1","polyacrylate":"4","hypalon":"1","viton":"3","polyurethane":"4","fluorosilicone":"1","aflas":"X","kalrez":"1","rating_scale":"1 = Satisfactory, 2 = Fair, 3 = Doubtful, 4 = Unsatisfactory, X = Insufficient Data","id":"potassium-bisulfate","url":"https://referencesource.org/chemical-elastomer-material-compatibility/potassium-bisulfate/","source":"https://mykin.com/rubber-chemical-resistance-chart-5","source_quote":"Potassium Bisulfate | 3 | 1 | 1 | 1 | 2 | 1 | 4 | 1 | 3 | 4 | 1 | X | 1 |","verified_fields":["aflas","butyl","chemical","epdm","fluorosilicone","hypalon","kalrez","neoprene","nitrile","polyacrylate","polyurethane","rating_scale","sbr","silicone","viton"]},{"chemical":"Potassium Bisulfite","nitrile":"3","epdm":"1","neoprene":"1","sbr":"1","silicone":"2","butyl":"1","polyacrylate":"4","hypalon":"1","viton":"3","polyurethane":"4","fluorosilicone":"1","aflas":"X","kalrez":"1","rating_scale":"1 = Satisfactory, 2 = Fair, 3 = Doubtful, 4 = Unsatisfactory, X = Insufficient Data","id":"potassium-bisulfite","url":"https://referencesource.org/chemical-elastomer-material-compatibility/potassium-bisulfite/","source":"https://mykin.com/rubber-chemical-resistance-chart-5","source_quote":"Potassium Bisulfite | 3 | 1 | 1 | 1 | 2 | 1 | 4 | 1 | 3 | 4 | 1 | X | 1 |","verified_fields":["aflas","butyl","chemical","epdm","fluorosilicone","hypalon","kalrez","neoprene","nitrile","polyacrylate","polyurethane","rating_scale","sbr","silicone","viton"]},{"chemical":"Potassium Bitartrate","nitrile":"3","epdm":"1","neoprene":"1","sbr":"1","silicone":"2","butyl":"1","polyacrylate":"4","hypalon":"1","viton":"3","polyurethane":"4","fluorosilicone":"1","aflas":"X","kalrez":"1","rating_scale":"1 = Satisfactory, 2 = Fair, 3 = Doubtful, 4 = Unsatisfactory, X = Insufficient Data","id":"potassium-bitartrate","url":"https://referencesource.org/chemical-elastomer-material-compatibility/potassium-bitartrate/","source":"https://mykin.com/rubber-chemical-resistance-chart-5","source_quote":"Potassium Bitartrate | 3 | 1 | 1 | 1 | 2 | 1 | 4 | 1 | 3 | 4 | 1 | X | 1 |","verified_fields":["aflas","butyl","chemical","epdm","fluorosilicone","hypalon","kalrez","neoprene","nitrile","polyacrylate","polyurethane","rating_scale","sbr","silicone","viton"]},{"chemical":"Potassium Bromide","nitrile":"3","epdm":"1","neoprene":"1","sbr":"1","silicone":"2","butyl":"1","polyacrylate":"4","hypalon":"1","viton":"3","polyurethane":"4","fluorosilicone":"1","aflas":"X","kalrez":"1","rating_scale":"1 = Satisfactory, 2 = Fair, 3 = Doubtful, 4 = Unsatisfactory, X = Insufficient Data","id":"potassium-bromide","url":"https://referencesource.org/chemical-elastomer-material-compatibility/potassium-bromide/","source":"https://mykin.com/rubber-chemical-resistance-chart-5","source_quote":"Potassium Bromide | 3 | 1 | 1 | 1 | 2 | 1 | 4 | 1 | 3 | 4 | 1 | X | 1 |","verified_fields":["aflas","butyl","chemical","epdm","fluorosilicone","hypalon","kalrez","neoprene","nitrile","polyacrylate","polyurethane","rating_scale","sbr","silicone","viton"]},{"chemical":"Potassium Carbonate","nitrile":"3","epdm":"1","neoprene":"1","sbr":"1","silicone":"2","butyl":"1","polyacrylate":"4","hypalon":"1","viton":"3","polyurethane":"4","fluorosilicone":"1","aflas":"X","kalrez":"1","rating_scale":"1 = Satisfactory, 2 = Fair, 3 = Doubtful, 4 = Unsatisfactory, X = Insufficient Data","id":"potassium-carbonate","url":"https://referencesource.org/chemical-elastomer-material-compatibility/potassium-carbonate/","source":"https://mykin.com/rubber-chemical-resistance-chart-5","source_quote":"Potassium Carbonate | 3 | 1 | 1 | 1 | 2 | 1 | 4 | 1 | 3 | 4 | 1 | X | 1 |","verified_fields":["aflas","butyl","chemical","epdm","fluorosilicone","hypalon","kalrez","neoprene","nitrile","polyacrylate","polyurethane","rating_scale","sbr","silicone","viton"]},{"chemical":"Potassium Chlorate","nitrile":"3","epdm":"1","neoprene":"1","sbr":"1","silicone":"2","butyl":"1","polyacrylate":"4","hypalon":"1","viton":"3","polyurethane":"4","fluorosilicone":"1","aflas":"X","kalrez":"1","rating_scale":"1 = Satisfactory, 2 = Fair, 3 = Doubtful, 4 = Unsatisfactory, X = Insufficient Data","id":"potassium-chlorate","url":"https://referencesource.org/chemical-elastomer-material-compatibility/potassium-chlorate/","source":"https://mykin.com/rubber-chemical-resistance-chart-5","source_quote":"Potassium Chlorate | 3 | 1 | 1 | 1 | 2 | 1 | 4 | 1 | 3 | 4 | 1 | X | 1 |","verified_fields":["aflas","butyl","chemical","epdm","fluorosilicone","hypalon","kalrez","neoprene","nitrile","polyacrylate","polyurethane","rating_scale","sbr","silicone","viton"]},{"chemical":"Potassium Chloride","nitrile":"1","epdm":"1","neoprene":"1","sbr":"1","silicone":"1","butyl":"1","polyacrylate":"1","hypalon":"1","viton":"1","polyurethane":"1","fluorosilicone":"1","aflas":"X","kalrez":"1","rating_scale":"1 = Satisfactory, 2 = Fair, 3 = Doubtful, 4 = Unsatisfactory, X = Insufficient Data","id":"potassium-chloride","url":"https://referencesource.org/chemical-elastomer-material-compatibility/potassium-chloride/","source":"https://mykin.com/rubber-chemical-resistance-chart-5","source_quote":"Potassium Chloride | 1 | 1 | 1 | 1 | 1 | 1 | 1 | 1 | 1 | 1 | 1 | X | 1 |","verified_fields":["aflas","butyl","chemical","epdm","fluorosilicone","hypalon","kalrez","neoprene","nitrile","polyacrylate","polyurethane","rating_scale","sbr","silicone","viton"]},{"chemical":"Potassium Chromates","nitrile":"3","epdm":"1","neoprene":"1","sbr":"1","silicone":"2","butyl":"1","polyacrylate":"4","hypalon":"1","viton":"3","polyurethane":"4","fluorosilicone":"1","aflas":"X","kalrez":"1","rating_scale":"1 = Satisfactory, 2 = Fair, 3 = Doubtful, 4 = Unsatisfactory, X = Insufficient Data","id":"potassium-chromates","url":"https://referencesource.org/chemical-elastomer-material-compatibility/potassium-chromates/","source":"https://mykin.com/rubber-chemical-resistance-chart-5","source_quote":"Potassium Chromates | 3 | 1 | 1 | 1 | 2 | 1 | 4 | 1 | 3 | 4 | 1 | X | 1 |","verified_fields":["aflas","butyl","chemical","epdm","fluorosilicone","hypalon","kalrez","neoprene","nitrile","polyacrylate","polyurethane","rating_scale","sbr","silicone","viton"]},{"chemical":"Potassium Citrate","nitrile":"3","epdm":"1","neoprene":"1","sbr":"1","silicone":"2","butyl":"1","polyacrylate":"4","hypalon":"1","viton":"3","polyurethane":"4","fluorosilicone":"1","aflas":"X","kalrez":"1","rating_scale":"1 = Satisfactory, 2 = Fair, 3 = Doubtful, 4 = Unsatisfactory, X = Insufficient Data","id":"potassium-citrate","url":"https://referencesource.org/chemical-elastomer-material-compatibility/potassium-citrate/","source":"https://mykin.com/rubber-chemical-resistance-chart-5","source_quote":"Potassium Citrate | 3 | 1 | 1 | 1 | 2 | 1 | 4 | 1 | 3 | 4 | 1 | X | 1 |","verified_fields":["aflas","butyl","chemical","epdm","fluorosilicone","hypalon","kalrez","neoprene","nitrile","polyacrylate","polyurethane","rating_scale","sbr","silicone","viton"]},{"chemical":"Potassium Cupro Cyanide","nitrile":"1","epdm":"1","neoprene":"1","sbr":"1","silicone":"1","butyl":"1","polyacrylate":"1","hypalon":"1","viton":"1","polyurethane":"1","fluorosilicone":"1","aflas":"X","kalrez":"1","rating_scale":"1 = Satisfactory, 2 = Fair, 3 = Doubtful, 4 = Unsatisfactory, X = Insufficient Data","id":"potassium-cupro-cyanide","url":"https://referencesource.org/chemical-elastomer-material-compatibility/potassium-cupro-cyanide/","source":"https://mykin.com/rubber-chemical-resistance-chart-5","source_quote":"Potassium Cupro Cyanide | 1 | 1 | 1 | 1 | 1 | 1 | 1 | 1 | 1 | 1 | 1 | X | 1 |","verified_fields":["aflas","butyl","chemical","epdm","fluorosilicone","hypalon","kalrez","neoprene","nitrile","polyacrylate","polyurethane","rating_scale","sbr","silicone","viton"]},{"chemical":"Potassium Cyanate","nitrile":"3","epdm":"1","neoprene":"1","sbr":"1","silicone":"2","butyl":"1","polyacrylate":"4","hypalon":"1","viton":"3","polyurethane":"4","fluorosilicone":"1","aflas":"X","kalrez":"1","rating_scale":"1 = Satisfactory, 2 = Fair, 3 = Doubtful, 4 = Unsatisfactory, X = Insufficient Data","id":"potassium-cyanate","url":"https://referencesource.org/chemical-elastomer-material-compatibility/potassium-cyanate/","source":"https://mykin.com/rubber-chemical-resistance-chart-5","source_quote":"Potassium Cyanate | 3 | 1 | 1 | 1 | 2 | 1 | 4 | 1 | 3 | 4 | 1 | X | 1 |","verified_fields":["aflas","butyl","chemical","epdm","fluorosilicone","hypalon","kalrez","neoprene","nitrile","polyacrylate","polyurethane","rating_scale","sbr","silicone","viton"]},{"chemical":"Potassium Cyanide","nitrile":"1","epdm":"1","neoprene":"1","sbr":"1","silicone":"1","butyl":"1","polyacrylate":"1","hypalon":"1","viton":"1","polyurethane":"1","fluorosilicone":"1","aflas":"X","kalrez":"1","rating_scale":"1 = Satisfactory, 2 = Fair, 3 = Doubtful, 4 = Unsatisfactory, X = Insufficient Data","id":"potassium-cyanide","url":"https://referencesource.org/chemical-elastomer-material-compatibility/potassium-cyanide/","source":"https://mykin.com/rubber-chemical-resistance-chart-5","source_quote":"Potassium Cyanide | 1 | 1 | 1 | 1 | 1 | 1 | 1 | 1 | 1 | 1 | 1 | X | 1 |","verified_fields":["aflas","butyl","chemical","epdm","fluorosilicone","hypalon","kalrez","neoprene","nitrile","polyacrylate","polyurethane","rating_scale","sbr","silicone","viton"]},{"chemical":"Potassium Dichromate","nitrile":"1","epdm":"1","neoprene":"1","sbr":"1","silicone":"1","butyl":"1","polyacrylate":"1","hypalon":"1","viton":"1","polyurethane":"2","fluorosilicone":"1","aflas":"X","kalrez":"1","rating_scale":"1 = Satisfactory, 2 = Fair, 3 = Doubtful, 4 = Unsatisfactory, X = Insufficient Data","id":"potassium-dichromate","url":"https://referencesource.org/chemical-elastomer-material-compatibility/potassium-dichromate/","source":"https://mykin.com/rubber-chemical-resistance-chart-5","source_quote":"Potassium Dichromate | 1 | 1 | 1 | 1 | 1 | 1 | 1 | 1 | 1 | 2 | 1 | X | 1 |","verified_fields":["aflas","butyl","chemical","epdm","fluorosilicone","hypalon","kalrez","neoprene","nitrile","polyacrylate","polyurethane","rating_scale","sbr","silicone","viton"]},{"chemical":"Potassium Diphosphate","nitrile":"3","epdm":"1","neoprene":"1","sbr":"1","silicone":"2","butyl":"1","polyacrylate":"4","hypalon":"1","viton":"3","polyurethane":"4","fluorosilicone":"1","aflas":"X","kalrez":"1","rating_scale":"1 = Satisfactory, 2 = Fair, 3 = Doubtful, 4 = Unsatisfactory, X = Insufficient Data","id":"potassium-diphosphate","url":"https://referencesource.org/chemical-elastomer-material-compatibility/potassium-diphosphate/","source":"https://mykin.com/rubber-chemical-resistance-chart-5","source_quote":"Potassium Diphosphate | 3 | 1 | 1 | 1 | 2 | 1 | 4 | 1 | 3 | 4 | 1 | X | 1 |","verified_fields":["aflas","butyl","chemical","epdm","fluorosilicone","hypalon","kalrez","neoprene","nitrile","polyacrylate","polyurethane","rating_scale","sbr","silicone","viton"]},{"chemical":"Potassium Ferricyanide","nitrile":"3","epdm":"1","neoprene":"1","sbr":"1","silicone":"2","butyl":"1","polyacrylate":"4","hypalon":"1","viton":"3","polyurethane":"4","fluorosilicone":"1","aflas":"X","kalrez":"1","rating_scale":"1 = Satisfactory, 2 = Fair, 3 = Doubtful, 4 = Unsatisfactory, X = Insufficient Data","id":"potassium-ferricyanide","url":"https://referencesource.org/chemical-elastomer-material-compatibility/potassium-ferricyanide/","source":"https://mykin.com/rubber-chemical-resistance-chart-5","source_quote":"Potassium Ferricyanide | 3 | 1 | 1 | 1 | 2 | 1 | 4 | 1 | 3 | 4 | 1 | X | 1 |","verified_fields":["aflas","butyl","chemical","epdm","fluorosilicone","hypalon","kalrez","neoprene","nitrile","polyacrylate","polyurethane","rating_scale","sbr","silicone","viton"]},{"chemical":"Potassium Fluoride","nitrile":"3","epdm":"1","neoprene":"1","sbr":"1","silicone":"2","butyl":"1","polyacrylate":"4","hypalon":"1","viton":"3","polyurethane":"4","fluorosilicone":"1","aflas":"X","kalrez":"1","rating_scale":"1 = Satisfactory, 2 = Fair, 3 = Doubtful, 4 = Unsatisfactory, X = Insufficient Data","id":"potassium-fluoride","url":"https://referencesource.org/chemical-elastomer-material-compatibility/potassium-fluoride/","source":"https://mykin.com/rubber-chemical-resistance-chart-5","source_quote":"Potassium Fluoride | 3 | 1 | 1 | 1 | 2 | 1 | 4 | 1 | 3 | 4 | 1 | X | 1 |","verified_fields":["aflas","butyl","chemical","epdm","fluorosilicone","hypalon","kalrez","neoprene","nitrile","polyacrylate","polyurethane","rating_scale","sbr","silicone","viton"]},{"chemical":"Potassium Glucocyanate","nitrile":"3","epdm":"1","neoprene":"1","sbr":"1","silicone":"2","butyl":"1","polyacrylate":"4","hypalon":"1","viton":"3","polyurethane":"4","fluorosilicone":"1","aflas":"X","kalrez":"1","rating_scale":"1 = Satisfactory, 2 = Fair, 3 = Doubtful, 4 = Unsatisfactory, X = Insufficient Data","id":"potassium-glucocyanate","url":"https://referencesource.org/chemical-elastomer-material-compatibility/potassium-glucocyanate/","source":"https://mykin.com/rubber-chemical-resistance-chart-5","source_quote":"Potassium Glucocyanate | 3 | 1 | 1 | 1 | 2 | 1 | 4 | 1 | 3 | 4 | 1 | X | 1 |","verified_fields":["aflas","butyl","chemical","epdm","fluorosilicone","hypalon","kalrez","neoprene","nitrile","polyacrylate","polyurethane","rating_scale","sbr","silicone","viton"]},{"chemical":"Potassium Hydroxide 50%","nitrile":"2","epdm":"1","neoprene":"2","sbr":"2","silicone":"3","butyl":"1","polyacrylate":"4","hypalon":"1","viton":"4","polyurethane":"4","fluorosilicone":"3","aflas":"X","kalrez":"1","rating_scale":"1 = Satisfactory, 2 = Fair, 3 = Doubtful, 4 = Unsatisfactory, X = Insufficient Data","id":"potassium-hydroxide-50","url":"https://referencesource.org/chemical-elastomer-material-compatibility/potassium-hydroxide-50/","source":"https://mykin.com/rubber-chemical-resistance-chart-5","source_quote":"Potassium Hydroxide 50% | 2 | 1 | 2 | 2 | 3 | 1 | 4 | 1 | 4 | 4 | 3 | X | 1 |","verified_fields":["aflas","butyl","chemical","epdm","fluorosilicone","hypalon","kalrez","neoprene","nitrile","polyacrylate","polyurethane","rating_scale","sbr","silicone","viton"]},{"chemical":"Potassium Hypochlorite","nitrile":"3","epdm":"1","neoprene":"1","sbr":"1","silicone":"2","butyl":"1","polyacrylate":"4","hypalon":"1","viton":"3","polyurethane":"4","fluorosilicone":"1","aflas":"X","kalrez":"1","rating_scale":"1 = Satisfactory, 2 = Fair, 3 = Doubtful, 4 = Unsatisfactory, X = Insufficient Data","id":"potassium-hypochlorite","url":"https://referencesource.org/chemical-elastomer-material-compatibility/potassium-hypochlorite/","source":"https://mykin.com/rubber-chemical-resistance-chart-5","source_quote":"Potassium Hypochlorite | 3 | 1 | 1 | 1 | 2 | 1 | 4 | 1 | 3 | 4 | 1 | X | 1 |","verified_fields":["aflas","butyl","chemical","epdm","fluorosilicone","hypalon","kalrez","neoprene","nitrile","polyacrylate","polyurethane","rating_scale","sbr","silicone","viton"]},{"chemical":"Potassium Iodate","nitrile":"3","epdm":"1","neoprene":"1","sbr":"1","silicone":"2","butyl":"1","polyacrylate":"4","hypalon":"1","viton":"3","polyurethane":"4","fluorosilicone":"1","aflas":"X","kalrez":"1","rating_scale":"1 = Satisfactory, 2 = Fair, 3 = Doubtful, 4 = Unsatisfactory, X = Insufficient Data","id":"potassium-iodate","url":"https://referencesource.org/chemical-elastomer-material-compatibility/potassium-iodate/","source":"https://mykin.com/rubber-chemical-resistance-chart-5","source_quote":"Potassium Iodate | 3 | 1 | 1 | 1 | 2 | 1 | 4 | 1 | 3 | 4 | 1 | X | 1 |","verified_fields":["aflas","butyl","chemical","epdm","fluorosilicone","hypalon","kalrez","neoprene","nitrile","polyacrylate","polyurethane","rating_scale","sbr","silicone","viton"]},{"chemical":"Potassium Iodide","nitrile":"3","epdm":"1","neoprene":"1","sbr":"1","silicone":"2","butyl":"1","polyacrylate":"4","hypalon":"1","viton":"3","polyurethane":"4","fluorosilicone":"1","aflas":"X","kalrez":"1","rating_scale":"1 = Satisfactory, 2 = Fair, 3 = Doubtful, 4 = Unsatisfactory, X = Insufficient Data","id":"potassium-iodide","url":"https://referencesource.org/chemical-elastomer-material-compatibility/potassium-iodide/","source":"https://mykin.com/rubber-chemical-resistance-chart-5","source_quote":"Potassium Iodide | 3 | 1 | 1 | 1 | 2 | 1 | 4 | 1 | 3 | 4 | 1 | X | 1 |","verified_fields":["aflas","butyl","chemical","epdm","fluorosilicone","hypalon","kalrez","neoprene","nitrile","polyacrylate","polyurethane","rating_scale","sbr","silicone","viton"]},{"chemical":"Potassium Metabisulfate","nitrile":"3","epdm":"1","neoprene":"1","sbr":"1","silicone":"2","butyl":"1","polyacrylate":"4","hypalon":"1","viton":"3","polyurethane":"4","fluorosilicone":"1","aflas":"X","kalrez":"1","rating_scale":"1 = Satisfactory, 2 = Fair, 3 = Doubtful, 4 = Unsatisfactory, X = Insufficient Data","id":"potassium-metabisulfate","url":"https://referencesource.org/chemical-elastomer-material-compatibility/potassium-metabisulfate/","source":"https://mykin.com/rubber-chemical-resistance-chart-5","source_quote":"Potassium Metabisulfate | 3 | 1 | 1 | 1 | 2 | 1 | 4 | 1 | 3 | 4 | 1 | X | 1 |","verified_fields":["aflas","butyl","chemical","epdm","fluorosilicone","hypalon","kalrez","neoprene","nitrile","polyacrylate","polyurethane","rating_scale","sbr","silicone","viton"]},{"chemical":"Potassium Metachromate","nitrile":"3","epdm":"1","neoprene":"1","sbr":"1","silicone":"2","butyl":"1","polyacrylate":"4","hypalon":"1","viton":"3","polyurethane":"4","fluorosilicone":"1","aflas":"X","kalrez":"1","rating_scale":"1 = Satisfactory, 2 = Fair, 3 = Doubtful, 4 = Unsatisfactory, X = Insufficient Data","id":"potassium-metachromate","url":"https://referencesource.org/chemical-elastomer-material-compatibility/potassium-metachromate/","source":"https://mykin.com/rubber-chemical-resistance-chart-5","source_quote":"Potassium Metachromate | 3 | 1 | 1 | 1 | 2 | 1 | 4 | 1 | 3 | 4 | 1 | X | 1 |","verified_fields":["aflas","butyl","chemical","epdm","fluorosilicone","hypalon","kalrez","neoprene","nitrile","polyacrylate","polyurethane","rating_scale","sbr","silicone","viton"]},{"chemical":"Potassium Metasilicate","nitrile":"X","epdm":"X","neoprene":"X","sbr":"X","silicone":"X","butyl":"X","polyacrylate":"X","hypalon":"X","viton":"X","polyurethane":"X","fluorosilicone":"X","aflas":"X","kalrez":"1","rating_scale":"1 = Satisfactory, 2 = Fair, 3 = Doubtful, 4 = Unsatisfactory, X = Insufficient Data","id":"potassium-metasilicate","url":"https://referencesource.org/chemical-elastomer-material-compatibility/potassium-metasilicate/","source":"https://mykin.com/rubber-chemical-resistance-chart-5","source_quote":"Potassium Metasilicate | X | X | X | X | X | X | X | X | X | X | X | X | 1 |","verified_fields":["aflas","butyl","chemical","epdm","fluorosilicone","hypalon","kalrez","neoprene","nitrile","polyacrylate","polyurethane","rating_scale","sbr","silicone","viton"]},{"chemical":"Potassium (Molten)","nitrile":"X","epdm":"X","neoprene":"X","sbr":"X","silicone":"X","butyl":"X","polyacrylate":"X","hypalon":"X","viton":"X","polyurethane":"X","fluorosilicone":"X","aflas":"X","kalrez":"4","rating_scale":"1 = Satisfactory, 2 = Fair, 3 = Doubtful, 4 = Unsatisfactory, X = Insufficient Data","id":"potassium-molten","url":"https://referencesource.org/chemical-elastomer-material-compatibility/potassium-molten/","source":"https://mykin.com/rubber-chemical-resistance-chart-5","source_quote":"Potassium (Molten) | X | X | X | X | X | X | X | X | X | X | X | X | 4 |","verified_fields":["aflas","butyl","chemical","epdm","fluorosilicone","hypalon","kalrez","neoprene","nitrile","polyacrylate","polyurethane","rating_scale","sbr","silicone","viton"]},{"chemical":"Potassium Monochromate","nitrile":"3","epdm":"1","neoprene":"1","sbr":"1","silicone":"2","butyl":"1","polyacrylate":"4","hypalon":"1","viton":"3","polyurethane":"4","fluorosilicone":"1","aflas":"X","kalrez":"1","rating_scale":"1 = Satisfactory, 2 = Fair, 3 = Doubtful, 4 = Unsatisfactory, X = Insufficient Data","id":"potassium-monochromate","url":"https://referencesource.org/chemical-elastomer-material-compatibility/potassium-monochromate/","source":"https://mykin.com/rubber-chemical-resistance-chart-5","source_quote":"Potassium Monochromate | 3 | 1 | 1 | 1 | 2 | 1 | 4 | 1 | 3 | 4 | 1 | X | 1 |","verified_fields":["aflas","butyl","chemical","epdm","fluorosilicone","hypalon","kalrez","neoprene","nitrile","polyacrylate","polyurethane","rating_scale","sbr","silicone","viton"]},{"chemical":"Potassium Nitrate","nitrile":"1","epdm":"1","neoprene":"1","sbr":"1","silicone":"1","butyl":"1","polyacrylate":"1","hypalon":"1","viton":"1","polyurethane":"1","fluorosilicone":"1","aflas":"X","kalrez":"1","rating_scale":"1 = Satisfactory, 2 = Fair, 3 = Doubtful, 4 = Unsatisfactory, X = Insufficient Data","id":"potassium-nitrate","url":"https://referencesource.org/chemical-elastomer-material-compatibility/potassium-nitrate/","source":"https://mykin.com/rubber-chemical-resistance-chart-5","source_quote":"Potassium Nitrate | 1 | 1 | 1 | 1 | 1 | 1 | 1 | 1 | 1 | 1 | 1 | X | 1 |","verified_fields":["aflas","butyl","chemical","epdm","fluorosilicone","hypalon","kalrez","neoprene","nitrile","polyacrylate","polyurethane","rating_scale","sbr","silicone","viton"]},{"chemical":"Potassium Nitrite","nitrile":"3","epdm":"1","neoprene":"1","sbr":"1","silicone":"2","butyl":"1","polyacrylate":"4","hypalon":"1","viton":"3","polyurethane":"4","fluorosilicone":"1","aflas":"X","kalrez":"1","rating_scale":"1 = Satisfactory, 2 = Fair, 3 = Doubtful, 4 = Unsatisfactory, X = Insufficient Data","id":"potassium-nitrite","url":"https://referencesource.org/chemical-elastomer-material-compatibility/potassium-nitrite/","source":"https://mykin.com/rubber-chemical-resistance-chart-5","source_quote":"Potassium Nitrite | 3 | 1 | 1 | 1 | 2 | 1 | 4 | 1 | 3 | 4 | 1 | X | 1 |","verified_fields":["aflas","butyl","chemical","epdm","fluorosilicone","hypalon","kalrez","neoprene","nitrile","polyacrylate","polyurethane","rating_scale","sbr","silicone","viton"]},{"chemical":"Potassium Oxalate","nitrile":"3","epdm":"1","neoprene":"1","sbr":"1","silicone":"2","butyl":"1","polyacrylate":"4","hypalon":"1","viton":"3","polyurethane":"4","fluorosilicone":"1","aflas":"X","kalrez":"1","rating_scale":"1 = Satisfactory, 2 = Fair, 3 = Doubtful, 4 = Unsatisfactory, X = Insufficient Data","id":"potassium-oxalate","url":"https://referencesource.org/chemical-elastomer-material-compatibility/potassium-oxalate/","source":"https://mykin.com/rubber-chemical-resistance-chart-5","source_quote":"Potassium Oxalate | 3 | 1 | 1 | 1 | 2 | 1 | 4 | 1 | 3 | 4 | 1 | X | 1 |","verified_fields":["aflas","butyl","chemical","epdm","fluorosilicone","hypalon","kalrez","neoprene","nitrile","polyacrylate","polyurethane","rating_scale","sbr","silicone","viton"]},{"chemical":"Potassium Perchlorate","nitrile":"3","epdm":"1","neoprene":"1","sbr":"1","silicone":"2","butyl":"1","polyacrylate":"4","hypalon":"1","viton":"3","polyurethane":"4","fluorosilicone":"1","aflas":"X","kalrez":"1","rating_scale":"1 = Satisfactory, 2 = Fair, 3 = Doubtful, 4 = Unsatisfactory, X = Insufficient Data","id":"potassium-perchlorate","url":"https://referencesource.org/chemical-elastomer-material-compatibility/potassium-perchlorate/","source":"https://mykin.com/rubber-chemical-resistance-chart-5","source_quote":"Potassium Perchlorate | 3 | 1 | 1 | 1 | 2 | 1 | 4 | 1 | 3 | 4 | 1 | X | 1 |","verified_fields":["aflas","butyl","chemical","epdm","fluorosilicone","hypalon","kalrez","neoprene","nitrile","polyacrylate","polyurethane","rating_scale","sbr","silicone","viton"]},{"chemical":"Potassium Perfluoro Acetate","nitrile":"X","epdm":"X","neoprene":"X","sbr":"X","silicone":"X","butyl":"X","polyacrylate":"X","hypalon":"X","viton":"X","polyurethane":"X","fluorosilicone":"X","aflas":"X","kalrez":"1","rating_scale":"1 = Satisfactory, 2 = Fair, 3 = Doubtful, 4 = Unsatisfactory, X = Insufficient Data","id":"potassium-perfluoro-acetate","url":"https://referencesource.org/chemical-elastomer-material-compatibility/potassium-perfluoro-acetate/","source":"https://mykin.com/rubber-chemical-resistance-chart-5","source_quote":"Potassium Perfluoro Acetate | X | X | X | X | X | X | X | X | X | X | X | X | 1 |","verified_fields":["aflas","butyl","chemical","epdm","fluorosilicone","hypalon","kalrez","neoprene","nitrile","polyacrylate","polyurethane","rating_scale","sbr","silicone","viton"]},{"chemical":"Potassium Permanganate","nitrile":"3","epdm":"1","neoprene":"1","sbr":"1","silicone":"2","butyl":"1","polyacrylate":"4","hypalon":"1","viton":"3","polyurethane":"4","fluorosilicone":"1","aflas":"X","kalrez":"1","rating_scale":"1 = Satisfactory, 2 = Fair, 3 = Doubtful, 4 = Unsatisfactory, X = Insufficient Data","id":"potassium-permanganate","url":"https://referencesource.org/chemical-elastomer-material-compatibility/potassium-permanganate/","source":"https://mykin.com/rubber-chemical-resistance-chart-5","source_quote":"Potassium Permanganate | 3 | 1 | 1 | 1 | 2 | 1 | 4 | 1 | 3 | 4 | 1 | X | 1 |","verified_fields":["aflas","butyl","chemical","epdm","fluorosilicone","hypalon","kalrez","neoprene","nitrile","polyacrylate","polyurethane","rating_scale","sbr","silicone","viton"]},{"chemical":"Potassium Peroxide","nitrile":"X","epdm":"X","neoprene":"X","sbr":"X","silicone":"X","butyl":"X","polyacrylate":"X","hypalon":"X","viton":"X","polyurethane":"X","fluorosilicone":"X","aflas":"X","kalrez":"1","rating_scale":"1 = Satisfactory, 2 = Fair, 3 = Doubtful, 4 = Unsatisfactory, X = Insufficient Data","id":"potassium-peroxide","url":"https://referencesource.org/chemical-elastomer-material-compatibility/potassium-peroxide/","source":"https://mykin.com/rubber-chemical-resistance-chart-5","source_quote":"Potassium Peroxide | X | X | X | X | X | X | X | X | X | X | X | X | 1 |","verified_fields":["aflas","butyl","chemical","epdm","fluorosilicone","hypalon","kalrez","neoprene",
