Repository: joelp22-maker/referencesource-data

# Chemical resistance ratings for common elastomers

The compatibility rating of a chemical against thirteen common elastomer families, as published in an industry chemical resistance chart. Each record is one chemical carrying its rating for Nitrile (NBR), EPDM, Neoprene (CR), SBR, Silicone (VMQ), Butyl (IIR), Polyacrylate (ACM), Hypalon (CSM), Viton (FKM), Polyurethane (AU/EU), Fluorosilicone (FVMQ), Aflas (TFE/P), and Kalrez (FFKM). Answers 'is Viton compatible with acetone', 'which elastomer resists sulfuric acid', 'can I use EPDM with gasoline', and 'Nitrile vs EPDM for sodium hydroxide'.

File: chemical-elastomer-material-compatibility/data.json (part 32 of 41)
"nitrile","polyacrylate","polyurethane","rating_scale","sbr","silicone","viton"]},{"chemical":"Potassium Persulfate","nitrile":"3","epdm":"1","neoprene":"1","sbr":"1","silicone":"2","butyl":"1","polyacrylate":"4","hypalon":"1","viton":"3","polyurethane":"4","fluorosilicone":"1","aflas":"X","kalrez":"1","rating_scale":"1 = Satisfactory, 2 = Fair, 3 = Doubtful, 4 = Unsatisfactory, X = Insufficient Data","id":"potassium-persulfate","url":"https://referencesource.org/chemical-elastomer-material-compatibility/potassium-persulfate/","source":"https://mykin.com/rubber-chemical-resistance-chart-5","source_quote":"Potassium Persulfate | 3 | 1 | 1 | 1 | 2 | 1 | 4 | 1 | 3 | 4 | 1 | X | 1 |","verified_fields":["aflas","butyl","chemical","epdm","fluorosilicone","hypalon","kalrez","neoprene","nitrile","polyacrylate","polyurethane","rating_scale","sbr","silicone","viton"]},{"chemical":"Potassium Phosphate (Acid)","nitrile":"3","epdm":"1","neoprene":"1","sbr":"1","silicone":"2","butyl":"1","polyacrylate":"4","hypalon":"1","viton":"3","polyurethane":"4","fluorosilicone":"1","aflas":"X","kalrez":"1","rating_scale":"1 = Satisfactory, 2 = Fair, 3 = Doubtful, 4 = Unsatisfactory, X = Insufficient Data","id":"potassium-phosphate-acid","url":"https://referencesource.org/chemical-elastomer-material-compatibility/potassium-phosphate-acid/","source":"https://mykin.com/rubber-chemical-resistance-chart-5","source_quote":"Potassium Phosphate (Acid) | 3 | 1 | 1 | 1 | 2 | 1 | 4 | 1 | 3 | 4 | 1 | X | 1 |","verified_fields":["aflas","butyl","chemical","epdm","fluorosilicone","hypalon","kalrez","neoprene","nitrile","polyacrylate","polyurethane","rating_scale","sbr","silicone","viton"]},{"chemical":"Potassium Phosphate (Alkaline)","nitrile":"3","epdm":"1","neoprene":"1","sbr":"1","silicone":"2","butyl":"1","polyacrylate":"4","hypalon":"1","viton":"3","polyurethane":"4","fluorosilicone":"1","aflas":"X","kalrez":"1","rating_scale":"1 = Satisfactory, 2 = Fair, 3 = Doubtful, 4 = Unsatisfactory, X = Insufficient Data","id":"potassium-phosphate-alkaline","url":"https://referencesource.org/chemical-elastomer-material-compatibility/potassium-phosphate-alkaline/","source":"https://mykin.com/rubber-chemical-resistance-chart-5","source_quote":"Potassium Phosphate (Alkaline) | 3 | 1 | 1 | 1 | 2 | 1 | 4 | 1 | 3 | 4 | 1 | X | 1 |","verified_fields":["aflas","butyl","chemical","epdm","fluorosilicone","hypalon","kalrez","neoprene","nitrile","polyacrylate","polyurethane","rating_scale","sbr","silicone","viton"]},{"chemical":"Potassium Phosphate (Di/Tri Basic)","nitrile":"3","epdm":"1","neoprene":"1","sbr":"1","silicone":"2","butyl":"1","polyacrylate":"4","hypalon":"1","viton":"3","polyurethane":"4","fluorosilicone":"1","aflas":"X","kalrez":"1","rating_scale":"1 = Satisfactory, 2 = Fair, 3 = Doubtful, 4 = Unsatisfactory, X = Insufficient Data","id":"potassium-phosphate-di-tri-basic","url":"https://referencesource.org/chemical-elastomer-material-compatibility/potassium-phosphate-di-tri-basic/","source":"https://mykin.com/rubber-chemical-resistance-chart-5","source_quote":"Potassium Phosphate (Di/Tri Basic) | 3 | 1 | 1 | 1 | 2 | 1 | 4 | 1 | 3 | 4 | 1 | X | 1 |","verified_fields":["aflas","butyl","chemical","epdm","fluorosilicone","hypalon","kalrez","neoprene","nitrile","polyacrylate","polyurethane","rating_scale","sbr","silicone","viton"]},{"chemical":"Potassium Pyrosulfate","nitrile":"3","epdm":"1","neoprene":"1","sbr":"1","silicone":"2","butyl":"1","polyacrylate":"4","hypalon":"1","viton":"3","polyurethane":"4","fluorosilicone":"1","aflas":"X","kalrez":"1","rating_scale":"1 = Satisfactory, 2 = Fair, 3 = Doubtful, 4 = Unsatisfactory, X = Insufficient Data","id":"potassium-pyrosulfate","url":"https://referencesource.org/chemical-elastomer-material-compatibility/potassium-pyrosulfate/","source":"https://mykin.com/rubber-chemical-resistance-chart-5","source_quote":"Potassium Pyrosulfate | 3 | 1 | 1 | 1 | 2 | 1 | 4 | 1 | 3 | 4 | 1 | X | 1 |","verified_fields":["aflas","butyl","chemical","epdm","fluorosilicone","hypalon","kalrez","neoprene","nitrile","polyacrylate","polyurethane","rating_scale","sbr","silicone","viton"]},{"chemical":"Potassium Salts","nitrile":"1","epdm":"1","neoprene":"1","sbr":"1","silicone":"1","butyl":"1","polyacrylate":"1","hypalon":"1","viton":"1","polyurethane":"1","fluorosilicone":"1","aflas":"X","kalrez":"1","rating_scale":"1 = Satisfactory, 2 = Fair, 3 = Doubtful, 4 = Unsatisfactory, X = Insufficient Data","id":"potassium-salts","url":"https://referencesource.org/chemical-elastomer-material-compatibility/potassium-salts/","source":"https://mykin.com/rubber-chemical-resistance-chart-5","source_quote":"Potassium Salts | 1 | 1 | 1 | 1 | 1 | 1 | 1 | 1 | 1 | 1 | 1 | X | 1 |","verified_fields":["aflas","butyl","chemical","epdm","fluorosilicone","hypalon","kalrez","neoprene","nitrile","polyacrylate","polyurethane","rating_scale","sbr","silicone","viton"]},{"chemical":"Potassium Silicate","nitrile":"X","epdm":"X","neoprene":"X","sbr":"X","silicone":"X","butyl":"X","polyacrylate":"X","hypalon":"X","viton":"X","polyurethane":"X","fluorosilicone":"X","aflas":"X","kalrez":"1","rating_scale":"1 = Satisfactory, 2 = Fair, 3 = Doubtful, 4 = Unsatisfactory, X = Insufficient Data","id":"potassium-silicate","url":"https://referencesource.org/chemical-elastomer-material-compatibility/potassium-silicate/","source":"https://mykin.com/rubber-chemical-resistance-chart-5","source_quote":"Potassium Silicate | X | X | X | X | X | X | X | X | X | X | X | X | 1 |","verified_fields":["aflas","butyl","chemical","epdm","fluorosilicone","hypalon","kalrez","neoprene","nitrile","polyacrylate","polyurethane","rating_scale","sbr","silicone","viton"]},{"chemical":"Potassium Sodium Tartrate","nitrile":"3","epdm":"1","neoprene":"1","sbr":"1","silicone":"2","butyl":"1","polyacrylate":"4","hypalon":"1","viton":"3","polyurethane":"4","fluorosilicone":"1","aflas":"X","kalrez":"1","rating_scale":"1 = Satisfactory, 2 = Fair, 3 = Doubtful, 4 = Unsatisfactory, X = Insufficient Data","id":"potassium-sodium-tartrate","url":"https://referencesource.org/chemical-elastomer-material-compatibility/potassium-sodium-tartrate/","source":"https://mykin.com/rubber-chemical-resistance-chart-5","source_quote":"Potassium Sodium Tartrate | 3 | 1 | 1 | 1 | 2 | 1 | 4 | 1 | 3 | 4 | 1 | X | 1 |","verified_fields":["aflas","butyl","chemical","epdm","fluorosilicone","hypalon","kalrez","neoprene","nitrile","polyacrylate","polyurethane","rating_scale","sbr","silicone","viton"]},{"chemical":"Potassium Stannate","nitrile":"3","epdm":"1","neoprene":"1","sbr":"1","silicone":"2","butyl":"1","polyacrylate":"4","hypalon":"1","viton":"3","polyurethane":"4","fluorosilicone":"1","aflas":"X","kalrez":"1","rating_scale":"1 = Satisfactory, 2 = Fair, 3 = Doubtful, 4 = Unsatisfactory, X = Insufficient Data","id":"potassium-stannate","url":"https://referencesource.org/chemical-elastomer-material-compatibility/potassium-stannate/","source":"https://mykin.com/rubber-chemical-resistance-chart-5","source_quote":"Potassium Stannate | 3 | 1 | 1 | 1 | 2 | 1 | 4 | 1 | 3 | 4 | 1 | X | 1 |","verified_fields":["aflas","butyl","chemical","epdm","fluorosilicone","hypalon","kalrez","neoprene","nitrile","polyacrylate","polyurethane","rating_scale","sbr","silicone","viton"]},{"chemical":"Potassium Stearate","nitrile":"3","epdm":"1","neoprene":"1","sbr":"1","silicone":"2","butyl":"1","polyacrylate":"4","hypalon":"1","viton":"3","polyurethane":"4","fluorosilicone":"1","aflas":"X","kalrez":"1","rating_scale":"1 = Satisfactory, 2 = Fair, 3 = Doubtful, 4 = Unsatisfactory, X = Insufficient Data","id":"potassium-stearate","url":"https://referencesource.org/chemical-elastomer-material-compatibility/potassium-stearate/","source":"https://mykin.com/rubber-chemical-resistance-chart-5","source_quote":"Potassium Stearate | 3 | 1 | 1 | 1 | 2 | 1 | 4 | 1 | 3 | 4 | 1 | X | 1 |","verified_fields":["aflas","butyl","chemical","epdm","fluorosilicone","hypalon","kalrez","neoprene","nitrile","polyacrylate","polyurethane","rating_scale","sbr","silicone","viton"]},{"chemical":"Potassium Sulfate","nitrile":"1","epdm":"1","neoprene":"1","sbr":"2","silicone":"1","butyl":"1","polyacrylate":"4","hypalon":"2","viton":"1","polyurethane":"1","fluorosilicone":"1","aflas":"X","kalrez":"1","rating_scale":"1 = Satisfactory, 2 = Fair, 3 = Doubtful, 4 = Unsatisfactory, X = Insufficient Data","id":"potassium-sulfate","url":"https://referencesource.org/chemical-elastomer-material-compatibility/potassium-sulfate/","source":"https://mykin.com/rubber-chemical-resistance-chart-5","source_quote":"Potassium Sulfate | 1 | 1 | 1 | 2 | 1 | 1 | 4 | 2 | 1 | 1 | 1 | X | 1 |","verified_fields":["aflas","butyl","chemical","epdm","fluorosilicone","hypalon","kalrez","neoprene","nitrile","polyacrylate","polyurethane","rating_scale","sbr","silicone","viton"]},{"chemical":"Potassium Sulfide","nitrile":"3","epdm":"1","neoprene":"1","sbr":"1","silicone":"2","butyl":"1","polyacrylate":"4","hypalon":"1","viton":"3","polyurethane":"4","fluorosilicone":"1","aflas":"X","kalrez":"1","rating_scale":"1 = Satisfactory, 2 = Fair, 3 = Doubtful, 4 = Unsatisfactory, X = Insufficient Data","id":"potassium-sulfide","url":"https://referencesource.org/chemical-elastomer-material-compatibility/potassium-sulfide/","source":"https://mykin.com/rubber-chemical-resistance-chart-5","source_quote":"Potassium Sulfide | 3 | 1 | 1 | 1 | 2 | 1 | 4 | 1 | 3 | 4 | 1 | X | 1 |","verified_fields":["aflas","butyl","chemical","epdm","fluorosilicone","hypalon","kalrez","neoprene","nitrile","polyacrylate","polyurethane","rating_scale","sbr","silicone","viton"]},{"chemical":"Potassium Sulfite","nitrile":"1","epdm":"1","neoprene":"1","sbr":"2","silicone":"1","butyl":"1","polyacrylate":"4","hypalon":"2","viton":"1","polyurethane":"1","fluorosilicone":"1","aflas":"X","kalrez":"1","rating_scale":"1 = Satisfactory, 2 = Fair, 3 = Doubtful, 4 = Unsatisfactory, X = Insufficient Data","id":"potassium-sulfite","url":"https://referencesource.org/chemical-elastomer-material-compatibility/potassium-sulfite/","source":"https://mykin.com/rubber-chemical-resistance-chart-5","source_quote":"Potassium Sulfite | 1 | 1 | 1 | 2 | 1 | 1 | 4 | 2 | 1 | 1 | 1 | X | 1 |","verified_fields":["aflas","butyl","chemical","epdm","fluorosilicone","hypalon","kalrez","neoprene","nitrile","polyacrylate","polyurethane","rating_scale","sbr","silicone","viton"]},{"chemical":"Potassium Tartrate","nitrile":"3","epdm":"1","neoprene":"1","sbr":"1","silicone":"2","butyl":"1","polyacrylate":"4","hypalon":"1","viton":"3","polyurethane":"4","fluorosilicone":"1","aflas":"X","kalrez":"1","rating_scale":"1 = Satisfactory, 2 = Fair, 3 = Doubtful, 4 = Unsatisfactory, X = Insufficient Data","id":"potassium-tartrate","url":"https://referencesource.org/chemical-elastomer-material-compatibility/potassium-tartrate/","source":"https://mykin.com/rubber-chemical-resistance-chart-5","source_quote":"Potassium Tartrate | 3 | 1 | 1 | 1 | 2 | 1 | 4 | 1 | 3 | 4 | 1 | X | 1 |","verified_fields":["aflas","butyl","chemical","epdm","fluorosilicone","hypalon","kalrez","neoprene","nitrile","polyacrylate","polyurethane","rating_scale","sbr","silicone","viton"]},{"chemical":"Potassium Thiocyanate","nitrile":"3","epdm":"1","neoprene":"1","sbr":"1","silicone":"2","butyl":"1","polyacrylate":"4","hypalon":"1","viton":"3","polyurethane":"4","fluorosilicone":"1","aflas":"X","kalrez":"1","rating_scale":"1 = Satisfactory, 2 = Fair, 3 = Doubtful, 4 = Unsatisfactory, X = Insufficient Data","id":"potassium-thiocyanate","url":"https://referencesource.org/chemical-elastomer-material-compatibility/potassium-thiocyanate/","source":"https://mykin.com/rubber-chemical-resistance-chart-5","source_quote":"Potassium Thiocyanate | 3 | 1 | 1 | 1 | 2 | 1 | 4 | 1 | 3 | 4 | 1 | X | 1 |","verified_fields":["aflas","butyl","chemical","epdm","fluorosilicone","hypalon","kalrez","neoprene","nitrile","polyacrylate","polyurethane","rating_scale","sbr","silicone","viton"]},{"chemical":"Potassium Thiosulfate","nitrile":"3","epdm":"1","neoprene":"1","sbr":"1","silicone":"2","butyl":"1","polyacrylate":"4","hypalon":"1","viton":"3","polyurethane":"4","fluorosilicone":"1","aflas":"X","kalrez":"1","rating_scale":"1 = Satisfactory, 2 = Fair, 3 = Doubtful, 4 = Unsatisfactory, X = Insufficient Data","id":"potassium-thiosulfate","url":"https://referencesource.org/chemical-elastomer-material-compatibility/potassium-thiosulfate/","source":"https://mykin.com/rubber-chemical-resistance-chart-5","source_quote":"Potassium Thiosulfate | 3 | 1 | 1 | 1 | 2 | 1 | 4 | 1 | 3 | 4 | 1 | X | 1 |","verified_fields":["aflas","butyl","chemical","epdm","fluorosilicone","hypalon","kalrez","neoprene","nitrile","polyacrylate","polyurethane","rating_scale","sbr","silicone","viton"]},{"chemical":"Potassium Triphosphate","nitrile":"3","epdm":"1","neoprene":"1","sbr":"1","silicone":"2","butyl":"1","polyacrylate":"4","hypalon":"1","viton":"3","polyurethane":"4","fluorosilicone":"1","aflas":"X","kalrez":"1","rating_scale":"1 = Satisfactory, 2 = Fair, 3 = Doubtful, 4 = Unsatisfactory, X = Insufficient Data","id":"potassium-triphosphate","url":"https://referencesource.org/chemical-elastomer-material-compatibility/potassium-triphosphate/","source":"https://mykin.com/rubber-chemical-resistance-chart-5","source_quote":"Potassium Triphosphate | 3 | 1 | 1 | 1 | 2 | 1 | 4 | 1 | 3 | 4 | 1 | X | 1 |","verified_fields":["aflas","butyl","chemical","epdm","fluorosilicone","hypalon","kalrez","neoprene","nitrile","polyacrylate","polyurethane","rating_scale","sbr","silicone","viton"]},{"chemical":"Prestone Antifreeze","nitrile":"1","epdm":"1","neoprene":"1","sbr":"1","silicone":"1","butyl":"1","polyacrylate":"4","hypalon":"1","viton":"1","polyurethane":"4","fluorosilicone":"1","aflas":"X","kalrez":"1","rating_scale":"1 = Satisfactory, 2 = Fair, 3 = Doubtful, 4 = Unsatisfactory, X = Insufficient Data","id":"prestone-antifreeze","url":"https://referencesource.org/chemical-elastomer-material-compatibility/prestone-antifreeze/","source":"https://mykin.com/rubber-chemical-resistance-chart-5","source_quote":"Prestone Antifreeze | 1 | 1 | 1 | 1 | 1 | 1 | 4 | 1 | 1 | 4 | 1 | X | 1 |","verified_fields":["aflas","butyl","chemical","epdm","fluorosilicone","hypalon","kalrez","neoprene","nitrile","polyacrylate","polyurethane","rating_scale","sbr","silicone","viton"]},{"chemical":"PRL-High Temp. Hydr. Oil","nitrile":"2","epdm":"4","neoprene":"2","sbr":"4","silicone":"2","butyl":"4","polyacrylate":"1","hypalon":"4","viton":"1","polyurethane":"2","fluorosilicone":"1","aflas":"X","kalrez":"1","rating_scale":"1 = Satisfactory, 2 = Fair, 3 = Doubtful, 4 = Unsatisfactory, X = Insufficient Data","id":"prl-high-temp-hydr-oil","url":"https://referencesource.org/chemical-elastomer-material-compatibility/prl-high-temp-hydr-oil/","source":"https://mykin.com/rubber-chemical-resistance-chart-5","source_quote":"PRL-High Temp. Hydr. Oil | 2 | 4 | 2 | 4 | 2 | 4 | 1 | 4 | 1 | 2 | 1 | X | 1 |","verified_fields":["aflas","butyl","chemical","epdm","fluorosilicone","hypalon","kalrez","neoprene","nitrile","polyacrylate","polyurethane","rating_scale","sbr","silicone","viton"]},{"chemical":"Producer Gas","nitrile":"1","epdm":"4","neoprene":"2","sbr":"4","silicone":"2","butyl":"4","polyacrylate":"2","hypalon":"2","viton":"1","polyurethane":"1","fluorosilicone":"2","aflas":"X","kalrez":"1","rating_scale":"1 = Satisfactory, 2 = Fair, 3 = Doubtful, 4 = Unsatisfactory, X = Insufficient Data","id":"producer-gas","url":"https://referencesource.org/chemical-elastomer-material-compatibility/producer-gas/","source":"https://mykin.com/rubber-chemical-resistance-chart-5","source_quote":"Producer Gas | 1 | 4 | 2 | 4 | 2 | 4 | 2 | 2 | 1 | 1 | 2 | X | 1 |","verified_fields":["aflas","butyl","chemical","epdm","fluorosilicone","hypalon","kalrez","neoprene","nitrile","polyacrylate","polyurethane","rating_scale","sbr","silicone","viton"]},{"chemical":"Propane","nitrile":"1","epdm":"4","neoprene":"2","sbr":"4","silicone":"4","butyl":"4","polyacrylate":"1","hypalon":"2","viton":"1","polyurethane":"3","fluorosilicone":"2","aflas":"X","kalrez":"1","rating_scale":"1 = Satisfactory, 2 = Fair, 3 = Doubtful, 4 = Unsatisfactory, X = Insufficient Data","id":"propane","url":"https://referencesource.org/chemical-elastomer-material-compatibility/propane/","source":"https://mykin.com/rubber-chemical-resistance-chart-5","source_quote":"Propane | 1 | 4 | 2 | 4 | 4 | 4 | 1 | 2 | 1 | 3 | 2 | X | 1 |","verified_fields":["aflas","butyl","chemical","epdm","fluorosilicone","hypalon","kalrez","neoprene","nitrile","polyacrylate","polyurethane","rating_scale","sbr","silicone","viton"]},{"chemical":"Propionaldehyde","nitrile":"3","epdm":"1","neoprene":"1","sbr":"1","silicone":"2","butyl":"1","polyacrylate":"4","hypalon":"1","viton":"3","polyurethane":"4","fluorosilicone":"1","aflas":"X","kalrez":"1","rating_scale":"1 = Satisfactory, 2 = Fair, 3 = Doubtful, 4 = Unsatisfactory, X = Insufficient Data","id":"propionaldehyde","url":"https://referencesource.org/chemical-elastomer-material-compatibility/propionaldehyde/","source":"https://mykin.com/rubber-chemical-resistance-chart-5","source_quote":"Propionaldehyde | 3 | 1 | 1 | 1 | 2 | 1 | 4 | 1 | 3 | 4 | 1 | X | 1 |","verified_fields":["aflas","butyl","chemical","epdm","fluorosilicone","hypalon","kalrez","neoprene","nitrile","polyacrylate","polyurethane","rating_scale","sbr","silicone","viton"]},{"chemical":"Propionic Acid","nitrile":"3","epdm":"1","neoprene":"1","sbr":"1","silicone":"2","butyl":"1","polyacrylate":"4","hypalon":"1","viton":"3","polyurethane":"4","fluorosilicone":"1","aflas":"X","kalrez":"1","rating_scale":"1 = Satisfactory, 2 = Fair, 3 = Doubtful, 4 = Unsatisfactory, X = Insufficient Data","id":"propionic-acid","url":"https://referencesource.org/chemical-elastomer-material-compatibility/propionic-acid/","source":"https://mykin.com/rubber-chemical-resistance-chart-5","source_quote":"Propionic Acid | 3 | 1 | 1 | 1 | 2 | 1 | 4 | 1 | 3 | 4 | 1 | X | 1 |","verified_fields":["aflas","butyl","chemical","epdm","fluorosilicone","hypalon","kalrez","neoprene","nitrile","polyacrylate","polyurethane","rating_scale","sbr","silicone","viton"]},{"chemical":"Propionitrile","nitrile":"1","epdm":"4","neoprene":"2","sbr":"X","silicone":"X","butyl":"X","polyacrylate":"X","hypalon":"X","viton":"1","polyurethane":"X","fluorosilicone":"X","aflas":"1","kalrez":"1","rating_scale":"1 = Satisfactory, 2 = Fair, 3 = Doubtful, 4 = Unsatisfactory, X = Insufficient Data","id":"propionitrile","url":"https://referencesource.org/chemical-elastomer-material-compatibility/propionitrile/","source":"https://mykin.com/rubber-chemical-resistance-chart-5","source_quote":"Propionitrile | 1 | 4 | 2 | X | X | X | X | X | 1 | X | X | 1 | 1 |","verified_fields":["aflas","butyl","chemical","epdm","fluorosilicone","hypalon","kalrez","neoprene","nitrile","polyacrylate","polyurethane","rating_scale","sbr","silicone","viton"]},{"chemical":"Propyl Acetate","nitrile":"4","epdm":"2","neoprene":"4","sbr":"4","silicone":"4","butyl":"2","polyacrylate":"4","hypalon":"4","viton":"4","polyurethane":"4","fluorosilicone":"4","aflas":"X","kalrez":"1","rating_scale":"1 = Satisfactory, 2 = Fair, 3 = Doubtful, 4 = Unsatisfactory, X = Insufficient Data","id":"propyl-acetate","url":"https://referencesource.org/chemical-elastomer-material-compatibility/propyl-acetate/","source":"https://mykin.com/rubber-chemical-resistance-chart-5","source_quote":"Propyl Acetate | 4 | 2 | 4 | 4 | 4 | 2 | 4 | 4 | 4 | 4 | 4 | X | 1 |","verified_fields":["aflas","butyl","chemical","epdm","fluorosilicone","hypalon","kalrez","neoprene","nitrile","polyacrylate","polyurethane","rating_scale","sbr","silicone","viton"]},{"chemical":"Propyl Acetone or n-Propyl Acetone","nitrile":"4","epdm":"1","neoprene":"4","sbr":"4","silicone":"4","butyl":"1","polyacrylate":"4","hypalon":"4","viton":"4","polyurethane":"4","fluorosilicone":"4","aflas":"X","kalrez":"1","rating_scale":"1 = Satisfactory, 2 = Fair, 3 = Doubtful, 4 = Unsatisfactory, X = Insufficient Data","id":"propyl-acetone-or-n-propyl-acetone","url":"https://referencesource.org/chemical-elastomer-material-compatibility/propyl-acetone-or-n-propyl-acetone/","source":"https://mykin.com/rubber-chemical-resistance-chart-5","source_quote":"Propyl Acetone or n-Propyl Acetone | 4 | 1 | 4 | 4 | 4 | 1 | 4 | 4 | 4 | 4 | 4 | X | 1 |","verified_fields":["aflas","butyl","chemical","epdm","fluorosilicone","hypalon","kalrez","neoprene","nitrile","polyacrylate","polyurethane","rating_scale","sbr","silicone","viton"]},{"chemical":"Propyl Alcohol","nitrile":"1","epdm":"1","neoprene":"1","sbr":"1","silicone":"1","butyl":"1","polyacrylate":"4","hypalon":"1","viton":"1","polyurethane":"4","fluorosilicone":"1","aflas":"X","kalrez":"1","rating_scale":"1 = Satisfactory, 2 = Fair, 3 = Doubtful, 4 = Unsatisfactory, X = Insufficient Data","id":"propyl-alcohol","url":"https://referencesource.org/chemical-elastomer-material-compatibility/propyl-alcohol/","source":"https://mykin.com/rubber-chemical-resistance-chart-5","source_quote":"Propyl Alcohol | 1 | 1 | 1 | 1 | 1 | 1 | 4 | 1 | 1 | 4 | 1 | X | 1 |","verified_fields":["aflas","butyl","chemical","epdm","fluorosilicone","hypalon","kalrez","neoprene","nitrile","polyacrylate","polyurethane","rating_scale","sbr","silicone","viton"]},{"chemical":"Propyl Nitrate","nitrile":"4","epdm":"2","neoprene":"4","sbr":"4","silicone":"4","butyl":"2","polyacrylate":"4","hypalon":"4","viton":"4","polyurethane":"X","fluorosilicone":"4","aflas":"X","kalrez":"1","rating_scale":"1 = Satisfactory, 2 = Fair, 3 = Doubtful, 4 = Unsatisfactory, X = Insufficient Data","id":"propyl-nitrate","url":"https://referencesource.org/chemical-elastomer-material-compatibility/propyl-nitrate/","source":"https://mykin.com/rubber-chemical-resistance-chart-5","source_quote":"Propyl Nitrate | 4 | 2 | 4 | 4 | 4 | 2 | 4 | 4 | 4 | X | 4 | X | 1 |","verified_fields":["aflas","butyl","chemical","epdm","fluorosilicone","hypalon","kalrez","neoprene","nitrile","polyacrylate","polyurethane","rating_scale","sbr","silicone","viton"]},{"chemical":"Propyl Propionate","nitrile":"3","epdm":"1","neoprene":"1","sbr":"1","silicone":"2","butyl":"1","polyacrylate":"4","hypalon":"1","viton":"3","polyurethane":"4","fluorosilicone":"1","aflas":"X","kalrez":"1","rating_scale":"1 = Satisfactory, 2 = Fair, 3 = Doubtful, 4 = Unsatisfactory, X = Insufficient Data","id":"propyl-propionate","url":"https://referencesource.org/chemical-elastomer-material-compatibility/propyl-propionate/","source":"https://mykin.com/rubber-chemical-resistance-chart-5","source_quote":"Propyl Propionate | 3 | 1 | 1 | 1 | 2 | 1 | 4 | 1 | 3 | 4 | 1 | X | 1 |","verified_fields":["aflas","butyl","chemical","epdm","fluorosilicone","hypalon","kalrez","neoprene","nitrile","polyacrylate","polyurethane","rating_scale","sbr","silicone","viton"]},{"chemical":"Propylamine","nitrile":"3","epdm":"1","neoprene":"1","sbr":"1","silicone":"2","butyl":"1","polyacrylate":"4","hypalon":"1","viton":"3","polyurethane":"4","fluorosilicone":"1","aflas":"X","kalrez":"1","rating_scale":"1 = Satisfactory, 2 = Fair, 3 = Doubtful, 4 = Unsatisfactory, X = Insufficient Data","id":"propylamine","url":"https://referencesource.org/chemical-elastomer-material-compatibility/propylamine/","source":"https://mykin.com/rubber-chemical-resistance-chart-5","source_quote":"Propylamine | 3 | 1 | 1 | 1 | 2 | 1 | 4 | 1 | 3 | 4 | 1 | X | 1 |","verified_fields":["aflas","butyl","chemical","epdm","fluorosilicone","hypalon","kalrez","neoprene","nitrile","polyacrylate","polyurethane","rating_scale","sbr","silicone","viton"]},{"chemical":"Propylbenzene","nitrile":"X","epdm":"X","neoprene":"4","sbr":"4","silicone":"X","butyl":"4","polyacrylate":"4","hypalon":"4","viton":"1","polyurethane":"3","fluorosilicone":"2","aflas":"X","kalrez":"1","rating_scale":"1 = Satisfactory, 2 = Fair, 3 = Doubtful, 4 = Unsatisfactory, X = Insufficient Data","id":"propylbenzene","url":"https://referencesource.org/chemical-elastomer-material-compatibility/propylbenzene/","source":"https://mykin.com/rubber-chemical-resistance-chart-5","source_quote":"Propylbenzene | X | X | 4 | 4 | X | 4 | 4 | 4 | 1 | 3 | 2 | X | 1 |","verified_fields":["aflas","butyl","chemical","epdm","fluorosilicone","hypalon","kalrez","neoprene","nitrile","polyacrylate","polyurethane","rating_scale","sbr","silicone","viton"]},{"chemical":"Propylene","nitrile":"3","epdm":"4","neoprene":"4","sbr":"4","silicone":"4","butyl":"4","polyacrylate":"4","hypalon":"4","viton":"1","polyurethane":"4","fluorosilicone":"3","aflas":"X","kalrez":"1","rating_scale":"1 = Satisfactory, 2 = Fair, 3 = Doubtful, 4 = Unsatisfactory, X = Insufficient Data","id":"propylene","url":"https://referencesource.org/chemical-elastomer-material-compatibility/propylene/","source":"https://mykin.com/rubber-chemical-resistance-chart-5","source_quote":"Propylene | 3 | 4 | 4 | 4 | 4 | 4 | 4 | 4 | 1 | 4 | 3 | X | 1 |","verified_fields":["aflas","butyl","chemical","epdm","fluorosilicone","hypalon","kalrez","neoprene","nitrile","polyacrylate","polyurethane","rating_scale","sbr","silicone","viton"]},{"chemical":"Propylene Chloride","nitrile":"X","epdm":"X","neoprene":"4","sbr":"4","silicone":"X","butyl":"4","polyacrylate":"4","hypalon":"4","viton":"1","polyurethane":"3","fluorosilicone":"2","aflas":"X","kalrez":"1","rating_scale":"1 = Satisfactory, 2 = Fair, 3 = Doubtful, 4 = Unsatisfactory, X = Insufficient Data","id":"propylene-chloride","url":"https://referencesource.org/chemical-elastomer-material-compatibility/propylene-chloride/","source":"https://mykin.com/rubber-chemical-resistance-chart-5","source_quote":"Propylene Chloride | X | X | 4 | 4 | X | 4 | 4 | 4 | 1 | 3 | 2 | X | 1 |","verified_fields":["aflas","butyl","chemical","epdm","fluorosilicone","hypalon","kalrez","neoprene","nitrile","polyacrylate","polyurethane","rating_scale","sbr","silicone","viton"]},{"chemical":"Propylene Chlorohydrin","nitrile":"X","epdm":"X","neoprene":"4","sbr":"4","silicone":"X","butyl":"4","polyacrylate":"4","hypalon":"4","viton":"1","polyurethane":"3","fluorosilicone":"2","aflas":"X","kalrez":"1","rating_scale":"1 = Satisfactory, 2 = Fair, 3 = Doubtful, 4 = Unsatisfactory, X = Insufficient Data","id":"propylene-chlorohydrin","url":"https://referencesource.org/chemical-elastomer-material-compatibility/propylene-chlorohydrin/","source":"https://mykin.com/rubber-chemical-resistance-chart-5","source_quote":"Propylene Chlorohydrin | X | X | 4 | 4 | X | 4 | 4 | 4 | 1 | 3 | 2 | X | 1 |","verified_fields":["aflas","butyl","chemical","epdm","fluorosilicone","hypalon","kalrez","neoprene","nitrile","polyacrylate","polyurethane","rating_scale","sbr","silicone","viton"]},{"chemical":"Propylene Dichloride","nitrile":"X","epdm":"X","neoprene":"4","sbr":"4","silicone":"X","butyl":"4","polyacrylate":"4","hypalon":"4","viton":"1","polyurethane":"3","fluorosilicone":"2","aflas":"X","kalrez":"1","rating_scale":"1 = Satisfactory, 2 = Fair, 3 = Doubtful, 4 = Unsatisfactory, X = Insufficient Data","id":"propylene-dichloride","url":"https://referencesource.org/chemical-elastomer-material-compatibility/propylene-dichloride/","source":"https://mykin.com/rubber-chemical-resistance-chart-5","source_quote":"Propylene Dichloride | X | X | 4 | 4 | X | 4 | 4 | 4 | 1 | 3 | 2 | X | 1 |","verified_fields":["aflas","butyl","chemical","epdm","fluorosilicone","hypalon","kalrez","neoprene","nitrile","polyacrylate","polyurethane","rating_scale","sbr","silicone","viton"]},{"chemical":"Propylene Glycol","nitrile":"3","epdm":"1","neoprene":"1","sbr":"1","silicone":"2","butyl":"1","polyacrylate":"4","hypalon":"1","viton":"3","polyurethane":"4","fluorosilicone":"1","aflas":"X","kalrez":"1","rating_scale":"1 = Satisfactory, 2 = Fair, 3 = Doubtful, 4 = Unsatisfactory, X = Insufficient Data","id":"propylene-glycol","url":"https://referencesource.org/chemical-elastomer-material-compatibility/propylene-glycol/","source":"https://mykin.com/rubber-chemical-resistance-chart-5","source_quote":"Propylene Glycol | 3 | 1 | 1 | 1 | 2 | 1 | 4 | 1 | 3 | 4 | 1 | X | 1 |","verified_fields":["aflas","butyl","chemical","epdm","fluorosilicone","hypalon","kalrez","neoprene","nitrile","polyacrylate","polyurethane","rating_scale","sbr","silicone","viton"]},{"chemical":"Propylene Imine","nitrile":"X","epdm":"X","neoprene":"4","sbr":"4","silicone":"X","butyl":"4","polyacrylate":"4","hypalon":"4","viton":"1","polyurethane":"3","fluorosilicone":"2","aflas":"X","kalrez":"1","rating_scale":"1 = Satisfactory, 2 = Fair, 3 = Doubtful, 4 = Unsatisfactory, X = Insufficient Data","id":"propylene-imine","url":"https://referencesource.org/chemical-elastomer-material-compatibility/propylene-imine/","source":"https://mykin.com/rubber-chemical-resistance-chart-5","source_quote":"Propylene Imine | X | X | 4 | 4 | X | 4 | 4 | 4 | 1 | 3 | 2 | X | 1 |","verified_fields":["aflas","butyl","chemical","epdm","fluorosilicone","hypalon","kalrez","neoprene","nitrile","polyacrylate","polyurethane","rating_scale","sbr","silicone","viton"]},{"chemical":"Propylene Oxide","nitrile":"4","epdm":"2","neoprene":"4","sbr":"4","silicone":"4","butyl":"2","polyacrylate":"4","hypalon":"4","viton":"4","polyurethane":"4","fluorosilicone":"4","aflas":"X","kalrez":"1","rating_scale":"1 = Satisfactory, 2 = Fair, 3 = Doubtful, 4 = Unsatisfactory, X = Insufficient Data","id":"propylene-oxide","url":"https://referencesource.org/chemical-elastomer-material-compatibility/propylene-oxide/","source":"https://mykin.com/rubber-chemical-resistance-chart-5","source_quote":"Propylene Oxide | 4 | 2 | 4 | 4 | 4 | 2 | 4 | 4 | 4 | 4 | 4 | X | 1 |","verified_fields":["aflas","butyl","chemical","epdm","fluorosilicone","hypalon","kalrez","neoprene","nitrile","polyacrylate","polyurethane","rating_scale","sbr","silicone","viton"]},{"chemical":"Pydraul, 10E","nitrile":"4","epdm":"1","neoprene":"4","sbr":"4","silicone":"1","butyl":"1","polyacrylate":"4","hypalon":"4","viton":"4","polyurethane":"4","fluorosilicone":"4","aflas":"X","kalrez":"1","rating_scale":"1 = Satisfactory, 2 = Fair, 3 = Doubtful, 4 = Unsatisfactory, X = Insufficient Data","id":"pydraul-10e","url":"https://referencesource.org/chemical-elastomer-material-compatibility/pydraul-10e/","source":"https://mykin.com/rubber-chemical-resistance-chart-5","source_quote":"Pydraul, 10E | 4 | 1 | 4 | 4 | 1 | 1 | 4 | 4 | 4 | 4 | 4 | X | 1 |","verified_fields":["aflas","butyl","chemical","epdm","fluorosilicone","hypalon","kalrez","neoprene","nitrile","polyacrylate","polyurethane","rating_scale","sbr","silicone","viton"]},{"chemical":"Pydraul, 29ELT 30E, 50E, 65E","nitrile":"4","epdm":"1","neoprene":"4","sbr":"4","silicone":"1","butyl":"1","polyacrylate":"4","hypalon":"4","viton":"1","polyurethane":"4","fluorosilicone":"1","aflas":"X","kalrez":"1","rating_scale":"1 = Satisfactory, 2 = Fair, 3 = Doubtful, 4 = Unsatisfactory, X = Insufficient Data","id":"pydraul-29elt-30e-50e-65e","url":"https://referencesource.org/chemical-elastomer-material-compatibility/pydraul-29elt-30e-50e-65e/","source":"https://mykin.com/rubber-chemical-resistance-chart-5","source_quote":"Pydraul, 29ELT 30E, 50E, 65E | 4 | 1 | 4 | 4 | 1 | 1 | 4 | 4 | 1 | 4 | 1 | X | 1 |","verified_fields":["aflas","butyl","chemical","epdm","fluorosilicone","hypalon","kalrez","neoprene","nitrile","polyacrylate","polyurethane","rating_scale","sbr","silicone","viton"]},{"chemical":"Pydraul 90e","nitrile":"4","epdm":"1","neoprene":"4","sbr":"X","silicone":"X","butyl":"X","polyacrylate":"X","hypalon":"X","viton":"1","polyurethane":"X","fluorosilicone":"X","aflas":"1","kalrez":"1","rating_scale":"1 = Satisfactory, 2 = Fair, 3 = Doubtful, 4 = Unsatisfactory, X = Insufficient Data","id":"pydraul-90e","url":"https://referencesource.org/chemical-elastomer-material-compatibility/pydraul-90e/","source":"https://mykin.com/rubber-chemical-resistance-chart-5","source_quote":"Pydraul 90e | 4 | 1 | 4 | X | X | X | X | X | 1 | X | X | 1 | 1 |","verified_fields":["aflas","butyl","chemical","epdm","fluorosilicone","hypalon","kalrez","neoprene","nitrile","polyacrylate","polyurethane","rating_scale","sbr","silicone","viton"]},{"chemical":"Pydraul, 115E","nitrile":"4","epdm":"1","neoprene":"4","sbr":"4","silicone":"4","butyl":"1","polyacrylate":"4","hypalon":"4","viton":"1","polyurethane":"4","fluorosilicone":"3","aflas":"X","kalrez":"1","rating_scale":"1 = Satisfactory, 2 = Fair, 3 = Doubtful, 4 = Unsatisfactory, X = Insufficient Data","id":"pydraul-115e","url":"https://referencesource.org/chemical-elastomer-material-compatibility/pydraul-115e/","source":"https://mykin.com/rubber-chemical-resistance-chart-5","source_quote":"Pydraul, 115E | 4 | 1 | 4 | 4 | 4 | 1 | 4 | 4 | 1 | 4 | 3 | X | 1 |","verified_fields":["aflas","butyl","chemical","epdm","fluorosilicone","hypalon","kalrez","neoprene","nitrile","polyacrylate","polyurethane","rating_scale","sbr","silicone","viton"]},{"chemical":"Pydraul, 230C, 312C, 540C, A200","nitrile":"4","epdm":"4","neoprene":"4","sbr":"4","silicone":"4","butyl":"4","polyacrylate":"4","hypalon":"4","viton":"1","polyurethane":"4","fluorosilicone":"4","aflas":"X","kalrez":"1","rating_scale":"1 = Satisfactory, 2 = Fair, 3 = Doubtful, 4 = Unsatisfactory, X = Insufficient Data","id":"pydraul-230c-312c-540c-a200","url":"https://referencesource.org/chemical-elastomer-material-compatibility/pydraul-230c-312c-540c-a200/","source":"https://mykin.com/rubber-chemical-resistance-chart-5","source_quote":"Pydraul, 230C, 312C, 540C, A200 | 4 | 4 | 4 | 4 | 4 | 4 | 4 | 4 | 1 | 4 | 4 | X | 1 |","verified_fields":["aflas","butyl","chemical","epdm","fluorosilicone","hypalon","kalrez","neoprene","nitrile","polyacrylate","polyurethane","rating_scale","sbr","silicone","viton"]},{"chemical":"Pyranol Transformer Oil","nitrile":"1","epdm":"4","neoprene":"2","sbr":"4","silicone":"4","butyl":"4","polyacrylate":"1","hypalon":"2","viton":"1","polyurethane":"2","fluorosilicone":"1","aflas":"X","kalrez":"1","rating_scale":"1 = Satisfactory, 2 = Fair, 3 = Doubtful, 4 = Unsatisfactory, X = Insufficient Data","id":"pyranol-transformer-oil","url":"https://referencesource.org/chemical-elastomer-material-compatibility/pyranol-transformer-oil/","source":"https://mykin.com/rubber-chemical-resistance-chart-5","source_quote":"Pyranol Transformer Oil | 1 | 4 | 2 | 4 | 4 | 4 | 1 | 2 | 1 | 2 | 1 | X | 1 |","verified_fields":["aflas","butyl","chemical","epdm","fluorosilicone","hypalon","kalrez","neoprene","nitrile","polyacrylate","polyurethane","rating_scale","sbr","silicone","viton"]},{"chemical":"Pyridine","nitrile":"4","epdm":"2","neoprene":"4","sbr":"4","silicone":"X","butyl":"4","polyacrylate":"4","hypalon":"4","viton":"1","polyurethane":"3","fluorosilicone":"2","aflas":"X","kalrez":"1","rating_scale":"1 = Satisfactory, 2 = Fair, 3 = Doubtful, 4 = Unsatisfactory, X = Insufficient Data","id":"pyridine","url":"https://referencesource.org/chemical-elastomer-material-compatibility/pyridine/","source":"https://mykin.com/rubber-chemical-resistance-chart-5","source_quote":"Pyridine | 4 | 2 | 4 | 4 | X | 4 | 4 | 4 | 1 | 3 | 2 | X | 1 |","verified_fields":["aflas","butyl","chemical","epdm","fluorosilicone","hypalon","kalrez","neoprene","nitrile","polyacrylate","polyurethane","rating_scale","sbr","silicone","viton"]},{"chemical":"Pyridine Oil","nitrile":"4","epdm":"2","neoprene":"4","sbr":"4","silicone":"4","butyl":"2","polyacrylate":"4","hypalon":"4","viton":"4","polyurethane":"X","fluorosilicone":"4","aflas":"X","kalrez":"1","rating_scale":"1 = Satisfactory, 2 = Fair, 3 = Doubtful, 4 = Unsatisfactory, X = Insufficient Data","id":"pyridine-oil","url":"https://referencesource.org/chemical-elastomer-material-compatibility/pyridine-oil/","source":"https://mykin.com/rubber-chemical-resistance-chart-5","source_quote":"Pyridine Oil | 4 | 2 | 4 | 4 | 4 | 2 | 4 | 4 | 4 | X | 4 | X | 1 |","verified_fields":["aflas","butyl","chemical","epdm","fluorosilicone","hypalon","kalrez","neoprene","nitrile","polyacrylate","polyurethane","rating_scale","sbr","silicone","viton"]},{"chemical":"Pyridine Sulfate","nitrile":"3","epdm":"1","neoprene":"1","sbr":"1","silicone":"2","butyl":"1","polyacrylate":"4","hypalon":"1","viton":"3","polyurethane":"4","fluorosilicone":"1","aflas":"X","kalrez":"1","rating_scale":"1 = Satisfactory, 2 = Fair, 3 = Doubtful, 4 = Unsatisfactory, X = Insufficient Data","id":"pyridine-sulfate","url":"https://referencesource.org/chemical-elastomer-material-compatibility/pyridine-sulfate/","source":"https://mykin.com/rubber-chemical-resistance-chart-5","source_quote":"Pyridine Sulfate | 3 | 1 | 1 | 1 | 2 | 1 | 4 | 1 | 3 | 4 | 1 | X | 1 |","verified_fields":["aflas","butyl","chemical","epdm","fluorosilicone","hypalon","kalrez","neoprene","nitrile","polyacrylate","polyurethane","rating_scale","sbr","silicone","viton"]},{"chemical":"Pyridine Sulfonic Acid","nitrile":"3","epdm":"1","neoprene":"1","sbr":"1","silicone":"2","butyl":"1","polyacrylate":"4","hypalon":"1","viton":"3","polyurethane":"4","fluorosilicone":"1","aflas":"X","kalrez":"1","rating_scale":"1 = Satisfactory, 2 = Fair, 3 = Doubtful, 4 = Unsatisfactory, X = Insufficient Data","id":"pyridine-sulfonic-acid","url":"https://referencesource.org/chemical-elastomer-material-compatibility/pyridine-sulfonic-acid/","source":"https://mykin.com/rubber-chemical-resistance-chart-5","source_quote":"Pyridine Sulfonic Acid | 3 | 1 | 1 | 1 | 2 | 1 | 4 | 1 | 3 | 4 | 1 | X | 1 |","verified_fields":["aflas","butyl","chemical","epdm","fluorosilicone","hypalon","kalrez","neoprene","nitrile","polyacrylate","polyurethane","rating_scale","sbr","silicone","viton"]},{"chemical":"Pyrogallol (Pyrogallic Acid)","nitrile":"2","epdm":"4","neoprene":"4","sbr":"4","silicone":"X","butyl":"4","polyacrylate":"4","hypalon":"4","viton":"1","polyurethane":"3","fluorosilicone":"2","aflas":"X","kalrez":"1","rating_scale":"1 = Satisfactory, 2 = Fair, 3 = Doubtful, 4 = Unsatisfactory, X = Insufficient Data","id":"pyrogallol-pyrogallic-acid","url":"https://referencesource.org/chemical-elastomer-material-compatibility/pyrogallol-pyrogallic-acid/","source":"https://mykin.com/rubber-chemical-resistance-chart-5","source_quote":"Pyrogallol (Pyrogallic Acid) | 2 | 4 | 4 | 4 | X | 4 | 4 | 4 | 1 | 3 | 2 | X | 1 |","verified_fields":["aflas","butyl","chemical","epdm","fluorosilicone","hypalon","kalrez","neoprene","nitrile","polyacrylate","polyurethane","rating_scale","sbr","silicone","viton"]},{"chemical":"Pyrogard 42, 43, 55","nitrile":"4","epdm":"1","neoprene":"4","sbr":"X","silicone":"X","butyl":"X","polyacrylate":"X","hypalon":"X","viton":"1","polyurethane":"X","fluorosilicone":"X","aflas":"2","kalrez":"1","rating_scale":"1 = Satisfactory, 2 = Fair, 3 = Doubtful, 4 = Unsatisfactory, X = Insufficient Data","id":"pyrogard-42-43-55","url":"https://referencesource.org/chemical-elastomer-material-compatibility/pyrogard-42-43-55/","source":"https://mykin.com/rubber-chemical-resistance-chart-5","source_quote":"Pyrogard 42, 43, 55 | 4 | 1 | 4 | X | X | X | X | X | 1 | X | X | 2 | 1 |","verified_fields":["aflas","butyl","chemical","epdm","fluorosilicone","hypalon","kalrez","neoprene","nitrile","polyacrylate","polyurethane","rating_scale","sbr","silicone","viton"]},{"chemical":"Pyrogard 53, Mobil Phosphate Ester","nitrile":"4","epdm":"1","neoprene":"4","sbr":"4","silicone":"4","butyl":"1","polyacrylate":"4","hypalon":"4","viton":"1","polyurethane":"4","fluorosilicone":"4","aflas":"X","kalrez":"1","rating_scale":"1 = Satisfactory, 2 = Fair, 3 = Doubtful, 4 = Unsatisfactory, X = Insufficient Data","id":"pyrogard-53-mobil-phosphate-ester","url":"https://referencesource.org/chemical-elastomer-material-compatibility/pyrogard-53-mobil-phosphate-ester/","source":"https://mykin.com/rubber-chemical-resistance-chart-5","source_quote":"Pyrogard 53, Mobil Phosphate Ester | 4 | 1 | 4 | 4 | 4 | 1 | 4 | 4 | 1 | 4 | 4 | X | 1 |","verified_fields":["aflas","butyl","chemical","epdm","fluorosilicone","hypalon","kalrez","neoprene","nitrile","polyacrylate","polyurethane","rating_scale","sbr","silicone",
