Repository: joelp22-maker/referencesource-data

# Chemical resistance ratings for common elastomers

The compatibility rating of a chemical against thirteen common elastomer families, as published in an industry chemical resistance chart. Each record is one chemical carrying its rating for Nitrile (NBR), EPDM, Neoprene (CR), SBR, Silicone (VMQ), Butyl (IIR), Polyacrylate (ACM), Hypalon (CSM), Viton (FKM), Polyurethane (AU/EU), Fluorosilicone (FVMQ), Aflas (TFE/P), and Kalrez (FFKM). Answers 'is Viton compatible with acetone', 'which elastomer resists sulfuric acid', 'can I use EPDM with gasoline', and 'Nitrile vs EPDM for sodium hydroxide'.

File: chemical-elastomer-material-compatibility/data.json (part 33 of 41)
"viton"]},{"chemical":"Pyrogard D, Mobil Water-in-Oil Emulsion","nitrile":"1","epdm":"4","neoprene":"2","sbr":"4","silicone":"3","butyl":"4","polyacrylate":"X","hypalon":"1","viton":"4","polyurethane":"1","fluorosilicone":"2","aflas":"X","kalrez":"1","rating_scale":"1 = Satisfactory, 2 = Fair, 3 = Doubtful, 4 = Unsatisfactory, X = Insufficient Data","id":"pyrogard-d-mobil-water-in-oil-emulsion","url":"https://referencesource.org/chemical-elastomer-material-compatibility/pyrogard-d-mobil-water-in-oil-emulsion/","source":"https://mykin.com/rubber-chemical-resistance-chart-5","source_quote":"Pyrogard D, Mobil Water-in-Oil Emulsion | 1 | 4 | 2 | 4 | 3 | 4 | X | 1 | 4 | 1 | 2 | X | 1 |","verified_fields":["aflas","butyl","chemical","epdm","fluorosilicone","hypalon","kalrez","neoprene","nitrile","polyacrylate","polyurethane","rating_scale","sbr","silicone","viton"]},{"chemical":"Pyroligneous Acid","nitrile":"4","epdm":"2","neoprene":"2","sbr":"4","silicone":"X","butyl":"2","polyacrylate":"4","hypalon":"2","viton":"4","polyurethane":"4","fluorosilicone":"4","aflas":"X","kalrez":"1","rating_scale":"1 = Satisfactory, 2 = Fair, 3 = Doubtful, 4 = Unsatisfactory, X = Insufficient Data","id":"pyroligneous-acid","url":"https://referencesource.org/chemical-elastomer-material-compatibility/pyroligneous-acid/","source":"https://mykin.com/rubber-chemical-resistance-chart-5","source_quote":"Pyroligneous Acid | 4 | 2 | 2 | 4 | X | 2 | 4 | 2 | 4 | 4 | 4 | X | 1 |","verified_fields":["aflas","butyl","chemical","epdm","fluorosilicone","hypalon","kalrez","neoprene","nitrile","polyacrylate","polyurethane","rating_scale","sbr","silicone","viton"]},{"chemical":"Pyrolube","nitrile":"4","epdm":"2","neoprene":"4","sbr":"4","silicone":"2","butyl":"2","polyacrylate":"4","hypalon":"4","viton":"1","polyurethane":"4","fluorosilicone":"2","aflas":"X","kalrez":"1","rating_scale":"1 = Satisfactory, 2 = Fair, 3 = Doubtful, 4 = Unsatisfactory, X = Insufficient Data","id":"pyrolube","url":"https://referencesource.org/chemical-elastomer-material-compatibility/pyrolube/","source":"https://mykin.com/rubber-chemical-resistance-chart-5","source_quote":"Pyrolube | 4 | 2 | 4 | 4 | 2 | 2 | 4 | 4 | 1 | 4 | 2 | X | 1 |","verified_fields":["aflas","butyl","chemical","epdm","fluorosilicone","hypalon","kalrez","neoprene","nitrile","polyacrylate","polyurethane","rating_scale","sbr","silicone","viton"]},{"chemical":"Pyrosulfuric Acid","nitrile":"3","epdm":"1","neoprene":"1","sbr":"1","silicone":"2","butyl":"1","polyacrylate":"4","hypalon":"1","viton":"3","polyurethane":"4","fluorosilicone":"1","aflas":"X","kalrez":"1","rating_scale":"1 = Satisfactory, 2 = Fair, 3 = Doubtful, 4 = Unsatisfactory, X = Insufficient Data","id":"pyrosulfuric-acid","url":"https://referencesource.org/chemical-elastomer-material-compatibility/pyrosulfuric-acid/","source":"https://mykin.com/rubber-chemical-resistance-chart-5","source_quote":"Pyrosulfuric Acid | 3 | 1 | 1 | 1 | 2 | 1 | 4 | 1 | 3 | 4 | 1 | X | 1 |","verified_fields":["aflas","butyl","chemical","epdm","fluorosilicone","hypalon","kalrez","neoprene","nitrile","polyacrylate","polyurethane","rating_scale","sbr","silicone","viton"]},{"chemical":"Pyrosulfuryl Chloride","nitrile":"2","epdm":"4","neoprene":"4","sbr":"4","silicone":"X","butyl":"4","polyacrylate":"4","hypalon":"4","viton":"1","polyurethane":"3","fluorosilicone":"2","aflas":"X","kalrez":"1","rating_scale":"1 = Satisfactory, 2 = Fair, 3 = Doubtful, 4 = Unsatisfactory, X = Insufficient Data","id":"pyrosulfuryl-chloride","url":"https://referencesource.org/chemical-elastomer-material-compatibility/pyrosulfuryl-chloride/","source":"https://mykin.com/rubber-chemical-resistance-chart-5","source_quote":"Pyrosulfuryl Chloride | 2 | 4 | 4 | 4 | X | 4 | 4 | 4 | 1 | 3 | 2 | X | 1 |","verified_fields":["aflas","butyl","chemical","epdm","fluorosilicone","hypalon","kalrez","neoprene","nitrile","polyacrylate","polyurethane","rating_scale","sbr","silicone","viton"]},{"chemical":"Pyrrole","nitrile":"4","epdm":"4","neoprene":"4","sbr":"2","silicone":"2","butyl":"4","polyacrylate":"4","hypalon":"2","viton":"4","polyurethane":"X","fluorosilicone":"4","aflas":"X","kalrez":"1","rating_scale":"1 = Satisfactory, 2 = Fair, 3 = Doubtful, 4 = Unsatisfactory, X = Insufficient Data","id":"pyrrole","url":"https://referencesource.org/chemical-elastomer-material-compatibility/pyrrole/","source":"https://mykin.com/rubber-chemical-resistance-chart-5","source_quote":"Pyrrole | 4 | 4 | 4 | 2 | 2 | 4 | 4 | 2 | 4 | X | 4 | X | 1 |","verified_fields":["aflas","butyl","chemical","epdm","fluorosilicone","hypalon","kalrez","neoprene","nitrile","polyacrylate","polyurethane","rating_scale","sbr","silicone","viton"]},{"chemical":"Pyruvic Acid","nitrile":"3","epdm":"1","neoprene":"1","sbr":"1","silicone":"2","butyl":"1","polyacrylate":"4","hypalon":"1","viton":"3","polyurethane":"4","fluorosilicone":"1","aflas":"X","kalrez":"1","rating_scale":"1 = Satisfactory, 2 = Fair, 3 = Doubtful, 4 = Unsatisfactory, X = Insufficient Data","id":"pyruvic-acid","url":"https://referencesource.org/chemical-elastomer-material-compatibility/pyruvic-acid/","source":"https://mykin.com/rubber-chemical-resistance-chart-5","source_quote":"Pyruvic Acid | 3 | 1 | 1 | 1 | 2 | 1 | 4 | 1 | 3 | 4 | 1 | X | 1 |","verified_fields":["aflas","butyl","chemical","epdm","fluorosilicone","hypalon","kalrez","neoprene","nitrile","polyacrylate","polyurethane","rating_scale","sbr","silicone","viton"]},{"chemical":"Quinidine","nitrile":"2","epdm":"4","neoprene":"4","sbr":"4","silicone":"X","butyl":"4","polyacrylate":"4","hypalon":"4","viton":"1","polyurethane":"3","fluorosilicone":"2","aflas":"X","kalrez":"1","rating_scale":"1 = Satisfactory, 2 = Fair, 3 = Doubtful, 4 = Unsatisfactory, X = Insufficient Data","id":"quinidine","url":"https://referencesource.org/chemical-elastomer-material-compatibility/quinidine/","source":"https://mykin.com/rubber-chemical-resistance-chart-5","source_quote":"Quinidine | 2 | 4 | 4 | 4 | X | 4 | 4 | 4 | 1 | 3 | 2 | X | 1 |","verified_fields":["aflas","butyl","chemical","epdm","fluorosilicone","hypalon","kalrez","neoprene","nitrile","polyacrylate","polyurethane","rating_scale","sbr","silicone","viton"]},{"chemical":"Quinine","nitrile":"2","epdm":"4","neoprene":"4","sbr":"4","silicone":"X","butyl":"4","polyacrylate":"4","hypalon":"4","viton":"1","polyurethane":"3","fluorosilicone":"2","aflas":"X","kalrez":"1","rating_scale":"1 = Satisfactory, 2 = Fair, 3 = Doubtful, 4 = Unsatisfactory, X = Insufficient Data","id":"quinine","url":"https://referencesource.org/chemical-elastomer-material-compatibility/quinine/","source":"https://mykin.com/rubber-chemical-resistance-chart-5","source_quote":"Quinine | 2 | 4 | 4 | 4 | X | 4 | 4 | 4 | 1 | 3 | 2 | X | 1 |","verified_fields":["aflas","butyl","chemical","epdm","fluorosilicone","hypalon","kalrez","neoprene","nitrile","polyacrylate","polyurethane","rating_scale","sbr","silicone","viton"]},{"chemical":"Quinine Bisulfate","nitrile":"3","epdm":"1","neoprene":"1","sbr":"1","silicone":"2","butyl":"1","polyacrylate":"4","hypalon":"1","viton":"3","polyurethane":"4","fluorosilicone":"1","aflas":"X","kalrez":"1","rating_scale":"1 = Satisfactory, 2 = Fair, 3 = Doubtful, 4 = Unsatisfactory, X = Insufficient Data","id":"quinine-bisulfate","url":"https://referencesource.org/chemical-elastomer-material-compatibility/quinine-bisulfate/","source":"https://mykin.com/rubber-chemical-resistance-chart-5","source_quote":"Quinine Bisulfate | 3 | 1 | 1 | 1 | 2 | 1 | 4 | 1 | 3 | 4 | 1 | X | 1 |","verified_fields":["aflas","butyl","chemical","epdm","fluorosilicone","hypalon","kalrez","neoprene","nitrile","polyacrylate","polyurethane","rating_scale","sbr","silicone","viton"]},{"chemical":"Quinine Hydrochloride","nitrile":"3","epdm":"1","neoprene":"1","sbr":"1","silicone":"2","butyl":"1","polyacrylate":"4","hypalon":"1","viton":"3","polyurethane":"4","fluorosilicone":"1","aflas":"X","kalrez":"1","rating_scale":"1 = Satisfactory, 2 = Fair, 3 = Doubtful, 4 = Unsatisfactory, X = Insufficient Data","id":"quinine-hydrochloride","url":"https://referencesource.org/chemical-elastomer-material-compatibility/quinine-hydrochloride/","source":"https://mykin.com/rubber-chemical-resistance-chart-5","source_quote":"Quinine Hydrochloride | 3 | 1 | 1 | 1 | 2 | 1 | 4 | 1 | 3 | 4 | 1 | X | 1 |","verified_fields":["aflas","butyl","chemical","epdm","fluorosilicone","hypalon","kalrez","neoprene","nitrile","polyacrylate","polyurethane","rating_scale","sbr","silicone","viton"]},{"chemical":"Quinine Sulfate","nitrile":"3","epdm":"1","neoprene":"1","sbr":"1","silicone":"2","butyl":"1","polyacrylate":"4","hypalon":"1","viton":"3","polyurethane":"4","fluorosilicone":"1","aflas":"X","kalrez":"1","rating_scale":"1 = Satisfactory, 2 = Fair, 3 = Doubtful, 4 = Unsatisfactory, X = Insufficient Data","id":"quinine-sulfate","url":"https://referencesource.org/chemical-elastomer-material-compatibility/quinine-sulfate/","source":"https://mykin.com/rubber-chemical-resistance-chart-5","source_quote":"Quinine Sulfate | 3 | 1 | 1 | 1 | 2 | 1 | 4 | 1 | 3 | 4 | 1 | X | 1 |","verified_fields":["aflas","butyl","chemical","epdm","fluorosilicone","hypalon","kalrez","neoprene","nitrile","polyacrylate","polyurethane","rating_scale","sbr","silicone","viton"]},{"chemical":"Quinine Tartrate","nitrile":"3","epdm":"1","neoprene":"1","sbr":"1","silicone":"2","butyl":"1","polyacrylate":"4","hypalon":"1","viton":"3","polyurethane":"4","fluorosilicone":"1","aflas":"X","kalrez":"1","rating_scale":"1 = Satisfactory, 2 = Fair, 3 = Doubtful, 4 = Unsatisfactory, X = Insufficient Data","id":"quinine-tartrate","url":"https://referencesource.org/chemical-elastomer-material-compatibility/quinine-tartrate/","source":"https://mykin.com/rubber-chemical-resistance-chart-5","source_quote":"Quinine Tartrate | 3 | 1 | 1 | 1 | 2 | 1 | 4 | 1 | 3 | 4 | 1 | X | 1 |","verified_fields":["aflas","butyl","chemical","epdm","fluorosilicone","hypalon","kalrez","neoprene","nitrile","polyacrylate","polyurethane","rating_scale","sbr","silicone","viton"]},{"chemical":"Quinizarin","nitrile":"2","epdm":"4","neoprene":"4","sbr":"4","silicone":"X","butyl":"4","polyacrylate":"4","hypalon":"4","viton":"1","polyurethane":"3","fluorosilicone":"2","aflas":"X","kalrez":"1","rating_scale":"1 = Satisfactory, 2 = Fair, 3 = Doubtful, 4 = Unsatisfactory, X = Insufficient Data","id":"quinizarin","url":"https://referencesource.org/chemical-elastomer-material-compatibility/quinizarin/","source":"https://mykin.com/rubber-chemical-resistance-chart-5","source_quote":"Quinizarin | 2 | 4 | 4 | 4 | X | 4 | 4 | 4 | 1 | 3 | 2 | X | 1 |","verified_fields":["aflas","butyl","chemical","epdm","fluorosilicone","hypalon","kalrez","neoprene","nitrile","polyacrylate","polyurethane","rating_scale","sbr","silicone","viton"]},{"chemical":"Quinoline","nitrile":"2","epdm":"4","neoprene":"4","sbr":"4","silicone":"X","butyl":"4","polyacrylate":"4","hypalon":"4","viton":"1","polyurethane":"3","fluorosilicone":"2","aflas":"X","kalrez":"1","rating_scale":"1 = Satisfactory, 2 = Fair, 3 = Doubtful, 4 = Unsatisfactory, X = Insufficient Data","id":"quinoline","url":"https://referencesource.org/chemical-elastomer-material-compatibility/quinoline/","source":"https://mykin.com/rubber-chemical-resistance-chart-5","source_quote":"Quinoline | 2 | 4 | 4 | 4 | X | 4 | 4 | 4 | 1 | 3 | 2 | X | 1 |","verified_fields":["aflas","butyl","chemical","epdm","fluorosilicone","hypalon","kalrez","neoprene","nitrile","polyacrylate","polyurethane","rating_scale","sbr","silicone","viton"]},{"chemical":"Quinone","nitrile":"2","epdm":"4","neoprene":"4","sbr":"4","silicone":"X","butyl":"4","polyacrylate":"4","hypalon":"4","viton":"1","polyurethane":"3","fluorosilicone":"2","aflas":"X","kalrez":"1","rating_scale":"1 = Satisfactory, 2 = Fair, 3 = Doubtful, 4 = Unsatisfactory, X = Insufficient Data","id":"quinone","url":"https://referencesource.org/chemical-elastomer-material-compatibility/quinone/","source":"https://mykin.com/rubber-chemical-resistance-chart-5","source_quote":"Quinone | 2 | 4 | 4 | 4 | X | 4 | 4 | 4 | 1 | 3 | 2 | X | 1 |","verified_fields":["aflas","butyl","chemical","epdm","fluorosilicone","hypalon","kalrez","neoprene","nitrile","polyacrylate","polyurethane","rating_scale","sbr","silicone","viton"]},{"chemical":"Radiation (Gamma, 1.0 E+07 Rads)","nitrile":"3","epdm":"2","neoprene":"X","sbr":"X","silicone":"2","butyl":"4","polyacrylate":"X","hypalon":"X","viton":"4","polyurethane":"4","fluorosilicone":"4","aflas":"X","kalrez":"2","rating_scale":"1 = Satisfactory, 2 = Fair, 3 = Doubtful, 4 = Unsatisfactory, X = Insufficient Data","id":"radiation-gamma-1-0-e-07-rads","url":"https://referencesource.org/chemical-elastomer-material-compatibility/radiation-gamma-1-0-e-07-rads/","source":"https://mykin.com/rubber-chemical-resistance-chart-5","source_quote":"Radiation (Gamma, 1.0 E+07 Rads) | 3 | 2 | X | X | 2 | 4 | X | X | 4 | 4 | 4 | X | 2 |","verified_fields":["aflas","butyl","chemical","epdm","fluorosilicone","hypalon","kalrez","neoprene","nitrile","polyacrylate","polyurethane","rating_scale","sbr","silicone","viton"]},{"chemical":"Raffinate","nitrile":"2","epdm":"4","neoprene":"4","sbr":"4","silicone":"X","butyl":"4","polyacrylate":"4","hypalon":"4","viton":"1","polyurethane":"3","fluorosilicone":"2","aflas":"X","kalrez":"1","rating_scale":"1 = Satisfactory, 2 = Fair, 3 = Doubtful, 4 = Unsatisfactory, X = Insufficient Data","id":"raffinate","url":"https://referencesource.org/chemical-elastomer-material-compatibility/raffinate/","source":"https://mykin.com/rubber-chemical-resistance-chart-5","source_quote":"Raffinate | 2 | 4 | 4 | 4 | X | 4 | 4 | 4 | 1 | 3 | 2 | X | 1 |","verified_fields":["aflas","butyl","chemical","epdm","fluorosilicone","hypalon","kalrez","neoprene","nitrile","polyacrylate","polyurethane","rating_scale","sbr","silicone","viton"]},{"chemical":"Rapeseed Oil","nitrile":"2","epdm":"1","neoprene":"2","sbr":"4","silicone":"4","butyl":"1","polyacrylate":"2","hypalon":"2","viton":"1","polyurethane":"2","fluorosilicone":"1","aflas":"X","kalrez":"1","rating_scale":"1 = Satisfactory, 2 = Fair, 3 = Doubtful, 4 = Unsatisfactory, X = Insufficient Data","id":"rapeseed-oil","url":"https://referencesource.org/chemical-elastomer-material-compatibility/rapeseed-oil/","source":"https://mykin.com/rubber-chemical-resistance-chart-5","source_quote":"Rapeseed Oil | 2 | 1 | 2 | 4 | 4 | 1 | 2 | 2 | 1 | 2 | 1 | X | 1 |","verified_fields":["aflas","butyl","chemical","epdm","fluorosilicone","hypalon","kalrez","neoprene","nitrile","polyacrylate","polyurethane","rating_scale","sbr","silicone","viton"]},{"chemical":"Red Line 100 Oil","nitrile":"1","epdm":"4","neoprene":"2","sbr":"4","silicone":"4","butyl":"4","polyacrylate":"1","hypalon":"2","viton":"1","polyurethane":"1","fluorosilicone":"1","aflas":"X","kalrez":"1","rating_scale":"1 = Satisfactory, 2 = Fair, 3 = Doubtful, 4 = Unsatisfactory, X = Insufficient Data","id":"red-line-100-oil","url":"https://referencesource.org/chemical-elastomer-material-compatibility/red-line-100-oil/","source":"https://mykin.com/rubber-chemical-resistance-chart-5","source_quote":"Red Line 100 Oil | 1 | 4 | 2 | 4 | 4 | 4 | 1 | 2 | 1 | 1 | 1 | X | 1 |","verified_fields":["aflas","butyl","chemical","epdm","fluorosilicone","hypalon","kalrez","neoprene","nitrile","polyacrylate","polyurethane","rating_scale","sbr","silicone","viton"]},{"chemical":"Red Oil (MIL-H-5606)","nitrile":"1","epdm":"4","neoprene":"2","sbr":"4","silicone":"4","butyl":"4","polyacrylate":"1","hypalon":"2","viton":"1","polyurethane":"1","fluorosilicone":"1","aflas":"X","kalrez":"1","rating_scale":"1 = Satisfactory, 2 = Fair, 3 = Doubtful, 4 = Unsatisfactory, X = Insufficient Data","id":"red-oil-mil-h-5606","url":"https://referencesource.org/chemical-elastomer-material-compatibility/red-oil-mil-h-5606/","source":"https://mykin.com/rubber-chemical-resistance-chart-5","source_quote":"Red Oil (MIL-H-5606) | 1 | 4 | 2 | 4 | 4 | 4 | 1 | 2 | 1 | 1 | 1 | X | 1 |","verified_fields":["aflas","butyl","chemical","epdm","fluorosilicone","hypalon","kalrez","neoprene","nitrile","polyacrylate","polyurethane","rating_scale","sbr","silicone","viton"]},{"chemical":"Resorcinol","nitrile":"3","epdm":"1","neoprene":"1","sbr":"1","silicone":"2","butyl":"1","polyacrylate":"4","hypalon":"1","viton":"3","polyurethane":"4","fluorosilicone":"1","aflas":"X","kalrez":"1","rating_scale":"1 = Satisfactory, 2 = Fair, 3 = Doubtful, 4 = Unsatisfactory, X = Insufficient Data","id":"resorcinol","url":"https://referencesource.org/chemical-elastomer-material-compatibility/resorcinol/","source":"https://mykin.com/rubber-chemical-resistance-chart-5","source_quote":"Resorcinol | 3 | 1 | 1 | 1 | 2 | 1 | 4 | 1 | 3 | 4 | 1 | X | 1 |","verified_fields":["aflas","butyl","chemical","epdm","fluorosilicone","hypalon","kalrez","neoprene","nitrile","polyacrylate","polyurethane","rating_scale","sbr","silicone","viton"]},{"chemical":"Rhodium","nitrile":"X","epdm":"X","neoprene":"X","sbr":"X","silicone":"X","butyl":"X","polyacrylate":"X","hypalon":"X","viton":"X","polyurethane":"X","fluorosilicone":"X","aflas":"X","kalrez":"1","rating_scale":"1 = Satisfactory, 2 = Fair, 3 = Doubtful, 4 = Unsatisfactory, X = Insufficient Data","id":"rhodium","url":"https://referencesource.org/chemical-elastomer-material-compatibility/rhodium/","source":"https://mykin.com/rubber-chemical-resistance-chart-5","source_quote":"Rhodium | X | X | X | X | X | X | X | X | X | X | X | X | 1 |","verified_fields":["aflas","butyl","chemical","epdm","fluorosilicone","hypalon","kalrez","neoprene","nitrile","polyacrylate","polyurethane","rating_scale","sbr","silicone","viton"]},{"chemical":"Riboflavin","nitrile":"2","epdm":"4","neoprene":"4","sbr":"4","silicone":"X","butyl":"4","polyacrylate":"4","hypalon":"4","viton":"1","polyurethane":"3","fluorosilicone":"2","aflas":"X","kalrez":"1","rating_scale":"1 = Satisfactory, 2 = Fair, 3 = Doubtful, 4 = Unsatisfactory, X = Insufficient Data","id":"riboflavin","url":"https://referencesource.org/chemical-elastomer-material-compatibility/riboflavin/","source":"https://mykin.com/rubber-chemical-resistance-chart-5","source_quote":"Riboflavin | 2 | 4 | 4 | 4 | X | 4 | 4 | 4 | 1 | 3 | 2 | X | 1 |","verified_fields":["aflas","butyl","chemical","epdm","fluorosilicone","hypalon","kalrez","neoprene","nitrile","polyacrylate","polyurethane","rating_scale","sbr","silicone","viton"]},{"chemical":"Ricinoleic Acid","nitrile":"2","epdm":"4","neoprene":"4","sbr":"4","silicone":"X","butyl":"4","polyacrylate":"4","hypalon":"4","viton":"1","polyurethane":"3","fluorosilicone":"2","aflas":"X","kalrez":"1","rating_scale":"1 = Satisfactory, 2 = Fair, 3 = Doubtful, 4 = Unsatisfactory, X = Insufficient Data","id":"ricinoleic-acid","url":"https://referencesource.org/chemical-elastomer-material-compatibility/ricinoleic-acid/","source":"https://mykin.com/rubber-chemical-resistance-chart-5","source_quote":"Ricinoleic Acid | 2 | 4 | 4 | 4 | X | 4 | 4 | 4 | 1 | 3 | 2 | X | 1 |","verified_fields":["aflas","butyl","chemical","epdm","fluorosilicone","hypalon","kalrez","neoprene","nitrile","polyacrylate","polyurethane","rating_scale","sbr","silicone","viton"]},{"chemical":"RJ-1 (MIL-F-25558)","nitrile":"1","epdm":"4","neoprene":"2","sbr":"4","silicone":"4","butyl":"4","polyacrylate":"1","hypalon":"2","viton":"1","polyurethane":"1","fluorosilicone":"1","aflas":"X","kalrez":"1","rating_scale":"1 = Satisfactory, 2 = Fair, 3 = Doubtful, 4 = Unsatisfactory, X = Insufficient Data","id":"rj-1-mil-f-25558","url":"https://referencesource.org/chemical-elastomer-material-compatibility/rj-1-mil-f-25558/","source":"https://mykin.com/rubber-chemical-resistance-chart-5","source_quote":"RJ-1 (MIL-F-25558) | 1 | 4 | 2 | 4 | 4 | 4 | 1 | 2 | 1 | 1 | 1 | X | 1 |","verified_fields":["aflas","butyl","chemical","epdm","fluorosilicone","hypalon","kalrez","neoprene","nitrile","polyacrylate","polyurethane","rating_scale","sbr","silicone","viton"]},{"chemical":"RJ-4 (MIL-F-82522)","nitrile":"2","epdm":"4","neoprene":"4","sbr":"4","silicone":"4","butyl":"4","polyacrylate":"2","hypalon":"X","viton":"1","polyurethane":"2","fluorosilicone":"1","aflas":"X","kalrez":"1","rating_scale":"1 = Satisfactory, 2 = Fair, 3 = Doubtful, 4 = Unsatisfactory, X = Insufficient Data","id":"rj-4-mil-f-82522","url":"https://referencesource.org/chemical-elastomer-material-compatibility/rj-4-mil-f-82522/","source":"https://mykin.com/rubber-chemical-resistance-chart-5","source_quote":"RJ-4 (MIL-F-82522) | 2 | 4 | 4 | 4 | 4 | 4 | 2 | X | 1 | 2 | 1 | X | 1 |","verified_fields":["aflas","butyl","chemical","epdm","fluorosilicone","hypalon","kalrez","neoprene","nitrile","polyacrylate","polyurethane","rating_scale","sbr","silicone","viton"]},{"chemical":"Rosin","nitrile":"2","epdm":"4","neoprene":"4","sbr":"4","silicone":"X","butyl":"4","polyacrylate":"4","hypalon":"4","viton":"1","polyurethane":"3","fluorosilicone":"2","aflas":"X","kalrez":"1","rating_scale":"1 = Satisfactory, 2 = Fair, 3 = Doubtful, 4 = Unsatisfactory, X = Insufficient Data","id":"rosin","url":"https://referencesource.org/chemical-elastomer-material-compatibility/rosin/","source":"https://mykin.com/rubber-chemical-resistance-chart-5","source_quote":"Rosin | 2 | 4 | 4 | 4 | X | 4 | 4 | 4 | 1 | 3 | 2 | X | 1 |","verified_fields":["aflas","butyl","chemical","epdm","fluorosilicone","hypalon","kalrez","neoprene","nitrile","polyacrylate","polyurethane","rating_scale","sbr","silicone","viton"]},{"chemical":"RP-1 (MIL-R-25576)","nitrile":"1","epdm":"4","neoprene":"2","sbr":"4","silicone":"4","butyl":"4","polyacrylate":"1","hypalon":"2","viton":"1","polyurethane":"1","fluorosilicone":"1","aflas":"X","kalrez":"1","rating_scale":"1 = Satisfactory, 2 = Fair, 3 = Doubtful, 4 = Unsatisfactory, X = Insufficient Data","id":"rp-1-mil-r-25576","url":"https://referencesource.org/chemical-elastomer-material-compatibility/rp-1-mil-r-25576/","source":"https://mykin.com/rubber-chemical-resistance-chart-5","source_quote":"RP-1 (MIL-R-25576) | 1 | 4 | 2 | 4 | 4 | 4 | 1 | 2 | 1 | 1 | 1 | X | 1 |","verified_fields":["aflas","butyl","chemical","epdm","fluorosilicone","hypalon","kalrez","neoprene","nitrile","polyacrylate","polyurethane","rating_scale","sbr","silicone","viton"]},{"chemical":"Saccharin Solution","nitrile":"3","epdm":"1","neoprene":"1","sbr":"1","silicone":"2","butyl":"1","polyacrylate":"4","hypalon":"1","viton":"3","polyurethane":"4","fluorosilicone":"1","aflas":"X","kalrez":"1","rating_scale":"1 = Satisfactory, 2 = Fair, 3 = Doubtful, 4 = Unsatisfactory, X = Insufficient Data","id":"saccharin-solution","url":"https://referencesource.org/chemical-elastomer-material-compatibility/saccharin-solution/","source":"https://mykin.com/rubber-chemical-resistance-chart-5","source_quote":"Saccharin Solution | 3 | 1 | 1 | 1 | 2 | 1 | 4 | 1 | 3 | 4 | 1 | X | 1 |","verified_fields":["aflas","butyl","chemical","epdm","fluorosilicone","hypalon","kalrez","neoprene","nitrile","polyacrylate","polyurethane","rating_scale","sbr","silicone","viton"]},{"chemical":"Sal Ammoniac","nitrile":"1","epdm":"1","neoprene":"1","sbr":"1","silicone":"2","butyl":"1","polyacrylate":"1","hypalon":"1","viton":"1","polyurethane":"1","fluorosilicone":"1","aflas":"X","kalrez":"1","rating_scale":"1 = Satisfactory, 2 = Fair, 3 = Doubtful, 4 = Unsatisfactory, X = Insufficient Data","id":"sal-ammoniac","url":"https://referencesource.org/chemical-elastomer-material-compatibility/sal-ammoniac/","source":"https://mykin.com/rubber-chemical-resistance-chart-5","source_quote":"Sal Ammoniac | 1 | 1 | 1 | 1 | 2 | 1 | 1 | 1 | 1 | 1 | 1 | X | 1 |","verified_fields":["aflas","butyl","chemical","epdm","fluorosilicone","hypalon","kalrez","neoprene","nitrile","polyacrylate","polyurethane","rating_scale","sbr","silicone","viton"]},{"chemical":"Salicylic Acid","nitrile":"2","epdm":"1","neoprene":"X","sbr":"2","silicone":"X","butyl":"1","polyacrylate":"X","hypalon":"X","viton":"1","polyurethane":"X","fluorosilicone":"1","aflas":"X","kalrez":"1","rating_scale":"1 = Satisfactory, 2 = Fair, 3 = Doubtful, 4 = Unsatisfactory, X = Insufficient Data","id":"salicylic-acid","url":"https://referencesource.org/chemical-elastomer-material-compatibility/salicylic-acid/","source":"https://mykin.com/rubber-chemical-resistance-chart-5","source_quote":"Salicylic Acid | 2 | 1 | X | 2 | X | 1 | X | X | 1 | X | 1 | X | 1 |","verified_fields":["aflas","butyl","chemical","epdm","fluorosilicone","hypalon","kalrez","neoprene","nitrile","polyacrylate","polyurethane","rating_scale","sbr","silicone","viton"]},{"chemical":"Santo Safe 300","nitrile":"4","epdm":"3","neoprene":"4","sbr":"4","silicone":"1","butyl":"3","polyacrylate":"4","hypalon":"X","viton":"1","polyurethane":"X","fluorosilicone":"1","aflas":"X","kalrez":"1","rating_scale":"1 = Satisfactory, 2 = Fair, 3 = Doubtful, 4 = Unsatisfactory, X = Insufficient Data","id":"santo-safe-300","url":"https://referencesource.org/chemical-elastomer-material-compatibility/santo-safe-300/","source":"https://mykin.com/rubber-chemical-resistance-chart-5","source_quote":"Santo Safe 300 | 4 | 3 | 4 | 4 | 1 | 3 | 4 | X | 1 | X | 1 | X | 1 |","verified_fields":["aflas","butyl","chemical","epdm","fluorosilicone","hypalon","kalrez","neoprene","nitrile","polyacrylate","polyurethane","rating_scale","sbr","silicone","viton"]},{"chemical":"Sea (Salt) Water","nitrile":"1","epdm":"1","neoprene":"2","sbr":"1","silicone":"1","butyl":"1","polyacrylate":"4","hypalon":"1","viton":"1","polyurethane":"2","fluorosilicone":"1","aflas":"X","kalrez":"1","rating_scale":"1 = Satisfactory, 2 = Fair, 3 = Doubtful, 4 = Unsatisfactory, X = Insufficient Data","id":"sea-salt-water","url":"https://referencesource.org/chemical-elastomer-material-compatibility/sea-salt-water/","source":"https://mykin.com/rubber-chemical-resistance-chart-5","source_quote":"Sea (Salt) Water | 1 | 1 | 2 | 1 | 1 | 1 | 4 | 1 | 1 | 2 | 1 | X | 1 |","verified_fields":["aflas","butyl","chemical","epdm","fluorosilicone","hypalon","kalrez","neoprene","nitrile","polyacrylate","polyurethane","rating_scale","sbr","silicone","viton"]},{"chemical":"Sebacic Acid","nitrile":"3","epdm":"1","neoprene":"1","sbr":"1","silicone":"2","butyl":"1","polyacrylate":"4","hypalon":"1","viton":"3","polyurethane":"4","fluorosilicone":"1","aflas":"X","kalrez":"1","rating_scale":"1 = Satisfactory, 2 = Fair, 3 = Doubtful, 4 = Unsatisfactory, X = Insufficient Data","id":"sebacic-acid","url":"https://referencesource.org/chemical-elastomer-material-compatibility/sebacic-acid/","source":"https://mykin.com/rubber-chemical-resistance-chart-5","source_quote":"Sebacic Acid | 3 | 1 | 1 | 1 | 2 | 1 | 4 | 1 | 3 | 4 | 1 | X | 1 |","verified_fields":["aflas","butyl","chemical","epdm","fluorosilicone","hypalon","kalrez","neoprene","nitrile","polyacrylate","polyurethane","rating_scale","sbr","silicone","viton"]},{"chemical":"Selenic Acid","nitrile":"3","epdm":"1","neoprene":"1","sbr":"1","silicone":"2","butyl":"1","polyacrylate":"4","hypalon":"1","viton":"3","polyurethane":"4","fluorosilicone":"1","aflas":"X","kalrez":"1","rating_scale":"1 = Satisfactory, 2 = Fair, 3 = Doubtful, 4 = Unsatisfactory, X = Insufficient Data","id":"selenic-acid","url":"https://referencesource.org/chemical-elastomer-material-compatibility/selenic-acid/","source":"https://mykin.com/rubber-chemical-resistance-chart-5","source_quote":"Selenic Acid | 3 | 1 | 1 | 1 | 2 | 1 | 4 | 1 | 3 | 4 | 1 | X | 1 |","verified_fields":["aflas","butyl","chemical","epdm","fluorosilicone","hypalon","kalrez","neoprene","nitrile","polyacrylate","polyurethane","rating_scale","sbr","silicone","viton"]},{"chemical":"Selenous Acid","nitrile":"3","epdm":"1","neoprene":"1","sbr":"1","silicone":"2","butyl":"1","polyacrylate":"4","hypalon":"1","viton":"3","polyurethane":"4","fluorosilicone":"1","aflas":"X","kalrez":"1","rating_scale":"1 = Satisfactory, 2 = Fair, 3 = Doubtful, 4 = Unsatisfactory, X = Insufficient Data","id":"selenous-acid","url":"https://referencesource.org/chemical-elastomer-material-compatibility/selenous-acid/","source":"https://mykin.com/rubber-chemical-resistance-chart-5","source_quote":"Selenous Acid | 3 | 1 | 1 | 1 | 2 | 1 | 4 | 1 | 3 | 4 | 1 | X | 1 |","verified_fields":["aflas","butyl","chemical","epdm","fluorosilicone","hypalon","kalrez","neoprene","nitrile","polyacrylate","polyurethane","rating_scale","sbr","silicone","viton"]},{"chemical":"Sewage","nitrile":"1","epdm":"1","neoprene":"2","sbr":"1","silicone":"1","butyl":"1","polyacrylate":"4","hypalon":"1","viton":"1","polyurethane":"4","fluorosilicone":"1","aflas":"X","kalrez":"1","rating_scale":"1 = Satisfactory, 2 = Fair, 3 = Doubtful, 4 = Unsatisfactory, X = Insufficient Data","id":"sewage","url":"https://referencesource.org/chemical-elastomer-material-compatibility/sewage/","source":"https://mykin.com/rubber-chemical-resistance-chart-5","source_quote":"Sewage | 1 | 1 | 2 | 1 | 1 | 1 | 4 | 1 | 1 | 4 | 1 | X | 1 |","verified_fields":["aflas","butyl","chemical","epdm","fluorosilicone","hypalon","kalrez","neoprene","nitrile","polyacrylate","polyurethane","rating_scale","sbr","silicone","viton"]},{"chemical":"SF96 GE SIlicone Fluid","nitrile":"2","epdm":"1","neoprene":"1","sbr":"1","silicone":"4","butyl":"1","polyacrylate":"1","hypalon":"1","viton":"1","polyurethane":"2","fluorosilicone":"1","aflas":"X","kalrez":"1","rating_scale":"1 = Satisfactory, 2 = Fair, 3 = Doubtful, 4 = Unsatisfactory, X = Insufficient Data","id":"sf96-ge-silicone-fluid","url":"https://referencesource.org/chemical-elastomer-material-compatibility/sf96-ge-silicone-fluid/","source":"https://mykin.com/rubber-chemical-resistance-chart-5","source_quote":"SF96 GE SIlicone Fluid | 2 | 1 | 1 | 1 | 4 | 1 | 1 | 1 | 1 | 2 | 1 | X | 1 |","verified_fields":["aflas","butyl","chemical","epdm","fluorosilicone","hypalon","kalrez","neoprene","nitrile","polyacrylate","polyurethane","rating_scale","sbr","silicone","viton"]},{"chemical":"SF1147 GE Silicone Fluid","nitrile":"2","epdm":"3","neoprene":"X","sbr":"X","silicone":"4","butyl":"3","polyacrylate":"X","hypalon":"X","viton":"1","polyurethane":"X","fluorosilicone":"X","aflas":"X","kalrez":"1","rating_scale":"1 = Satisfactory, 2 = Fair, 3 = Doubtful, 4 = Unsatisfactory, X = Insufficient Data","id":"sf1147-ge-silicone-fluid","url":"https://referencesource.org/chemical-elastomer-material-compatibility/sf1147-ge-silicone-fluid/","source":"https://mykin.com/rubber-chemical-resistance-chart-5","source_quote":"SF1147 GE Silicone Fluid | 2 | 3 | X | X | 4 | 3 | X | X | 1 | X | X | X | 1 |","verified_fields":["aflas","butyl","chemical","epdm","fluorosilicone","hypalon","kalrez","neoprene","nitrile","polyacrylate","polyurethane","rating_scale","sbr","silicone","viton"]},{"chemical":"SF 1154 GE Silicone Fluid","nitrile":"2","epdm":"1","neoprene":"1","sbr":"1","silicone":"4","butyl":"1","polyacrylate":"1","hypalon":"1","viton":"1","polyurethane":"2","fluorosilicone":"1","aflas":"X","kalrez":"1","rating_scale":"1 = Satisfactory, 2 = Fair, 3 = Doubtful, 4 = Unsatisfactory, X = Insufficient Data","id":"sf-1154-ge-silicone-fluid","url":"https://referencesource.org/chemical-elastomer-material-compatibility/sf-1154-ge-silicone-fluid/","source":"https://mykin.com/rubber-chemical-resistance-chart-5","source_quote":"SF 1154 GE Silicone Fluid | 2 | 1 | 1 | 1 | 4 | 1 | 1 | 1 | 1 | 2 | 1 | X | 1 |","verified_fields":["aflas","butyl","chemical","epdm","fluorosilicone","hypalon","kalrez","neoprene","nitrile","polyacrylate","polyurethane","rating_scale","sbr","silicone","viton"]},{"chemical":"Shell 3XF Mine Fluid (Fire resist hydr.)","nitrile":"1","epdm":"4","neoprene":"2","sbr":"4","silicone":"X","butyl":"4","polyacrylate":"4","hypalon":"2","viton":"1","polyurethane":"4","fluorosilicone":"1","aflas":"X","kalrez":"1","rating_scale":"1 = Satisfactory, 2 = Fair, 3 = Doubtful, 4 = Unsatisfactory, X = Insufficient Data","id":"shell-3xf-mine-fluid-fire-resist-hydr","url":"https://referencesource.org/chemical-elastomer-material-compatibility/shell-3xf-mine-fluid-fire-resist-hydr/","source":"https://mykin.com/rubber-chemical-resistance-chart-5","source_quote":"Shell 3XF Mine Fluid (Fire resist hydr.) | 1 | 4 | 2 | 4 | X | 4 | 4 | 2 | 1 | 4 | 1 | X | 1 |","verified_fields":["aflas","butyl","chemical","epdm","fluorosilicone","hypalon","kalrez","neoprene","nitrile","polyacrylate","polyurethane","rating_scale","sbr","silicone","viton"]},{"chemical":"Shell Alvania Grease #2","nitrile":"1","epdm":"4","neoprene":"2","sbr":"4","silicone":"2","butyl":"4","polyacrylate":"1","hypalon":"4","viton":"1","polyurethane":"1","fluorosilicone":"1","aflas":"X","kalrez":"1","rating_scale":"1 = Satisfactory, 2 = Fair, 3 = Doubtful, 4 = Unsatisfactory, X = Insufficient Data","id":"shell-alvania-grease-2","url":"https://referencesource.org/chemical-elastomer-material-compatibility/shell-alvania-grease-2/","source":"https://mykin.com/rubber-chemical-resistance-chart-5","source_quote":"Shell Alvania Grease #2 | 1 | 4 | 2 | 4 | 2 | 4 | 1 | 4 | 1 | 1 | 1 | X | 1 |","verified_fields":["aflas","butyl","chemical","epdm","fluorosilicone","hypalon","kalrez","neoprene","nitrile","polyacrylate","polyurethane","rating_scale","sbr","silicone","viton"]},{"chemical":"Shell Carnea 19 and 29","nitrile":"1","epdm":"4","neoprene":"4","sbr":"4","silicone":"X","butyl":"4","polyacrylate":"1","hypalon":"4","viton":"1","polyurethane":"2","fluorosilicone":"1","aflas":"X","kalrez":"1","rating_scale":"1 = Satisfactory, 2 = Fair, 3 = Doubtful, 4 = Unsatisfactory, X = Insufficient Data","id":"shell-carnea-19-and-29","url":"https://referencesource.org/chemical-elastomer-material-compatibility/shell-carnea-19-and-29/","source":"https://mykin.com/rubber-chemical-resistance-chart-5","source_quote":"Shell Carnea 19 and 29 | 1 | 4 | 4 | 4 | X | 4 | 1 | 4 | 1 | 2 | 1 | X | 1 |","verified_fields":["aflas","butyl","chemical","epdm","fluorosilicone","hypalon","kalrez","neoprene","nitrile","polyacrylate","polyurethane","rating_scale","sbr","silicone","viton"]},{"chemical":"Shell Diala","nitrile":"1","epdm":"4","neoprene":"2","sbr":"4","silicone":"4","butyl":"4","polyacrylate":"1","hypalon":"4","viton":"1","polyurethane":"2","fluorosilicone":"1","aflas":"X","kalrez":"1","rating_scale":"1 = Satisfactory, 2 = Fair, 3 = Doubtful, 4 = Unsatisfactory, X = Insufficient Data","id":"shell-diala","url":"https://referencesource.org/chemical-elastomer-material-compatibility/shell-diala/","source":"https://mykin.com/rubber-chemical-resistance-chart-5","source_quote":"Shell Diala | 1 | 4 | 2 | 4 | 4 | 4 | 1 | 4 | 1 | 2 | 1 | X | 1 |","verified_fields":["aflas","butyl","chemical","epdm","fluorosilicone","hypalon","kalrez","neoprene","nitrile","polyacrylate","polyurethane","rating_scale","sbr","silicone","viton"]},{"chemical":"Shell Irus 905","nitrile":"1","epdm":"4","neoprene":"2","sbr":"4","silicone":"4","butyl":"4","polyacrylate":"1","hypalon":"4","viton":"1","polyurethane":"1","fluorosilicone":"1","aflas":"X","kalrez":"1","rating_scale":"1 = Satisfactory, 2 = Fair, 3 = Doubtful, 4 = Unsatisfactory, X = Insufficient Data","id":"shell-irus-905","url":"https://referencesource.org/chemical-elastomer-material-compatibility/shell-irus-905/","source":"https://mykin.com/rubber-chemical-resistance-chart-5","source_quote":"Shell Irus 905 | 1 | 4 | 2 | 4 | 4 | 4 | 1 | 4 | 1 | 1 | 1 | X | 1 |","verified_fields":["aflas","butyl","chemical","epdm","fluorosilicone","hypalon","kalrez","neoprene","nitrile","polyacrylate","polyurethane","rating_scale","sbr","silicone","viton"]},{"chemical":"Shell Lo Hydrax 27 and 29","nitrile":"1","epdm":"4","neoprene":"2","sbr":"4","silicone":"4","butyl":"4","polyacrylate":"1","hypalon":"4","viton":"1","polyurethane":"2","fluorosilicone":"1","aflas":"X","kalrez":"1","rating_scale":"1 = Satisfactory, 2 = Fair, 3 = Doubtful, 4 = Unsatisfactory, X = Insufficient Data","id":"shell-lo-hydrax-27-and-29","url":"https://referencesource.org/chemical-elastomer-material-compatibility/shell-lo-hydrax-27-and-29/","source":"https://mykin.com/rubber-chemical-resistance-chart-5","source_quote":"Shell Lo Hydrax 27 and 29 | 1 | 4 | 2 | 4 | 4 | 4 | 1 | 4 | 1 | 2 | 1 | X | 1 |","verified_fields":["aflas","butyl","chemical","epdm","fluorosilicone","hypalon","kalrez","neoprene","nitrile","polyacrylate","polyurethane","rating_scale","sbr","silicone","viton"]},{"chemical":"Shell Macome 72","nitrile":"1","epdm":"4","neoprene":"2","sbr":"4","silicone":"4","butyl":"4","polyacrylate":"1","hypalon":"4","viton":"1","polyurethane":"2","fluorosilicone":"1","aflas":"X","kalrez":"1","rating_scale":"1 = Satisfactory, 2 = Fair, 3 = Doubtful, 4 = Unsatisfactory, X = Insufficient Data","id":"shell-macome-72","url":"https://referencesource.org/chemical-elastomer-material-compatibility/shell-macome-72/","source":"https://mykin.com/rubber-chemical-resistance-chart-5","source_quote":"Shell Macome 72 | 1 | 4 | 2 | 4 | 4 | 4 | 1 | 4 | 1 | 2 | 1 | X | 1 |","verified_fields":["aflas","butyl","chemical","epdm","fluorosilicone","hypalon","kalrez","neoprene","nitrile","polyacrylate","polyurethane","rating_scale","sbr","silicone","viton"]},{"chemical":"Shell Tellus 27 (Petroleum Base)","nitrile":"1","epdm":"4","neoprene":"2","sbr":"X","silicone":"X","butyl":"X","polyacrylate":"X","hypalon":"X","viton":"1","polyurethane":"X","fluorosilicone":"X","aflas":"1","kalrez":"1","rating_scale":"1 = Satisfactory, 2 = Fair, 3 = Doubtful, 4 = Unsatisfactory, X = Insufficient Data","id":"shell-tellus-27-petroleum-base","url":"https://referencesource.org/chemical-elastomer-material-compatibility/shell-tellus-27-petroleum-base/","source":"https://mykin.com/rubber-chemical-resistance-chart-5","source_quote":"Shell Tellus 27 (Petroleum Base) | 1 | 4 | 2 | X | X | X | X | X | 1 | X | X | 1 | 1 |","verified_fields":["aflas","butyl","chemical","epdm","fluorosilicone","hypalon","kalrez","neoprene","nitrile","polyacrylate","polyurethane","rating_scale","sbr","silicone","viton"]},{"chemical":"Shell Tellus #32 Pet. Base","nitrile":"1","epdm":"4","neoprene":"2","sbr":"4","silicone":"4","butyl":"4","polyacrylate":"1","hypalon":"4","viton":"1","polyurethane":"1","fluorosilicone":"1","aflas":"X","kalrez":"1","rating_scale":"1 = Satisfactory, 2 = Fair, 3 = Doubtful, 4 = Unsatisfactory, X = Insufficient Data","id":"shell-tellus-32-pet-base","url":"https://referencesource.org/chemical-elastomer-material-compatibility/shell-tellus-32-pet-base/","source":"https://mykin.com/rubber-chemical-resistance-chart-5","source_quote":"Shell Tellus #32 Pet. Base | 1 | 4 | 2 | 4 | 4 | 4 | 1 | 4 | 1 | 1 | 1 | X | 1 |","verified_fields":["aflas","butyl","chemical","epdm","fluorosilicone","hypalon","kalrez","neoprene","nitrile","polyacrylate","polyurethane","rating_scale","sbr","silicone","viton"]},{"chemical":"Shell Tellus 33","nitrile":"1","epdm":"4","neoprene":"2","sbr":"X","silicone":"X","butyl":"X","polyacrylate":"X","hypalon":"X","viton":"1","polyurethane":"X","fluorosilicone":"X","aflas":"1","kalrez":"1","rating_scale":"1 = Satisfactory, 2 = Fair, 3 = Doubtful, 4 = Unsatisfactory, X = Insufficient Data","id":"shell-tellus-33","url":"https://referencesource.org/chemical-elastomer-material-compatibility/shell-tellus-33/","source":"https://mykin.com/rubber-chemical-resistance-chart-5","source_quote":"Shell Tellus 33 | 1 | 4 | 2 | X | X | X | X | X | 1 | X | X | 1 | 1 |","verified_fields":["aflas","butyl","chemical","epdm","fluorosilicone","hypalon","kalrez","neoprene","nitrile","polyacrylate","polyurethane","rating_scale","sbr","silicone","viton"]},{"chemical":"Shell Tellus #68","nitrile":"1","epdm":"4","neoprene":"2","sbr":"4","silicone":"4","butyl":"4","polyacrylate":"1","hypalon":"4","viton":"1","polyurethane":"1","fluorosilicone":"1","aflas":"X","kalrez":"1","rating_scale":"1 = Satisfactory, 2 = Fair, 3 = Doubtful, 4 = Unsatisfactory, X = Insufficient Data","id":"shell-tellus-68","url":"https://referencesource.org/chemical-elastomer-material-compatibility/shell-tellus-68/","source":"https://mykin.com/rubber-chemical-resistance-chart-5","source_quote":"Shell Tellus #68 | 1 | 4
