Repository: joelp22-maker/referencesource-data

# Chemical resistance ratings for common elastomers

The compatibility rating of a chemical against thirteen common elastomer families, as published in an industry chemical resistance chart. Each record is one chemical carrying its rating for Nitrile (NBR), EPDM, Neoprene (CR), SBR, Silicone (VMQ), Butyl (IIR), Polyacrylate (ACM), Hypalon (CSM), Viton (FKM), Polyurethane (AU/EU), Fluorosilicone (FVMQ), Aflas (TFE/P), and Kalrez (FFKM). Answers 'is Viton compatible with acetone', 'which elastomer resists sulfuric acid', 'can I use EPDM with gasoline', and 'Nitrile vs EPDM for sodium hydroxide'.

File: chemical-elastomer-material-compatibility/data.json (part 34 of 41)
| 2 | 4 | 4 | 4 | 1 | 4 | 1 | 1 | 1 | X | 1 |","verified_fields":["aflas","butyl","chemical","epdm","fluorosilicone","hypalon","kalrez","neoprene","nitrile","polyacrylate","polyurethane","rating_scale","sbr","silicone","viton"]},{"chemical":"Shell UMF (5% Aromatic)","nitrile":"1","epdm":"4","neoprene":"2","sbr":"4","silicone":"4","butyl":"4","polyacrylate":"1","hypalon":"4","viton":"1","polyurethane":"1","fluorosilicone":"1","aflas":"X","kalrez":"1","rating_scale":"1 = Satisfactory, 2 = Fair, 3 = Doubtful, 4 = Unsatisfactory, X = Insufficient Data","id":"shell-umf-5-aromatic","url":"https://referencesource.org/chemical-elastomer-material-compatibility/shell-umf-5-aromatic/","source":"https://mykin.com/rubber-chemical-resistance-chart-5","source_quote":"Shell UMF (5% Aromatic) | 1 | 4 | 2 | 4 | 4 | 4 | 1 | 4 | 1 | 1 | 1 | X | 1 |","verified_fields":["aflas","butyl","chemical","epdm","fluorosilicone","hypalon","kalrez","neoprene","nitrile","polyacrylate","polyurethane","rating_scale","sbr","silicone","viton"]},{"chemical":"Shellac","nitrile":"3","epdm":"1","neoprene":"1","sbr":"1","silicone":"2","butyl":"1","polyacrylate":"4","hypalon":"1","viton":"3","polyurethane":"4","fluorosilicone":"1","aflas":"X","kalrez":"1","rating_scale":"1 = Satisfactory, 2 = Fair, 3 = Doubtful, 4 = Unsatisfactory, X = Insufficient Data","id":"shellac","url":"https://referencesource.org/chemical-elastomer-material-compatibility/shellac/","source":"https://mykin.com/rubber-chemical-resistance-chart-5","source_quote":"Shellac | 3 | 1 | 1 | 1 | 2 | 1 | 4 | 1 | 3 | 4 | 1 | X | 1 |","verified_fields":["aflas","butyl","chemical","epdm","fluorosilicone","hypalon","kalrez","neoprene","nitrile","polyacrylate","polyurethane","rating_scale","sbr","silicone","viton"]},{"chemical":"Silane","nitrile":"X","epdm":"X","neoprene":"X","sbr":"X","silicone":"X","butyl":"X","polyacrylate":"X","hypalon":"X","viton":"X","polyurethane":"X","fluorosilicone":"X","aflas":"X","kalrez":"1","rating_scale":"1 = Satisfactory, 2 = Fair, 3 = Doubtful, 4 = Unsatisfactory, X = Insufficient Data","id":"silane","url":"https://referencesource.org/chemical-elastomer-material-compatibility/silane/","source":"https://mykin.com/rubber-chemical-resistance-chart-5","source_quote":"Silane | X | X | X | X | X | X | X | X | X | X | X | X | 1 |","verified_fields":["aflas","butyl","chemical","epdm","fluorosilicone","hypalon","kalrez","neoprene","nitrile","polyacrylate","polyurethane","rating_scale","sbr","silicone","viton"]},{"chemical":"Silicate Esters","nitrile":"2","epdm":"4","neoprene":"1","sbr":"4","silicone":"4","butyl":"4","polyacrylate":"X","hypalon":"X","viton":"1","polyurethane":"1","fluorosilicone":"1","aflas":"X","kalrez":"1","rating_scale":"1 = Satisfactory, 2 = Fair, 3 = Doubtful, 4 = Unsatisfactory, X = Insufficient Data","id":"silicate-esters","url":"https://referencesource.org/chemical-elastomer-material-compatibility/silicate-esters/","source":"https://mykin.com/rubber-chemical-resistance-chart-5","source_quote":"Silicate Esters | 2 | 4 | 1 | 4 | 4 | 4 | X | X | 1 | 1 | 1 | X | 1 |","verified_fields":["aflas","butyl","chemical","epdm","fluorosilicone","hypalon","kalrez","neoprene","nitrile","polyacrylate","polyurethane","rating_scale","sbr","silicone","viton"]},{"chemical":"Silicon Fluoride","nitrile":"X","epdm":"X","neoprene":"X","sbr":"X","silicone":"X","butyl":"X","polyacrylate":"X","hypalon":"X","viton":"X","polyurethane":"X","fluorosilicone":"X","aflas":"X","kalrez":"1","rating_scale":"1 = Satisfactory, 2 = Fair, 3 = Doubtful, 4 = Unsatisfactory, X = Insufficient Data","id":"silicon-fluoride","url":"https://referencesource.org/chemical-elastomer-material-compatibility/silicon-fluoride/","source":"https://mykin.com/rubber-chemical-resistance-chart-5","source_quote":"Silicon Fluoride | X | X | X | X | X | X | X | X | X | X | X | X | 1 |","verified_fields":["aflas","butyl","chemical","epdm","fluorosilicone","hypalon","kalrez","neoprene","nitrile","polyacrylate","polyurethane","rating_scale","sbr","silicone","viton"]},{"chemical":"Silicon Tetrachloride","nitrile":"X","epdm":"X","neoprene":"X","sbr":"X","silicone":"X","butyl":"X","polyacrylate":"X","hypalon":"X","viton":"X","polyurethane":"X","fluorosilicone":"X","aflas":"X","kalrez":"1","rating_scale":"1 = Satisfactory, 2 = Fair, 3 = Doubtful, 4 = Unsatisfactory, X = Insufficient Data","id":"silicon-tetrachloride","url":"https://referencesource.org/chemical-elastomer-material-compatibility/silicon-tetrachloride/","source":"https://mykin.com/rubber-chemical-resistance-chart-5","source_quote":"Silicon Tetrachloride | X | X | X | X | X | X | X | X | X | X | X | X | 1 |","verified_fields":["aflas","butyl","chemical","epdm","fluorosilicone","hypalon","kalrez","neoprene","nitrile","polyacrylate","polyurethane","rating_scale","sbr","silicone","viton"]},{"chemical":"Silicon Tetrafluoride","nitrile":"X","epdm":"X","neoprene":"X","sbr":"X","silicone":"X","butyl":"X","polyacrylate":"X","hypalon":"X","viton":"X","polyurethane":"X","fluorosilicone":"X","aflas":"X","kalrez":"1","rating_scale":"1 = Satisfactory, 2 = Fair, 3 = Doubtful, 4 = Unsatisfactory, X = Insufficient Data","id":"silicon-tetrafluoride","url":"https://referencesource.org/chemical-elastomer-material-compatibility/silicon-tetrafluoride/","source":"https://mykin.com/rubber-chemical-resistance-chart-5","source_quote":"Silicon Tetrafluoride | X | X | X | X | X | X | X | X | X | X | X | X | 1 |","verified_fields":["aflas","butyl","chemical","epdm","fluorosilicone","hypalon","kalrez","neoprene","nitrile","polyacrylate","polyurethane","rating_scale","sbr","silicone","viton"]},{"chemical":"Silicone Greases","nitrile":"1","epdm":"1","neoprene":"1","sbr":"1","silicone":"3","butyl":"1","polyacrylate":"1","hypalon":"1","viton":"1","polyurethane":"1","fluorosilicone":"2","aflas":"X","kalrez":"1","rating_scale":"1 = Satisfactory, 2 = Fair, 3 = Doubtful, 4 = Unsatisfactory, X = Insufficient Data","id":"silicone-greases","url":"https://referencesource.org/chemical-elastomer-material-compatibility/silicone-greases/","source":"https://mykin.com/rubber-chemical-resistance-chart-5","source_quote":"Silicone Greases | 1 | 1 | 1 | 1 | 3 | 1 | 1 | 1 | 1 | 1 | 2 | X | 1 |","verified_fields":["aflas","butyl","chemical","epdm","fluorosilicone","hypalon","kalrez","neoprene","nitrile","polyacrylate","polyurethane","rating_scale","sbr","silicone","viton"]},{"chemical":"Silicone Oils","nitrile":"1","epdm":"1","neoprene":"1","sbr":"1","silicone":"3","butyl":"1","polyacrylate":"1","hypalon":"1","viton":"1","polyurethane":"1","fluorosilicone":"3","aflas":"X","kalrez":"1","rating_scale":"1 = Satisfactory, 2 = Fair, 3 = Doubtful, 4 = Unsatisfactory, X = Insufficient Data","id":"silicone-oils","url":"https://referencesource.org/chemical-elastomer-material-compatibility/silicone-oils/","source":"https://mykin.com/rubber-chemical-resistance-chart-5","source_quote":"Silicone Oils | 1 | 1 | 1 | 1 | 3 | 1 | 1 | 1 | 1 | 1 | 3 | X | 1 |","verified_fields":["aflas","butyl","chemical","epdm","fluorosilicone","hypalon","kalrez","neoprene","nitrile","polyacrylate","polyurethane","rating_scale","sbr","silicone","viton"]},{"chemical":"Silver Bromide","nitrile":"3","epdm":"1","neoprene":"1","sbr":"1","silicone":"2","butyl":"1","polyacrylate":"4","hypalon":"1","viton":"3","polyurethane":"4","fluorosilicone":"1","aflas":"X","kalrez":"1","rating_scale":"1 = Satisfactory, 2 = Fair, 3 = Doubtful, 4 = Unsatisfactory, X = Insufficient Data","id":"silver-bromide","url":"https://referencesource.org/chemical-elastomer-material-compatibility/silver-bromide/","source":"https://mykin.com/rubber-chemical-resistance-chart-5","source_quote":"Silver Bromide | 3 | 1 | 1 | 1 | 2 | 1 | 4 | 1 | 3 | 4 | 1 | X | 1 |","verified_fields":["aflas","butyl","chemical","epdm","fluorosilicone","hypalon","kalrez","neoprene","nitrile","polyacrylate","polyurethane","rating_scale","sbr","silicone","viton"]},{"chemical":"Silver Chloride","nitrile":"3","epdm":"1","neoprene":"1","sbr":"1","silicone":"2","butyl":"1","polyacrylate":"4","hypalon":"1","viton":"3","polyurethane":"4","fluorosilicone":"1","aflas":"X","kalrez":"1","rating_scale":"1 = Satisfactory, 2 = Fair, 3 = Doubtful, 4 = Unsatisfactory, X = Insufficient Data","id":"silver-chloride","url":"https://referencesource.org/chemical-elastomer-material-compatibility/silver-chloride/","source":"https://mykin.com/rubber-chemical-resistance-chart-5","source_quote":"Silver Chloride | 3 | 1 | 1 | 1 | 2 | 1 | 4 | 1 | 3 | 4 | 1 | X | 1 |","verified_fields":["aflas","butyl","chemical","epdm","fluorosilicone","hypalon","kalrez","neoprene","nitrile","polyacrylate","polyurethane","rating_scale","sbr","silicone","viton"]},{"chemical":"Silver Cyanide","nitrile":"3","epdm":"1","neoprene":"1","sbr":"1","silicone":"2","butyl":"1","polyacrylate":"4","hypalon":"1","viton":"3","polyurethane":"4","fluorosilicone":"1","aflas":"X","kalrez":"1","rating_scale":"1 = Satisfactory, 2 = Fair, 3 = Doubtful, 4 = Unsatisfactory, X = Insufficient Data","id":"silver-cyanide","url":"https://referencesource.org/chemical-elastomer-material-compatibility/silver-cyanide/","source":"https://mykin.com/rubber-chemical-resistance-chart-5","source_quote":"Silver Cyanide | 3 | 1 | 1 | 1 | 2 | 1 | 4 | 1 | 3 | 4 | 1 | X | 1 |","verified_fields":["aflas","butyl","chemical","epdm","fluorosilicone","hypalon","kalrez","neoprene","nitrile","polyacrylate","polyurethane","rating_scale","sbr","silicone","viton"]},{"chemical":"Silver Nitrate","nitrile":"2","epdm":"1","neoprene":"1","sbr":"1","silicone":"1","butyl":"1","polyacrylate":"1","hypalon":"1","viton":"1","polyurethane":"1","fluorosilicone":"1","aflas":"X","kalrez":"1","rating_scale":"1 = Satisfactory, 2 = Fair, 3 = Doubtful, 4 = Unsatisfactory, X = Insufficient Data","id":"silver-nitrate","url":"https://referencesource.org/chemical-elastomer-material-compatibility/silver-nitrate/","source":"https://mykin.com/rubber-chemical-resistance-chart-5","source_quote":"Silver Nitrate | 2 | 1 | 1 | 1 | 1 | 1 | 1 | 1 | 1 | 1 | 1 | X | 1 |","verified_fields":["aflas","butyl","chemical","epdm","fluorosilicone","hypalon","kalrez","neoprene","nitrile","polyacrylate","polyurethane","rating_scale","sbr","silicone","viton"]},{"chemical":"Silver Sulfate","nitrile":"3","epdm":"1","neoprene":"1","sbr":"1","silicone":"2","butyl":"1","polyacrylate":"4","hypalon":"1","viton":"3","polyurethane":"4","fluorosilicone":"1","aflas":"X","kalrez":"1","rating_scale":"1 = Satisfactory, 2 = Fair, 3 = Doubtful, 4 = Unsatisfactory, X = Insufficient Data","id":"silver-sulfate","url":"https://referencesource.org/chemical-elastomer-material-compatibility/silver-sulfate/","source":"https://mykin.com/rubber-chemical-resistance-chart-5","source_quote":"Silver Sulfate | 3 | 1 | 1 | 1 | 2 | 1 | 4 | 1 | 3 | 4 | 1 | X | 1 |","verified_fields":["aflas","butyl","chemical","epdm","fluorosilicone","hypalon","kalrez","neoprene","nitrile","polyacrylate","polyurethane","rating_scale","sbr","silicone","viton"]},{"chemical":"Sinclair Opaline CX-EP Lube","nitrile":"1","epdm":"4","neoprene":"2","sbr":"4","silicone":"4","butyl":"4","polyacrylate":"1","hypalon":"2","viton":"1","polyurethane":"1","fluorosilicone":"1","aflas":"X","kalrez":"1","rating_scale":"1 = Satisfactory, 2 = Fair, 3 = Doubtful, 4 = Unsatisfactory, X = Insufficient Data","id":"sinclair-opaline-cx-ep-lube","url":"https://referencesource.org/chemical-elastomer-material-compatibility/sinclair-opaline-cx-ep-lube/","source":"https://mykin.com/rubber-chemical-resistance-chart-5","source_quote":"Sinclair Opaline CX-EP Lube | 1 | 4 | 2 | 4 | 4 | 4 | 1 | 2 | 1 | 1 | 1 | X | 1 |","verified_fields":["aflas","butyl","chemical","epdm","fluorosilicone","hypalon","kalrez","neoprene","nitrile","polyacrylate","polyurethane","rating_scale","sbr","silicone","viton"]},{"chemical":"Skelly, Solvent B, C, E","nitrile":"1","epdm":"4","neoprene":"4","sbr":"4","silicone":"X","butyl":"4","polyacrylate":"X","hypalon":"4","viton":"1","polyurethane":"X","fluorosilicone":"1","aflas":"X","kalrez":"1","rating_scale":"1 = Satisfactory, 2 = Fair, 3 = Doubtful, 4 = Unsatisfactory, X = Insufficient Data","id":"skelly-solvent-b-c-e","url":"https://referencesource.org/chemical-elastomer-material-compatibility/skelly-solvent-b-c-e/","source":"https://mykin.com/rubber-chemical-resistance-chart-5","source_quote":"Skelly, Solvent B, C, E | 1 | 4 | 4 | 4 | X | 4 | X | 4 | 1 | X | 1 | X | 1 |","verified_fields":["aflas","butyl","chemical","epdm","fluorosilicone","hypalon","kalrez","neoprene","nitrile","polyacrylate","polyurethane","rating_scale","sbr","silicone","viton"]},{"chemical":"Skydrol 500 B4","nitrile":"4","epdm":"1","neoprene":"4","sbr":"4","silicone":"3","butyl":"2","polyacrylate":"4","hypalon":"4","viton":"4","polyurethane":"4","fluorosilicone":"3","aflas":"X","kalrez":"1","rating_scale":"1 = Satisfactory, 2 = Fair, 3 = Doubtful, 4 = Unsatisfactory, X = Insufficient Data","id":"skydrol-500-b4","url":"https://referencesource.org/chemical-elastomer-material-compatibility/skydrol-500-b4/","source":"https://mykin.com/rubber-chemical-resistance-chart-5","source_quote":"Skydrol 500 B4 | 4 | 1 | 4 | 4 | 3 | 2 | 4 | 4 | 4 | 4 | 3 | X | 1 |","verified_fields":["aflas","butyl","chemical","epdm","fluorosilicone","hypalon","kalrez","neoprene","nitrile","polyacrylate","polyurethane","rating_scale","sbr","silicone","viton"]},{"chemical":"Skydrol 7000","nitrile":"4","epdm":"1","neoprene":"4","sbr":"X","silicone":"X","butyl":"X","polyacrylate":"X","hypalon":"X","viton":"2","polyurethane":"X","fluorosilicone":"X","aflas":"1","kalrez":"1","rating_scale":"1 = Satisfactory, 2 = Fair, 3 = Doubtful, 4 = Unsatisfactory, X = Insufficient Data","id":"skydrol-7000","url":"https://referencesource.org/chemical-elastomer-material-compatibility/skydrol-7000/","source":"https://mykin.com/rubber-chemical-resistance-chart-5","source_quote":"Skydrol 7000 | 4 | 1 | 4 | X | X | X | X | X | 2 | X | X | 1 | 1 |","verified_fields":["aflas","butyl","chemical","epdm","fluorosilicone","hypalon","kalrez","neoprene","nitrile","polyacrylate","polyurethane","rating_scale","sbr","silicone","viton"]},{"chemical":"Skydrol LD-4","nitrile":"4","epdm":"1","neoprene":"4","sbr":"4","silicone":"3","butyl":"2","polyacrylate":"4","hypalon":"4","viton":"4","polyurethane":"4","fluorosilicone":"3","aflas":"X","kalrez":"1","rating_scale":"1 = Satisfactory, 2 = Fair, 3 = Doubtful, 4 = Unsatisfactory, X = Insufficient Data","id":"skydrol-ld-4","url":"https://referencesource.org/chemical-elastomer-material-compatibility/skydrol-ld-4/","source":"https://mykin.com/rubber-chemical-resistance-chart-5","source_quote":"Skydrol LD-4 | 4 | 1 | 4 | 4 | 3 | 2 | 4 | 4 | 4 | 4 | 3 | X | 1 |","verified_fields":["aflas","butyl","chemical","epdm","fluorosilicone","hypalon","kalrez","neoprene","nitrile","polyacrylate","polyurethane","rating_scale","sbr","silicone","viton"]},{"chemical":"Soap Solutions","nitrile":"1","epdm":"1","neoprene":"2","sbr":"2","silicone":"1","butyl":"1","polyacrylate":"4","hypalon":"1","viton":"1","polyurethane":"4","fluorosilicone":"1","aflas":"X","kalrez":"1","rating_scale":"1 = Satisfactory, 2 = Fair, 3 = Doubtful, 4 = Unsatisfactory, X = Insufficient Data","id":"soap-solutions","url":"https://referencesource.org/chemical-elastomer-material-compatibility/soap-solutions/","source":"https://mykin.com/rubber-chemical-resistance-chart-5","source_quote":"Soap Solutions | 1 | 1 | 2 | 2 | 1 | 1 | 4 | 1 | 1 | 4 | 1 | X | 1 |","verified_fields":["aflas","butyl","chemical","epdm","fluorosilicone","hypalon","kalrez","neoprene","nitrile","polyacrylate","polyurethane","rating_scale","sbr","silicone","viton"]},{"chemical":"Socony Mobile Type A","nitrile":"1","epdm":"4","neoprene":"2","sbr":"4","silicone":"4","butyl":"4","polyacrylate":"1","hypalon":"4","viton":"1","polyurethane":"2","fluorosilicone":"2","aflas":"X","kalrez":"1","rating_scale":"1 = Satisfactory, 2 = Fair, 3 = Doubtful, 4 = Unsatisfactory, X = Insufficient Data","id":"socony-mobile-type-a","url":"https://referencesource.org/chemical-elastomer-material-compatibility/socony-mobile-type-a/","source":"https://mykin.com/rubber-chemical-resistance-chart-5","source_quote":"Socony Mobile Type A | 1 | 4 | 2 | 4 | 4 | 4 | 1 | 4 | 1 | 2 | 2 | X | 1 |","verified_fields":["aflas","butyl","chemical","epdm","fluorosilicone","hypalon","kalrez","neoprene","nitrile","polyacrylate","polyurethane","rating_scale","sbr","silicone","viton"]},{"chemical":"Socony Vacuum AMV AC781 (Grease)","nitrile":"1","epdm":"4","neoprene":"2","sbr":"4","silicone":"4","butyl":"4","polyacrylate":"1","hypalon":"4","viton":"1","polyurethane":"2","fluorosilicone":"2","aflas":"X","kalrez":"1","rating_scale":"1 = Satisfactory, 2 = Fair, 3 = Doubtful, 4 = Unsatisfactory, X = Insufficient Data","id":"socony-vacuum-amv-ac781-grease","url":"https://referencesource.org/chemical-elastomer-material-compatibility/socony-vacuum-amv-ac781-grease/","source":"https://mykin.com/rubber-chemical-resistance-chart-5","source_quote":"Socony Vacuum AMV AC781 (Grease) | 1 | 4 | 2 | 4 | 4 | 4 | 1 | 4 | 1 | 2 | 2 | X | 1 |","verified_fields":["aflas","butyl","chemical","epdm","fluorosilicone","hypalon","kalrez","neoprene","nitrile","polyacrylate","polyurethane","rating_scale","sbr","silicone","viton"]},{"chemical":"Socony Vacuum PD959B","nitrile":"1","epdm":"4","neoprene":"2","sbr":"4","silicone":"4","butyl":"4","polyacrylate":"1","hypalon":"2","viton":"1","polyurethane":"1","fluorosilicone":"1","aflas":"X","kalrez":"1","rating_scale":"1 = Satisfactory, 2 = Fair, 3 = Doubtful, 4 = Unsatisfactory, X = Insufficient Data","id":"socony-vacuum-pd959b","url":"https://referencesource.org/chemical-elastomer-material-compatibility/socony-vacuum-pd959b/","source":"https://mykin.com/rubber-chemical-resistance-chart-5","source_quote":"Socony Vacuum PD959B | 1 | 4 | 2 | 4 | 4 | 4 | 1 | 2 | 1 | 1 | 1 | X | 1 |","verified_fields":["aflas","butyl","chemical","epdm","fluorosilicone","hypalon","kalrez","neoprene","nitrile","polyacrylate","polyurethane","rating_scale","sbr","silicone","viton"]},{"chemical":"Soda Ash","nitrile":"1","epdm":"1","neoprene":"1","sbr":"1","silicone":"1","butyl":"1","polyacrylate":"X","hypalon":"1","viton":"1","polyurethane":"X","fluorosilicone":"1","aflas":"X","kalrez":"1","rating_scale":"1 = Satisfactory, 2 = Fair, 3 = Doubtful, 4 = Unsatisfactory, X = Insufficient Data","id":"soda-ash","url":"https://referencesource.org/chemical-elastomer-material-compatibility/soda-ash/","source":"https://mykin.com/rubber-chemical-resistance-chart-5","source_quote":"Soda Ash | 1 | 1 | 1 | 1 | 1 | 1 | X | 1 | 1 | X | 1 | X | 1 |","verified_fields":["aflas","butyl","chemical","epdm","fluorosilicone","hypalon","kalrez","neoprene","nitrile","polyacrylate","polyurethane","rating_scale","sbr","silicone","viton"]},{"chemical":"Sodium Acetate","nitrile":"2","epdm":"1","neoprene":"2","sbr":"4","silicone":"4","butyl":"1","polyacrylate":"3","hypalon":"1","viton":"4","polyurethane":"3","fluorosilicone":"4","aflas":"X","kalrez":"1","rating_scale":"1 = Satisfactory, 2 = Fair, 3 = Doubtful, 4 = Unsatisfactory, X = Insufficient Data","id":"sodium-acetate","url":"https://referencesource.org/chemical-elastomer-material-compatibility/sodium-acetate/","source":"https://mykin.com/rubber-chemical-resistance-chart-5","source_quote":"Sodium Acetate | 2 | 1 | 2 | 4 | 4 | 1 | 3 | 1 | 4 | 3 | 4 | X | 1 |","verified_fields":["aflas","butyl","chemical","epdm","fluorosilicone","hypalon","kalrez","neoprene","nitrile","polyacrylate","polyurethane","rating_scale","sbr","silicone","viton"]},{"chemical":"Sodium Acid Bisulfate","nitrile":"3","epdm":"1","neoprene":"1","sbr":"1","silicone":"2","butyl":"1","polyacrylate":"4","hypalon":"1","viton":"3","polyurethane":"4","fluorosilicone":"1","aflas":"X","kalrez":"1","rating_scale":"1 = Satisfactory, 2 = Fair, 3 = Doubtful, 4 = Unsatisfactory, X = Insufficient Data","id":"sodium-acid-bisulfate","url":"https://referencesource.org/chemical-elastomer-material-compatibility/sodium-acid-bisulfate/","source":"https://mykin.com/rubber-chemical-resistance-chart-5","source_quote":"Sodium Acid Bisulfate | 3 | 1 | 1 | 1 | 2 | 1 | 4 | 1 | 3 | 4 | 1 | X | 1 |","verified_fields":["aflas","butyl","chemical","epdm","fluorosilicone","hypalon","kalrez","neoprene","nitrile","polyacrylate","polyurethane","rating_scale","sbr","silicone","viton"]},{"chemical":"Sodium Acid Fluoride","nitrile":"3","epdm":"1","neoprene":"1","sbr":"1","silicone":"2","butyl":"1","polyacrylate":"4","hypalon":"1","viton":"3","polyurethane":"4","fluorosilicone":"1","aflas":"X","kalrez":"1","rating_scale":"1 = Satisfactory, 2 = Fair, 3 = Doubtful, 4 = Unsatisfactory, X = Insufficient Data","id":"sodium-acid-fluoride","url":"https://referencesource.org/chemical-elastomer-material-compatibility/sodium-acid-fluoride/","source":"https://mykin.com/rubber-chemical-resistance-chart-5","source_quote":"Sodium Acid Fluoride | 3 | 1 | 1 | 1 | 2 | 1 | 4 | 1 | 3 | 4 | 1 | X | 1 |","verified_fields":["aflas","butyl","chemical","epdm","fluorosilicone","hypalon","kalrez","neoprene","nitrile","polyacrylate","polyurethane","rating_scale","sbr","silicone","viton"]},{"chemical":"Sodium Acid Sulfate","nitrile":"3","epdm":"1","neoprene":"1","sbr":"1","silicone":"2","butyl":"1","polyacrylate":"4","hypalon":"1","viton":"3","polyurethane":"4","fluorosilicone":"1","aflas":"X","kalrez":"1","rating_scale":"1 = Satisfactory, 2 = Fair, 3 = Doubtful, 4 = Unsatisfactory, X = Insufficient Data","id":"sodium-acid-sulfate","url":"https://referencesource.org/chemical-elastomer-material-compatibility/sodium-acid-sulfate/","source":"https://mykin.com/rubber-chemical-resistance-chart-5","source_quote":"Sodium Acid Sulfate | 3 | 1 | 1 | 1 | 2 | 1 | 4 | 1 | 3 | 4 | 1 | X | 1 |","verified_fields":["aflas","butyl","chemical","epdm","fluorosilicone","hypalon","kalrez","neoprene","nitrile","polyacrylate","polyurethane","rating_scale","sbr","silicone","viton"]},{"chemical":"Sodium Aluminate","nitrile":"3","epdm":"1","neoprene":"1","sbr":"1","silicone":"2","butyl":"1","polyacrylate":"4","hypalon":"1","viton":"3","polyurethane":"4","fluorosilicone":"1","aflas":"X","kalrez":"1","rating_scale":"1 = Satisfactory, 2 = Fair, 3 = Doubtful, 4 = Unsatisfactory, X = Insufficient Data","id":"sodium-aluminate","url":"https://referencesource.org/chemical-elastomer-material-compatibility/sodium-aluminate/","source":"https://mykin.com/rubber-chemical-resistance-chart-5","source_quote":"Sodium Aluminate | 3 | 1 | 1 | 1 | 2 | 1 | 4 | 1 | 3 | 4 | 1 | X | 1 |","verified_fields":["aflas","butyl","chemical","epdm","fluorosilicone","hypalon","kalrez","neoprene","nitrile","polyacrylate","polyurethane","rating_scale","sbr","silicone","viton"]},{"chemical":"Sodium Aluminate Sulfate","nitrile":"3","epdm":"1","neoprene":"1","sbr":"1","silicone":"2","butyl":"1","polyacrylate":"4","hypalon":"1","viton":"3","polyurethane":"4","fluorosilicone":"1","aflas":"X","kalrez":"1","rating_scale":"1 = Satisfactory, 2 = Fair, 3 = Doubtful, 4 = Unsatisfactory, X = Insufficient Data","id":"sodium-aluminate-sulfate","url":"https://referencesource.org/chemical-elastomer-material-compatibility/sodium-aluminate-sulfate/","source":"https://mykin.com/rubber-chemical-resistance-chart-5","source_quote":"Sodium Aluminate Sulfate | 3 | 1 | 1 | 1 | 2 | 1 | 4 | 1 | 3 | 4 | 1 | X | 1 |","verified_fields":["aflas","butyl","chemical","epdm","fluorosilicone","hypalon","kalrez","neoprene","nitrile","polyacrylate","polyurethane","rating_scale","sbr","silicone","viton"]},{"chemical":"Sodium Anthraquinone Disulfate","nitrile":"3","epdm":"1","neoprene":"1","sbr":"1","silicone":"2","butyl":"1","polyacrylate":"4","hypalon":"1","viton":"3","polyurethane":"4","fluorosilicone":"1","aflas":"X","kalrez":"1","rating_scale":"1 = Satisfactory, 2 = Fair, 3 = Doubtful, 4 = Unsatisfactory, X = Insufficient Data","id":"sodium-anthraquinone-disulfate","url":"https://referencesource.org/chemical-elastomer-material-compatibility/sodium-anthraquinone-disulfate/","source":"https://mykin.com/rubber-chemical-resistance-chart-5","source_quote":"Sodium Anthraquinone Disulfate | 3 | 1 | 1 | 1 | 2 | 1 | 4 | 1 | 3 | 4 | 1 | X | 1 |","verified_fields":["aflas","butyl","chemical","epdm","fluorosilicone","hypalon","kalrez","neoprene","nitrile","polyacrylate","polyurethane","rating_scale","sbr","silicone","viton"]},{"chemical":"Sodium Antimonate","nitrile":"3","epdm":"1","neoprene":"1","sbr":"1","silicone":"2","butyl":"1","polyacrylate":"4","hypalon":"1","viton":"3","polyurethane":"4","fluorosilicone":"1","aflas":"X","kalrez":"1","rating_scale":"1 = Satisfactory, 2 = Fair, 3 = Doubtful, 4 = Unsatisfactory, X = Insufficient Data","id":"sodium-antimonate","url":"https://referencesource.org/chemical-elastomer-material-compatibility/sodium-antimonate/","source":"https://mykin.com/rubber-chemical-resistance-chart-5","source_quote":"Sodium Antimonate | 3 | 1 | 1 | 1 | 2 | 1 | 4 | 1 | 3 | 4 | 1 | X | 1 |","verified_fields":["aflas","butyl","chemical","epdm","fluorosilicone","hypalon","kalrez","neoprene","nitrile","polyacrylate","polyurethane","rating_scale","sbr","silicone","viton"]},{"chemical":"Sodium Arsenate","nitrile":"3","epdm":"1","neoprene":"1","sbr":"1","silicone":"2","butyl":"1","polyacrylate":"4","hypalon":"1","viton":"3","polyurethane":"4","fluorosilicone":"1","aflas":"X","kalrez":"1","rating_scale":"1 = Satisfactory, 2 = Fair, 3 = Doubtful, 4 = Unsatisfactory, X = Insufficient Data","id":"sodium-arsenate","url":"https://referencesource.org/chemical-elastomer-material-compatibility/sodium-arsenate/","source":"https://mykin.com/rubber-chemical-resistance-chart-5","source_quote":"Sodium Arsenate | 3 | 1 | 1 | 1 | 2 | 1 | 4 | 1 | 3 | 4 | 1 | X | 1 |","verified_fields":["aflas","butyl","chemical","epdm","fluorosilicone","hypalon","kalrez","neoprene","nitrile","polyacrylate","polyurethane","rating_scale","sbr","silicone","viton"]},{"chemical":"Sodium Arsenite","nitrile":"3","epdm":"1","neoprene":"1","sbr":"1","silicone":"2","butyl":"1","polyacrylate":"4","hypalon":"1","viton":"3","polyurethane":"4","fluorosilicone":"1","aflas":"X","kalrez":"1","rating_scale":"1 = Satisfactory, 2 = Fair, 3 = Doubtful, 4 = Unsatisfactory, X = Insufficient Data","id":"sodium-arsenite","url":"https://referencesource.org/chemical-elastomer-material-compatibility/sodium-arsenite/","source":"https://mykin.com/rubber-chemical-resistance-chart-5","source_quote":"Sodium Arsenite | 3 | 1 | 1 | 1 | 2 | 1 | 4 | 1 | 3 | 4 | 1 | X | 1 |","verified_fields":["aflas","butyl","chemical","epdm","fluorosilicone","hypalon","kalrez","neoprene","nitrile","polyacrylate","polyurethane","rating_scale","sbr","silicone","viton"]},{"chemical":"Sodium Benzoate","nitrile":"3","epdm":"1","neoprene":"1","sbr":"1","silicone":"2","butyl":"1","polyacrylate":"4","hypalon":"1","viton":"3","polyurethane":"4","fluorosilicone":"1","aflas":"X","kalrez":"1","rating_scale":"1 = Satisfactory, 2 = Fair, 3 = Doubtful, 4 = Unsatisfactory, X = Insufficient Data","id":"sodium-benzoate","url":"https://referencesource.org/chemical-elastomer-material-compatibility/sodium-benzoate/","source":"https://mykin.com/rubber-chemical-resistance-chart-5","source_quote":"Sodium Benzoate | 3 | 1 | 1 | 1 | 2 | 1 | 4 | 1 | 3 | 4 | 1 | X | 1 |","verified_fields":["aflas","butyl","chemical","epdm","fluorosilicone","hypalon","kalrez","neoprene","nitrile","polyacrylate","polyurethane","rating_scale","sbr","silicone","viton"]},{"chemical":"Sodium Bicarbonate (Baking Soda)","nitrile":"1","epdm":"1","neoprene":"1","sbr":"1","silicone":"1","butyl":"1","polyacrylate":"X","hypalon":"1","viton":"1","polyurethane":"X","fluorosilicone":"1","aflas":"X","kalrez":"1","rating_scale":"1 = Satisfactory, 2 = Fair, 3 = Doubtful, 4 = Unsatisfactory, X = Insufficient Data","id":"sodium-bicarbonate-baking-soda","url":"https://referencesource.org/chemical-elastomer-material-compatibility/sodium-bicarbonate-baking-soda/","source":"https://mykin.com/rubber-chemical-resistance-chart-5","source_quote":"Sodium Bicarbonate (Baking Soda) | 1 | 1 | 1 | 1 | 1 | 1 | X | 1 | 1 | X | 1 | X | 1 |","verified_fields":["aflas","butyl","chemical","epdm","fluorosilicone","hypalon","kalrez","neoprene","nitrile","polyacrylate","polyurethane","rating_scale","sbr","silicone","viton"]},{"chemical":"Sodium Bichromate","nitrile":"3","epdm":"1","neoprene":"1","sbr":"1","silicone":"2","butyl":"1","polyacrylate":"4","hypalon":"1","viton":"3","polyurethane":"4","fluorosilicone":"1","aflas":"X","kalrez":"1","rating_scale":"1 = Satisfactory, 2 = Fair, 3 = Doubtful, 4 = Unsatisfactory, X = Insufficient Data","id":"sodium-bichromate","url":"https://referencesource.org/chemical-elastomer-material-compatibility/sodium-bichromate/","source":"https://mykin.com/rubber-chemical-resistance-chart-5","source_quote":"Sodium Bichromate | 3 | 1 | 1 | 1 | 2 | 1 | 4 | 1 | 3 | 4 | 1 | X | 1 |","verified_fields":["aflas","butyl","chemical","epdm","fluorosilicone","hypalon","kalrez","neoprene","nitrile","polyacrylate","polyurethane","rating_scale","sbr","silicone","viton"]},{"chemical":"Sodium Bifluoride","nitrile":"3","epdm":"1","neoprene":"1","sbr":"1","silicone":"2","butyl":"1","polyacrylate":"4","hypalon":"1","viton":"3","polyurethane":"4","fluorosilicone":"1","aflas":"X","kalrez":"1","rating_scale":"1 = Satisfactory, 2 = Fair, 3 = Doubtful, 4 = Unsatisfactory, X = Insufficient Data","id":"sodium-bifluoride","url":"https://referencesource.org/chemical-elastomer-material-compatibility/sodium-bifluoride/","source":"https://mykin.com/rubber-chemical-resistance-chart-5","source_quote":"Sodium Bifluoride | 3 | 1 | 1 | 1 | 2 | 1 | 4 | 1 | 3 | 4 | 1 | X | 1 |","verified_fields":["aflas","butyl","chemical","epdm","fluorosilicone","hypalon","kalrez","neoprene","nitrile","polyacrylate","polyurethane","rating_scale","sbr","silicone","viton"]},{"chemical":"Sodium Bisulfate or Bisulfite","nitrile":"1","epdm":"1","neoprene":"1","sbr":"2","silicone":"1","butyl":"1","polyacrylate":"4","hypalon":"1","viton":"1","polyurethane":"X","fluorosilicone":"1","aflas":"X","kalrez":"1","rating_scale":"1 = Satisfactory, 2 = Fair, 3 = Doubtful, 4 = Unsatisfactory, X = Insufficient Data","id":"sodium-bisulfate-or-bisulfite","url":"https://referencesource.org/chemical-elastomer-material-compatibility/sodium-bisulfate-or-bisulfite/","source":"https://mykin.com/rubber-chemical-resistance-chart-5","source_quote":"Sodium Bisulfate or Bisulfite | 1 | 1 | 1 | 2 | 1 | 1 | 4 | 1 | 1 | X | 1 | X | 1 |","verified_fields":["aflas","butyl","chemical","epdm","fluorosilicone","hypalon","kalrez","neoprene","nitrile","polyacrylate","polyurethane","rating_scale","sbr","silicone","viton"]},{"chemical":"Sodium Bisulfide","nitrile":"3","epdm":"1","neoprene":"1","sbr":"1","silicone":"2","butyl":"1","polyacrylate":"4","hypalon":"1","viton":"3","polyurethane":"4","fluorosilicone":"1","aflas":"X","kalrez":"1","rating_scale":"1 = Satisfactory, 2 = Fair, 3 = Doubtful, 4 = Unsatisfactory, X = Insufficient Data","id":"sodium-bisulfide","url":"https://referencesource.org/chemical-elastomer-material-compatibility/sodium-bisulfide/","source":"https://mykin.com/rubber-chemical-resistance-chart-5","source_quote":"Sodium Bisulfide | 3 | 1 | 1 | 1 | 2 | 1 | 4 | 1 | 3 | 4 | 1 | X | 1 |","verified_fields":["aflas","butyl","chemical","epdm","fluorosilicone","hypalon","kalrez","neoprene","nitrile","polyacrylate","polyurethane","rating_scale","sbr","silicone","viton"]},{"chemical":"Sodium Bitartrate","nitrile":"3","epdm":"1","neoprene":"1","sbr":"1","silicone":"2","butyl":"1","polyacrylate":"4","hypalon":"1","viton":"3","polyurethane":"4","fluorosilicone":"1","aflas":"X","kalrez":"1","rating_scale":"1 = Satisfactory, 2 = Fair, 3 = Doubtful, 4 = Unsatisfactory, X = Insufficient Data","id":"sodium-bitartrate","url":"https://referencesource.org/chemical-elastomer-material-compatibility/sodium-bitartrate/","source":"https://mykin.com/rubber-chemical-resistance-chart-5","source_quote":"Sodium Bitartrate | 3 | 1 | 1 | 1 | 2 | 1 | 4 | 1 | 3 | 4 | 1 | X | 1 |","verified_fields":["aflas","butyl","chemical","epdm","fluorosilicone","hypalon","kalrez","neoprene","nitrile","polyacrylate","polyurethane","rating_scale","sbr","silicone","viton"]},{"chemical":"Sodium Borate","nitrile":"1","epdm":"1","neoprene":"1","sbr":"1","silicone":"1","butyl":"1","polyacrylate":"X","hypalon":"1","viton":"1","polyurethane":"X","fluorosilicone":"1","aflas":"X","kalrez":"1","rating_scale":"1 = Satisfactory, 2 = Fair, 3 = Doubtful, 4 = Unsatisfactory, X = Insufficient Data","id":"sodium-borate","url":"https://referencesource.org/chemical-elastomer-material-compatibility/sodium-borate/","source":"https://mykin.com/rubber-chemical-resistance-chart-5","source_quote":"Sodium Borate | 1 | 1 | 1 | 1 | 1 | 1 | X | 1 | 1 | X | 1 | X | 1 |","verified_fields":["aflas","butyl","chemical","epdm","fluorosilicone","hypalon","kalrez","neoprene","nitrile","polyacrylate","polyurethane","rating_scale","sbr","silicone","viton"]},{"chemical":"Sodium Bromate","nitrile":"3","epdm":"1","neoprene":"1","sbr":"1","silicone":"2","butyl":"1","polyacrylate":"4","hypalon":"1","viton":"3","polyurethane":"4","fluorosilicone":"1","aflas":"X","kalrez":"1","rating_scale":"1 = Satisfactory, 2 = Fair, 3 = Doubtful, 4 = Unsatisfactory, X = Insufficient Data","id":"sodium-bromate","url":"https://referencesource.org/chemical-elastomer-material-compatibility/sodium-bromate/","source":"https://mykin.com/rubber-chemical-resistance-chart-5","source_quote":"Sodium Bromate | 3 | 1 | 1 | 1 | 2 | 1 | 4 | 1 | 3 | 4 | 1 | X | 1 |","verified_fields":["aflas","butyl","chemical","epdm","fluorosilicone","hypalon","kalrez","neoprene","nitrile","polyacrylate","polyurethane","rating_scale","sbr","silicone","viton"]},{"chemical":"Sodium Bromide","nitrile":"3","epdm":"1","neoprene":"1","sbr":"1","silicone":"2","butyl":"1","polyacrylate":"4","hypalon":"1","viton":"3","polyurethane":"4","fluorosilicone":"1","aflas":"X","kalrez":"1","rating_scale":"1 = Satisfactory, 2 = Fair, 3 = Doubtful, 4 = Unsatisfactory, X = Insufficient Data","id":"sodium-bromide","url":"https://referencesource.org/chemical-elastomer-material-compatibility/sodium-bromide/","source":"https://mykin.com/rubber-chemical-resistance-chart-5","source_quote":"Sodium Bromide | 3 | 1 | 1 | 1 | 2 | 1 | 4 | 1 | 3 | 4 | 1 | X | 1 |","verified_fields":["aflas","butyl","chemical","epdm","fluorosilicone","hypalon","kalrez","neoprene","nitrile","polyacrylate","polyurethane","rating_scale","sbr","silicone","viton"]},{"chemical":"Sodium Carbonate (Soda Ash)","nitrile":"1","epdm":"1","neoprene":"1","sbr":"1","silicone":"1","butyl":"1","polyacrylate":"X","hypalon":"1","viton":"1","polyurethane":"X","fluorosilicone":"1","aflas":"X","kalrez":"1","rating_scale":"1 = Satisfactory, 2 = Fair, 3 = Doubtful, 4 = Unsatisfactory, X = Insufficient Data","id":"sodium-carbonate-soda-ash","url":"https://referencesource.org/chemical-elastomer-material-compatibility/sodium-carbonate-soda-ash/","source":"https://mykin.com/rubber-chemical-resistance-chart-5","source_quote":"Sodium Carbonate (Soda Ash) | 1 | 1 | 1 | 1 | 1 | 1 | X | 1 | 1 | X | 1 | X | 1 |","verified_fields":["aflas","butyl","chemical","epdm","fluorosilicone","hypalon","kalrez","neoprene","nitrile","polyacrylate","polyurethane","rating_scale","sbr","silicone","viton"]},{"chemical":"Sodium Chlorate","nitrile":"3","epdm":"1","neoprene":"1","sbr":"1","silicone":"2","butyl":"1","polyacrylate":"4","hypalon":"1","viton":"3","polyurethane":"4","fluorosilicone":"1","aflas":"X","kalrez":"1","rating_scale":"1 = Satisfactory, 2 = Fair, 3 = Doubtful, 4 = Unsatisfactory, X = Insufficient Data","id":"sodium-chlorate","url":"https://referencesource.org/chemical-elastomer-material-compatibility/sodium-chlorate/","source":"https://mykin.com/rubber-chemical-resistance-chart-5","source_quote":"Sodium Chlorate | 3 | 1 | 1 | 1 | 2 | 1 | 4 | 1 | 3 | 4 | 1 | X | 1 |","verified_fields":["aflas","butyl","chemical","epdm","fluorosilicone","hypalon","kalrez","neoprene","nitrile","polyacrylate","polyurethane","rating_scale","sbr","silicone","viton"]},{"chemical":"Sodium Chloride","nitrile":"1","epdm":"1","neoprene":"1","sbr":"1","silicone":"1","butyl":"1","polyacrylate":"X","hypalon":"1","viton":"1","polyurethane":"1","fluorosilicone":"X","aflas":"X","kalrez":"1","rating_scale":"1 = Satisfactory, 2 = Fair, 3 = Doubtful, 4 = Unsatisfactory, X = Insufficient Data","id":"sodium-chloride","url":"https://referencesource.org/chemical-elastomer-material-compatibility/sodium-chloride/","source":"https://mykin.com/rubber-chemical-resistance-chart-5","source_quote":"Sodium Chloride | 1 | 1 | 1 | 1 | 1 | 1 | X | 1 | 1 | 1 | X | X | 1 |","verified_fields":["aflas","butyl","chemical","epdm","fluorosilicone","hypalon","kalrez","neoprene","nitrile","polyacrylate","polyurethane","rating_scale","sbr","silicone","viton"]},{"chemical":"Sodium Chlorite","nitrile":"3","epdm":"1","neoprene":"1","sbr":"1","silicone":"2","butyl":"1","polyacrylate":"4","hypalon":"1","viton":"3","polyurethane":"4","fluorosilicone":"1","aflas":"X","kalrez":"1","rating_scale":"1 = Satisfactory, 2 = Fair, 3 = Doubtful, 4 = Unsatisfactory, X = Insufficient Data","id":"sodium-chlorite","url":"https://referencesource.org/chemical-elastomer-material-compatibility/sodium-chlorite/","source":"https://mykin.com/rubber-chemical-resistance-chart-5","source_quote":"Sodium Chlorite | 3 | 1 | 1 | 1 | 2 | 1 | 4 | 1 | 3 | 4 | 1 | X | 1 |","verified_fields":["aflas","butyl","chemical","epdm","fluorosilicone","hypalon","kalrez","neoprene","nitrile","polyacrylate","polyurethane","rating_scale","sbr","silicone","viton"]},{"chemical":"Sodium Chloroacetate","nitrile":"3","epdm":"1","neoprene":"1","sbr":"1","silicone":"2","butyl":"1","polyacrylate":"4","hypalon":"1","viton":"3","polyurethane":"4","fluorosilicone":"1","aflas":"X","kalrez":"1","rating_scale":"1 = Satisfactory, 2 = Fair, 3 = Doubtful, 4 = Unsatisfactory, X = Insufficient Data","id":"sodium-chloroacetate","url":"https://referencesource.org/chemical-elastomer-material-compatibility/sodium-chloroacetate/","source":"https://mykin.com/rubber-chemical-resistance-chart-5","source_quote":"Sodium Chloroacetate | 3 | 1 | 1 | 1 | 2 | 1 | 4 | 1 | 3 | 4 | 1 | X | 1 |","verified_fields":["aflas","butyl","chemical","epdm","fluorosilicone","hypalon","kalrez","neoprene","nitrile","polyacrylate","polyurethane","rating_scale","sbr","silicone","viton"]},{"chemical":"Sodium Chromate","nitrile":"3","epdm":"1","neoprene":"1","sbr":"1","silicone":"2","butyl":"1","polyacrylate":"4","hypalon":"1","viton":"3","polyurethane":"4","fluorosilicone":"1","aflas":"X","kalrez":"1","rating_scale":"1 = Satisfactory, 2 = Fair, 3 = Doubtful, 4 = Unsatisfactory, X = Insufficient Data","id":"sodium-chromate","url":"https://referencesource.org/chemical-elastomer-material-compatibility/sodium-chromate/","source":"https://mykin.com/rubber-chemical-resistance-chart-5","source_quote":"Sodium Chromate | 3 | 1 | 1 | 1 | 2 | 1 | 4 | 1 | 3 | 4 | 1 | X | 1 |","verified_fields":["aflas","butyl","chemical","epdm","fluorosilicone","hypalon","kalrez","neoprene","nitrile","polyacrylate","polyurethane","rating_scale","sbr","silicone","viton"]},{"chemical":"Sodium Citrate","nitrile":"3","epdm":"1","neoprene":"1","sbr":"1","silicone":"2","butyl":"1","polyacrylate":"4","hypalon":"1","viton":"3","polyurethane":"4","fluorosilicone":"1","aflas":"X","kalrez":"1","rating_scale":"1 = Satisfactory, 2 = Fair, 3 = Doubtful, 4 = Unsatisfactory, X = Insufficient Data","id":"sodium-citrate","url":"https://referencesource.org/chemical-elastomer-material-compatibility/sodium-citrate/","source":"https://mykin.com/rubber-chemical-resistance-chart-5","source_quote":"Sodium Citrate | 3 | 1 | 1 | 1 | 2 | 1 | 4 | 1 | 3 | 4 | 1 | X | 1 |","verified_fields":["aflas","butyl","chemical","epdm","fluorosilicone","hypalon","kalrez","neoprene","nitrile","polyacrylate","polyurethane","rating_scale","sbr","silicone","viton"]},{"chemical":"Sodium Cyanamide","nitrile":"3","epdm":"1","neoprene":"1","sbr":"1",
