Repository: joelp22-maker/referencesource-data

# Chemical resistance ratings for common elastomers

The compatibility rating of a chemical against thirteen common elastomer families, as published in an industry chemical resistance chart. Each record is one chemical carrying its rating for Nitrile (NBR), EPDM, Neoprene (CR), SBR, Silicone (VMQ), Butyl (IIR), Polyacrylate (ACM), Hypalon (CSM), Viton (FKM), Polyurethane (AU/EU), Fluorosilicone (FVMQ), Aflas (TFE/P), and Kalrez (FFKM). Answers 'is Viton compatible with acetone', 'which elastomer resists sulfuric acid', 'can I use EPDM with gasoline', and 'Nitrile vs EPDM for sodium hydroxide'.

File: chemical-elastomer-material-compatibility/data.json (part 35 of 41)
"silicone":"2","butyl":"1","polyacrylate":"4","hypalon":"1","viton":"3","polyurethane":"4","fluorosilicone":"1","aflas":"X","kalrez":"1","rating_scale":"1 = Satisfactory, 2 = Fair, 3 = Doubtful, 4 = Unsatisfactory, X = Insufficient Data","id":"sodium-cyanamide","url":"https://referencesource.org/chemical-elastomer-material-compatibility/sodium-cyanamide/","source":"https://mykin.com/rubber-chemical-resistance-chart-5","source_quote":"Sodium Cyanamide | 3 | 1 | 1 | 1 | 2 | 1 | 4 | 1 | 3 | 4 | 1 | X | 1 |","verified_fields":["aflas","butyl","chemical","epdm","fluorosilicone","hypalon","kalrez","neoprene","nitrile","polyacrylate","polyurethane","rating_scale","sbr","silicone","viton"]},{"chemical":"Sodium Cyanate","nitrile":"3","epdm":"1","neoprene":"1","sbr":"1","silicone":"2","butyl":"1","polyacrylate":"4","hypalon":"1","viton":"3","polyurethane":"4","fluorosilicone":"1","aflas":"X","kalrez":"1","rating_scale":"1 = Satisfactory, 2 = Fair, 3 = Doubtful, 4 = Unsatisfactory, X = Insufficient Data","id":"sodium-cyanate","url":"https://referencesource.org/chemical-elastomer-material-compatibility/sodium-cyanate/","source":"https://mykin.com/rubber-chemical-resistance-chart-5","source_quote":"Sodium Cyanate | 3 | 1 | 1 | 1 | 2 | 1 | 4 | 1 | 3 | 4 | 1 | X | 1 |","verified_fields":["aflas","butyl","chemical","epdm","fluorosilicone","hypalon","kalrez","neoprene","nitrile","polyacrylate","polyurethane","rating_scale","sbr","silicone","viton"]},{"chemical":"Sodium Cyanide","nitrile":"1","epdm":"1","neoprene":"1","sbr":"1","silicone":"1","butyl":"1","polyacrylate":"X","hypalon":"1","viton":"X","polyurethane":"X","fluorosilicone":"X","aflas":"X","kalrez":"1","rating_scale":"1 = Satisfactory, 2 = Fair, 3 = Doubtful, 4 = Unsatisfactory, X = Insufficient Data","id":"sodium-cyanide","url":"https://referencesource.org/chemical-elastomer-material-compatibility/sodium-cyanide/","source":"https://mykin.com/rubber-chemical-resistance-chart-5","source_quote":"Sodium Cyanide | 1 | 1 | 1 | 1 | 1 | 1 | X | 1 | X | X | X | X | 1 |","verified_fields":["aflas","butyl","chemical","epdm","fluorosilicone","hypalon","kalrez","neoprene","nitrile","polyacrylate","polyurethane","rating_scale","sbr","silicone","viton"]},{"chemical":"Sodium Diacetate","nitrile":"3","epdm":"1","neoprene":"1","sbr":"1","silicone":"2","butyl":"1","polyacrylate":"4","hypalon":"1","viton":"3","polyurethane":"4","fluorosilicone":"1","aflas":"X","kalrez":"1","rating_scale":"1 = Satisfactory, 2 = Fair, 3 = Doubtful, 4 = Unsatisfactory, X = Insufficient Data","id":"sodium-diacetate","url":"https://referencesource.org/chemical-elastomer-material-compatibility/sodium-diacetate/","source":"https://mykin.com/rubber-chemical-resistance-chart-5","source_quote":"Sodium Diacetate | 3 | 1 | 1 | 1 | 2 | 1 | 4 | 1 | 3 | 4 | 1 | X | 1 |","verified_fields":["aflas","butyl","chemical","epdm","fluorosilicone","hypalon","kalrez","neoprene","nitrile","polyacrylate","polyurethane","rating_scale","sbr","silicone","viton"]},{"chemical":"Sodium Diphenyl Sulfonate","nitrile":"3","epdm":"1","neoprene":"1","sbr":"1","silicone":"2","butyl":"1","polyacrylate":"4","hypalon":"1","viton":"3","polyurethane":"4","fluorosilicone":"1","aflas":"X","kalrez":"1","rating_scale":"1 = Satisfactory, 2 = Fair, 3 = Doubtful, 4 = Unsatisfactory, X = Insufficient Data","id":"sodium-diphenyl-sulfonate","url":"https://referencesource.org/chemical-elastomer-material-compatibility/sodium-diphenyl-sulfonate/","source":"https://mykin.com/rubber-chemical-resistance-chart-5","source_quote":"Sodium Diphenyl Sulfonate | 3 | 1 | 1 | 1 | 2 | 1 | 4 | 1 | 3 | 4 | 1 | X | 1 |","verified_fields":["aflas","butyl","chemical","epdm","fluorosilicone","hypalon","kalrez","neoprene","nitrile","polyacrylate","polyurethane","rating_scale","sbr","silicone","viton"]},{"chemical":"Sodium Diphosphate","nitrile":"3","epdm":"1","neoprene":"1","sbr":"1","silicone":"2","butyl":"1","polyacrylate":"4","hypalon":"1","viton":"3","polyurethane":"4","fluorosilicone":"1","aflas":"X","kalrez":"1","rating_scale":"1 = Satisfactory, 2 = Fair, 3 = Doubtful, 4 = Unsatisfactory, X = Insufficient Data","id":"sodium-diphosphate","url":"https://referencesource.org/chemical-elastomer-material-compatibility/sodium-diphosphate/","source":"https://mykin.com/rubber-chemical-resistance-chart-5","source_quote":"Sodium Diphosphate | 3 | 1 | 1 | 1 | 2 | 1 | 4 | 1 | 3 | 4 | 1 | X | 1 |","verified_fields":["aflas","butyl","chemical","epdm","fluorosilicone","hypalon","kalrez","neoprene","nitrile","polyacrylate","polyurethane","rating_scale","sbr","silicone","viton"]},{"chemical":"Sodium Disilicate","nitrile":"3","epdm":"1","neoprene":"1","sbr":"1","silicone":"2","butyl":"1","polyacrylate":"4","hypalon":"1","viton":"3","polyurethane":"4","fluorosilicone":"1","aflas":"X","kalrez":"1","rating_scale":"1 = Satisfactory, 2 = Fair, 3 = Doubtful, 4 = Unsatisfactory, X = Insufficient Data","id":"sodium-disilicate","url":"https://referencesource.org/chemical-elastomer-material-compatibility/sodium-disilicate/","source":"https://mykin.com/rubber-chemical-resistance-chart-5","source_quote":"Sodium Disilicate | 3 | 1 | 1 | 1 | 2 | 1 | 4 | 1 | 3 | 4 | 1 | X | 1 |","verified_fields":["aflas","butyl","chemical","epdm","fluorosilicone","hypalon","kalrez","neoprene","nitrile","polyacrylate","polyurethane","rating_scale","sbr","silicone","viton"]},{"chemical":"Sodium Ethylate","nitrile":"3","epdm":"1","neoprene":"1","sbr":"1","silicone":"2","butyl":"1","polyacrylate":"4","hypalon":"1","viton":"3","polyurethane":"4","fluorosilicone":"1","aflas":"X","kalrez":"1","rating_scale":"1 = Satisfactory, 2 = Fair, 3 = Doubtful, 4 = Unsatisfactory, X = Insufficient Data","id":"sodium-ethylate","url":"https://referencesource.org/chemical-elastomer-material-compatibility/sodium-ethylate/","source":"https://mykin.com/rubber-chemical-resistance-chart-5","source_quote":"Sodium Ethylate | 3 | 1 | 1 | 1 | 2 | 1 | 4 | 1 | 3 | 4 | 1 | X | 1 |","verified_fields":["aflas","butyl","chemical","epdm","fluorosilicone","hypalon","kalrez","neoprene","nitrile","polyacrylate","polyurethane","rating_scale","sbr","silicone","viton"]},{"chemical":"Sodium Ferricyanide","nitrile":"3","epdm":"1","neoprene":"1","sbr":"1","silicone":"2","butyl":"1","polyacrylate":"4","hypalon":"1","viton":"3","polyurethane":"4","fluorosilicone":"1","aflas":"X","kalrez":"1","rating_scale":"1 = Satisfactory, 2 = Fair, 3 = Doubtful, 4 = Unsatisfactory, X = Insufficient Data","id":"sodium-ferricyanide","url":"https://referencesource.org/chemical-elastomer-material-compatibility/sodium-ferricyanide/","source":"https://mykin.com/rubber-chemical-resistance-chart-5","source_quote":"Sodium Ferricyanide | 3 | 1 | 1 | 1 | 2 | 1 | 4 | 1 | 3 | 4 | 1 | X | 1 |","verified_fields":["aflas","butyl","chemical","epdm","fluorosilicone","hypalon","kalrez","neoprene","nitrile","polyacrylate","polyurethane","rating_scale","sbr","silicone","viton"]},{"chemical":"Sodium Ferrocyanide","nitrile":"3","epdm":"1","neoprene":"1","sbr":"1","silicone":"2","butyl":"1","polyacrylate":"4","hypalon":"1","viton":"3","polyurethane":"4","fluorosilicone":"1","aflas":"X","kalrez":"1","rating_scale":"1 = Satisfactory, 2 = Fair, 3 = Doubtful, 4 = Unsatisfactory, X = Insufficient Data","id":"sodium-ferrocyanide","url":"https://referencesource.org/chemical-elastomer-material-compatibility/sodium-ferrocyanide/","source":"https://mykin.com/rubber-chemical-resistance-chart-5","source_quote":"Sodium Ferrocyanide | 3 | 1 | 1 | 1 | 2 | 1 | 4 | 1 | 3 | 4 | 1 | X | 1 |","verified_fields":["aflas","butyl","chemical","epdm","fluorosilicone","hypalon","kalrez","neoprene","nitrile","polyacrylate","polyurethane","rating_scale","sbr","silicone","viton"]},{"chemical":"Sodium Fluoride","nitrile":"3","epdm":"1","neoprene":"1","sbr":"1","silicone":"2","butyl":"1","polyacrylate":"4","hypalon":"1","viton":"3","polyurethane":"4","fluorosilicone":"1","aflas":"X","kalrez":"1","rating_scale":"1 = Satisfactory, 2 = Fair, 3 = Doubtful, 4 = Unsatisfactory, X = Insufficient Data","id":"sodium-fluoride","url":"https://referencesource.org/chemical-elastomer-material-compatibility/sodium-fluoride/","source":"https://mykin.com/rubber-chemical-resistance-chart-5","source_quote":"Sodium Fluoride | 3 | 1 | 1 | 1 | 2 | 1 | 4 | 1 | 3 | 4 | 1 | X | 1 |","verified_fields":["aflas","butyl","chemical","epdm","fluorosilicone","hypalon","kalrez","neoprene","nitrile","polyacrylate","polyurethane","rating_scale","sbr","silicone","viton"]},{"chemical":"Sodium Fluorosilicate","nitrile":"3","epdm":"1","neoprene":"1","sbr":"1","silicone":"2","butyl":"1","polyacrylate":"4","hypalon":"1","viton":"3","polyurethane":"4","fluorosilicone":"1","aflas":"X","kalrez":"1","rating_scale":"1 = Satisfactory, 2 = Fair, 3 = Doubtful, 4 = Unsatisfactory, X = Insufficient Data","id":"sodium-fluorosilicate","url":"https://referencesource.org/chemical-elastomer-material-compatibility/sodium-fluorosilicate/","source":"https://mykin.com/rubber-chemical-resistance-chart-5","source_quote":"Sodium Fluorosilicate | 3 | 1 | 1 | 1 | 2 | 1 | 4 | 1 | 3 | 4 | 1 | X | 1 |","verified_fields":["aflas","butyl","chemical","epdm","fluorosilicone","hypalon","kalrez","neoprene","nitrile","polyacrylate","polyurethane","rating_scale","sbr","silicone","viton"]},{"chemical":"Sodium Glutamate","nitrile":"3","epdm":"1","neoprene":"1","sbr":"1","silicone":"2","butyl":"1","polyacrylate":"4","hypalon":"1","viton":"3","polyurethane":"4","fluorosilicone":"1","aflas":"X","kalrez":"1","rating_scale":"1 = Satisfactory, 2 = Fair, 3 = Doubtful, 4 = Unsatisfactory, X = Insufficient Data","id":"sodium-glutamate","url":"https://referencesource.org/chemical-elastomer-material-compatibility/sodium-glutamate/","source":"https://mykin.com/rubber-chemical-resistance-chart-5","source_quote":"Sodium Glutamate | 3 | 1 | 1 | 1 | 2 | 1 | 4 | 1 | 3 | 4 | 1 | X | 1 |","verified_fields":["aflas","butyl","chemical","epdm","fluorosilicone","hypalon","kalrez","neoprene","nitrile","polyacrylate","polyurethane","rating_scale","sbr","silicone","viton"]},{"chemical":"Sodium Hydride","nitrile":"X","epdm":"X","neoprene":"X","sbr":"X","silicone":"X","butyl":"X","polyacrylate":"X","hypalon":"X","viton":"X","polyurethane":"X","fluorosilicone":"X","aflas":"X","kalrez":"1","rating_scale":"1 = Satisfactory, 2 = Fair, 3 = Doubtful, 4 = Unsatisfactory, X = Insufficient Data","id":"sodium-hydride","url":"https://referencesource.org/chemical-elastomer-material-compatibility/sodium-hydride/","source":"https://mykin.com/rubber-chemical-resistance-chart-5","source_quote":"Sodium Hydride | X | X | X | X | X | X | X | X | X | X | X | X | 1 |","verified_fields":["aflas","butyl","chemical","epdm","fluorosilicone","hypalon","kalrez","neoprene","nitrile","polyacrylate","polyurethane","rating_scale","sbr","silicone","viton"]},{"chemical":"Sodium Hydrogen Sulfate","nitrile":"3","epdm":"1","neoprene":"1","sbr":"1","silicone":"2","butyl":"1","polyacrylate":"4","hypalon":"1","viton":"3","polyurethane":"4","fluorosilicone":"1","aflas":"X","kalrez":"1","rating_scale":"1 = Satisfactory, 2 = Fair, 3 = Doubtful, 4 = Unsatisfactory, X = Insufficient Data","id":"sodium-hydrogen-sulfate","url":"https://referencesource.org/chemical-elastomer-material-compatibility/sodium-hydrogen-sulfate/","source":"https://mykin.com/rubber-chemical-resistance-chart-5","source_quote":"Sodium Hydrogen Sulfate | 3 | 1 | 1 | 1 | 2 | 1 | 4 | 1 | 3 | 4 | 1 | X | 1 |","verified_fields":["aflas","butyl","chemical","epdm","fluorosilicone","hypalon","kalrez","neoprene","nitrile","polyacrylate","polyurethane","rating_scale","sbr","silicone","viton"]},{"chemical":"Sodium Hydrosulfide","nitrile":"3","epdm":"1","neoprene":"1","sbr":"1","silicone":"2","butyl":"1","polyacrylate":"4","hypalon":"1","viton":"3","polyurethane":"4","fluorosilicone":"1","aflas":"X","kalrez":"1","rating_scale":"1 = Satisfactory, 2 = Fair, 3 = Doubtful, 4 = Unsatisfactory, X = Insufficient Data","id":"sodium-hydrosulfide","url":"https://referencesource.org/chemical-elastomer-material-compatibility/sodium-hydrosulfide/","source":"https://mykin.com/rubber-chemical-resistance-chart-5","source_quote":"Sodium Hydrosulfide | 3 | 1 | 1 | 1 | 2 | 1 | 4 | 1 | 3 | 4 | 1 | X | 1 |","verified_fields":["aflas","butyl","chemical","epdm","fluorosilicone","hypalon","kalrez","neoprene","nitrile","polyacrylate","polyurethane","rating_scale","sbr","silicone","viton"]},{"chemical":"Sodium Hydrosulfite","nitrile":"3","epdm":"1","neoprene":"1","sbr":"1","silicone":"2","butyl":"1","polyacrylate":"4","hypalon":"1","viton":"3","polyurethane":"4","fluorosilicone":"1","aflas":"X","kalrez":"1","rating_scale":"1 = Satisfactory, 2 = Fair, 3 = Doubtful, 4 = Unsatisfactory, X = Insufficient Data","id":"sodium-hydrosulfite","url":"https://referencesource.org/chemical-elastomer-material-compatibility/sodium-hydrosulfite/","source":"https://mykin.com/rubber-chemical-resistance-chart-5","source_quote":"Sodium Hydrosulfite | 3 | 1 | 1 | 1 | 2 | 1 | 4 | 1 | 3 | 4 | 1 | X | 1 |","verified_fields":["aflas","butyl","chemical","epdm","fluorosilicone","hypalon","kalrez","neoprene","nitrile","polyacrylate","polyurethane","rating_scale","sbr","silicone","viton"]},{"chemical":"Sodium Hydroxide, 3 Molar","nitrile":"2","epdm":"1","neoprene":"2","sbr":"2","silicone":"1","butyl":"1","polyacrylate":"4","hypalon":"1","viton":"2","polyurethane":"2","fluorosilicone":"2","aflas":"X","kalrez":"1","rating_scale":"1 = Satisfactory, 2 = Fair, 3 = Doubtful, 4 = Unsatisfactory, X = Insufficient Data","id":"sodium-hydroxide-3-molar","url":"https://referencesource.org/chemical-elastomer-material-compatibility/sodium-hydroxide-3-molar/","source":"https://mykin.com/rubber-chemical-resistance-chart-5","source_quote":"Sodium Hydroxide, 3 Molar | 2 | 1 | 2 | 2 | 1 | 1 | 4 | 1 | 2 | 2 | 2 | X | 1 |","verified_fields":["aflas","butyl","chemical","epdm","fluorosilicone","hypalon","kalrez","neoprene","nitrile","polyacrylate","polyurethane","rating_scale","sbr","silicone","viton"]},{"chemical":"Sodium Hypochlorite","nitrile":"2","epdm":"1","neoprene":"2","sbr":"2","silicone":"2","butyl":"1","polyacrylate":"4","hypalon":"1","viton":"1","polyurethane":"4","fluorosilicone":"2","aflas":"X","kalrez":"1","rating_scale":"1 = Satisfactory, 2 = Fair, 3 = Doubtful, 4 = Unsatisfactory, X = Insufficient Data","id":"sodium-hypochlorite","url":"https://referencesource.org/chemical-elastomer-material-compatibility/sodium-hypochlorite/","source":"https://mykin.com/rubber-chemical-resistance-chart-5","source_quote":"Sodium Hypochlorite | 2 | 1 | 2 | 2 | 2 | 1 | 4 | 1 | 1 | 4 | 2 | X | 1 |","verified_fields":["aflas","butyl","chemical","epdm","fluorosilicone","hypalon","kalrez","neoprene","nitrile","polyacrylate","polyurethane","rating_scale","sbr","silicone","viton"]},{"chemical":"Sodium Hypophosphate","nitrile":"3","epdm":"1","neoprene":"1","sbr":"1","silicone":"2","butyl":"1","polyacrylate":"4","hypalon":"1","viton":"3","polyurethane":"4","fluorosilicone":"1","aflas":"X","kalrez":"1","rating_scale":"1 = Satisfactory, 2 = Fair, 3 = Doubtful, 4 = Unsatisfactory, X = Insufficient Data","id":"sodium-hypophosphate","url":"https://referencesource.org/chemical-elastomer-material-compatibility/sodium-hypophosphate/","source":"https://mykin.com/rubber-chemical-resistance-chart-5","source_quote":"Sodium Hypophosphate | 3 | 1 | 1 | 1 | 2 | 1 | 4 | 1 | 3 | 4 | 1 | X | 1 |","verified_fields":["aflas","butyl","chemical","epdm","fluorosilicone","hypalon","kalrez","neoprene","nitrile","polyacrylate","polyurethane","rating_scale","sbr","silicone","viton"]},{"chemical":"Sodium Hypophosphite","nitrile":"3","epdm":"1","neoprene":"1","sbr":"1","silicone":"2","butyl":"1","polyacrylate":"4","hypalon":"1","viton":"3","polyurethane":"4","fluorosilicone":"1","aflas":"X","kalrez":"1","rating_scale":"1 = Satisfactory, 2 = Fair, 3 = Doubtful, 4 = Unsatisfactory, X = Insufficient Data","id":"sodium-hypophosphite","url":"https://referencesource.org/chemical-elastomer-material-compatibility/sodium-hypophosphite/","source":"https://mykin.com/rubber-chemical-resistance-chart-5","source_quote":"Sodium Hypophosphite | 3 | 1 | 1 | 1 | 2 | 1 | 4 | 1 | 3 | 4 | 1 | X | 1 |","verified_fields":["aflas","butyl","chemical","epdm","fluorosilicone","hypalon","kalrez","neoprene","nitrile","polyacrylate","polyurethane","rating_scale","sbr","silicone","viton"]},{"chemical":"Sodium Hyposulfite","nitrile":"3","epdm":"1","neoprene":"1","sbr":"1","silicone":"2","butyl":"1","polyacrylate":"4","hypalon":"1","viton":"3","polyurethane":"4","fluorosilicone":"1","aflas":"X","kalrez":"1","rating_scale":"1 = Satisfactory, 2 = Fair, 3 = Doubtful, 4 = Unsatisfactory, X = Insufficient Data","id":"sodium-hyposulfite","url":"https://referencesource.org/chemical-elastomer-material-compatibility/sodium-hyposulfite/","source":"https://mykin.com/rubber-chemical-resistance-chart-5","source_quote":"Sodium Hyposulfite | 3 | 1 | 1 | 1 | 2 | 1 | 4 | 1 | 3 | 4 | 1 | X | 1 |","verified_fields":["aflas","butyl","chemical","epdm","fluorosilicone","hypalon","kalrez","neoprene","nitrile","polyacrylate","polyurethane","rating_scale","sbr","silicone","viton"]},{"chemical":"Sodium Iodide","nitrile":"3","epdm":"1","neoprene":"1","sbr":"1","silicone":"2","butyl":"1","polyacrylate":"4","hypalon":"1","viton":"3","polyurethane":"4","fluorosilicone":"1","aflas":"X","kalrez":"1","rating_scale":"1 = Satisfactory, 2 = Fair, 3 = Doubtful, 4 = Unsatisfactory, X = Insufficient Data","id":"sodium-iodide","url":"https://referencesource.org/chemical-elastomer-material-compatibility/sodium-iodide/","source":"https://mykin.com/rubber-chemical-resistance-chart-5","source_quote":"Sodium Iodide | 3 | 1 | 1 | 1 | 2 | 1 | 4 | 1 | 3 | 4 | 1 | X | 1 |","verified_fields":["aflas","butyl","chemical","epdm","fluorosilicone","hypalon","kalrez","neoprene","nitrile","polyacrylate","polyurethane","rating_scale","sbr","silicone","viton"]},{"chemical":"Sodium Lactate","nitrile":"3","epdm":"1","neoprene":"1","sbr":"1","silicone":"2","butyl":"1","polyacrylate":"4","hypalon":"1","viton":"3","polyurethane":"4","fluorosilicone":"1","aflas":"X","kalrez":"1","rating_scale":"1 = Satisfactory, 2 = Fair, 3 = Doubtful, 4 = Unsatisfactory, X = Insufficient Data","id":"sodium-lactate","url":"https://referencesource.org/chemical-elastomer-material-compatibility/sodium-lactate/","source":"https://mykin.com/rubber-chemical-resistance-chart-5","source_quote":"Sodium Lactate | 3 | 1 | 1 | 1 | 2 | 1 | 4 | 1 | 3 | 4 | 1 | X | 1 |","verified_fields":["aflas","butyl","chemical","epdm","fluorosilicone","hypalon","kalrez","neoprene","nitrile","polyacrylate","polyurethane","rating_scale","sbr","silicone","viton"]},{"chemical":"Sodium Metaphosphate","nitrile":"1","epdm":"1","neoprene":"2","sbr":"1","silicone":"X","butyl":"1","polyacrylate":"X","hypalon":"2","viton":"1","polyurethane":"X","fluorosilicone":"1","aflas":"X","kalrez":"1","rating_scale":"1 = Satisfactory, 2 = Fair, 3 = Doubtful, 4 = Unsatisfactory, X = Insufficient Data","id":"sodium-metaphosphate","url":"https://referencesource.org/chemical-elastomer-material-compatibility/sodium-metaphosphate/","source":"https://mykin.com/rubber-chemical-resistance-chart-5","source_quote":"Sodium Metaphosphate | 1 | 1 | 2 | 1 | X | 1 | X | 2 | 1 | X | 1 | X | 1 |","verified_fields":["aflas","butyl","chemical","epdm","fluorosilicone","hypalon","kalrez","neoprene","nitrile","polyacrylate","polyurethane","rating_scale","sbr","silicone","viton"]},{"chemical":"Sodium Metasilicate","nitrile":"3","epdm":"1","neoprene":"1","sbr":"1","silicone":"2","butyl":"1","polyacrylate":"4","hypalon":"1","viton":"3","polyurethane":"4","fluorosilicone":"1","aflas":"X","kalrez":"1","rating_scale":"1 = Satisfactory, 2 = Fair, 3 = Doubtful, 4 = Unsatisfactory, X = Insufficient Data","id":"sodium-metasilicate","url":"https://referencesource.org/chemical-elastomer-material-compatibility/sodium-metasilicate/","source":"https://mykin.com/rubber-chemical-resistance-chart-5","source_quote":"Sodium Metasilicate | 3 | 1 | 1 | 1 | 2 | 1 | 4 | 1 | 3 | 4 | 1 | X | 1 |","verified_fields":["aflas","butyl","chemical","epdm","fluorosilicone","hypalon","kalrez","neoprene","nitrile","polyacrylate","polyurethane","rating_scale","sbr","silicone","viton"]},{"chemical":"Sodium Methylate","nitrile":"3","epdm":"1","neoprene":"1","sbr":"1","silicone":"2","butyl":"1","polyacrylate":"4","hypalon":"1","viton":"3","polyurethane":"4","fluorosilicone":"1","aflas":"X","kalrez":"1","rating_scale":"1 = Satisfactory, 2 = Fair, 3 = Doubtful, 4 = Unsatisfactory, X = Insufficient Data","id":"sodium-methylate","url":"https://referencesource.org/chemical-elastomer-material-compatibility/sodium-methylate/","source":"https://mykin.com/rubber-chemical-resistance-chart-5","source_quote":"Sodium Methylate | 3 | 1 | 1 | 1 | 2 | 1 | 4 | 1 | 3 | 4 | 1 | X | 1 |","verified_fields":["aflas","butyl","chemical","epdm","fluorosilicone","hypalon","kalrez","neoprene","nitrile","polyacrylate","polyurethane","rating_scale","sbr","silicone","viton"]},{"chemical":"Sodium (Molten)","nitrile":"X","epdm":"X","neoprene":"X","sbr":"X","silicone":"X","butyl":"X","polyacrylate":"X","hypalon":"X","viton":"X","polyurethane":"X","fluorosilicone":"X","aflas":"X","kalrez":"4","rating_scale":"1 = Satisfactory, 2 = Fair, 3 = Doubtful, 4 = Unsatisfactory, X = Insufficient Data","id":"sodium-molten","url":"https://referencesource.org/chemical-elastomer-material-compatibility/sodium-molten/","source":"https://mykin.com/rubber-chemical-resistance-chart-5","source_quote":"Sodium (Molten) | X | X | X | X | X | X | X | X | X | X | X | X | 4 |","verified_fields":["aflas","butyl","chemical","epdm","fluorosilicone","hypalon","kalrez","neoprene","nitrile","polyacrylate","polyurethane","rating_scale","sbr","silicone","viton"]},{"chemical":"Sodium Monophosphate","nitrile":"3","epdm":"1","neoprene":"1","sbr":"1","silicone":"2","butyl":"1","polyacrylate":"4","hypalon":"1","viton":"3","polyurethane":"4","fluorosilicone":"1","aflas":"X","kalrez":"1","rating_scale":"1 = Satisfactory, 2 = Fair, 3 = Doubtful, 4 = Unsatisfactory, X = Insufficient Data","id":"sodium-monophosphate","url":"https://referencesource.org/chemical-elastomer-material-compatibility/sodium-monophosphate/","source":"https://mykin.com/rubber-chemical-resistance-chart-5","source_quote":"Sodium Monophosphate | 3 | 1 | 1 | 1 | 2 | 1 | 4 | 1 | 3 | 4 | 1 | X | 1 |","verified_fields":["aflas","butyl","chemical","epdm","fluorosilicone","hypalon","kalrez","neoprene","nitrile","polyacrylate","polyurethane","rating_scale","sbr","silicone","viton"]},{"chemical":"Sodium Nitrate","nitrile":"2","epdm":"1","neoprene":"2","sbr":"2","silicone":"4","butyl":"1","polyacrylate":"X","hypalon":"1","viton":"X","polyurethane":"X","fluorosilicone":"X","aflas":"X","kalrez":"1","rating_scale":"1 = Satisfactory, 2 = Fair, 3 = Doubtful, 4 = Unsatisfactory, X = Insufficient Data","id":"sodium-nitrate","url":"https://referencesource.org/chemical-elastomer-material-compatibility/sodium-nitrate/","source":"https://mykin.com/rubber-chemical-resistance-chart-5","source_quote":"Sodium Nitrate | 2 | 1 | 2 | 2 | 4 | 1 | X | 1 | X | X | X | X | 1 |","verified_fields":["aflas","butyl","chemical","epdm","fluorosilicone","hypalon","kalrez","neoprene","nitrile","polyacrylate","polyurethane","rating_scale","sbr","silicone","viton"]},{"chemical":"Sodium Oleate","nitrile":"3","epdm":"1","neoprene":"1","sbr":"1","silicone":"2","butyl":"1","polyacrylate":"4","hypalon":"1","viton":"3","polyurethane":"4","fluorosilicone":"1","aflas":"X","kalrez":"1","rating_scale":"1 = Satisfactory, 2 = Fair, 3 = Doubtful, 4 = Unsatisfactory, X = Insufficient Data","id":"sodium-oleate","url":"https://referencesource.org/chemical-elastomer-material-compatibility/sodium-oleate/","source":"https://mykin.com/rubber-chemical-resistance-chart-5","source_quote":"Sodium Oleate | 3 | 1 | 1 | 1 | 2 | 1 | 4 | 1 | 3 | 4 | 1 | X | 1 |","verified_fields":["aflas","butyl","chemical","epdm","fluorosilicone","hypalon","kalrez","neoprene","nitrile","polyacrylate","polyurethane","rating_scale","sbr","silicone","viton"]},{"chemical":"Sodium Orthosilicate","nitrile":"3","epdm":"1","neoprene":"1","sbr":"1","silicone":"2","butyl":"1","polyacrylate":"4","hypalon":"1","viton":"3","polyurethane":"4","fluorosilicone":"1","aflas":"X","kalrez":"1","rating_scale":"1 = Satisfactory, 2 = Fair, 3 = Doubtful, 4 = Unsatisfactory, X = Insufficient Data","id":"sodium-orthosilicate","url":"https://referencesource.org/chemical-elastomer-material-compatibility/sodium-orthosilicate/","source":"https://mykin.com/rubber-chemical-resistance-chart-5","source_quote":"Sodium Orthosilicate | 3 | 1 | 1 | 1 | 2 | 1 | 4 | 1 | 3 | 4 | 1 | X | 1 |","verified_fields":["aflas","butyl","chemical","epdm","fluorosilicone","hypalon","kalrez","neoprene","nitrile","polyacrylate","polyurethane","rating_scale","sbr","silicone","viton"]},{"chemical":"Sodium Oxalate","nitrile":"3","epdm":"1","neoprene":"1","sbr":"1","silicone":"2","butyl":"1","polyacrylate":"4","hypalon":"1","viton":"3","polyurethane":"4","fluorosilicone":"1","aflas":"X","kalrez":"1","rating_scale":"1 = Satisfactory, 2 = Fair, 3 = Doubtful, 4 = Unsatisfactory, X = Insufficient Data","id":"sodium-oxalate","url":"https://referencesource.org/chemical-elastomer-material-compatibility/sodium-oxalate/","source":"https://mykin.com/rubber-chemical-resistance-chart-5","source_quote":"Sodium Oxalate | 3 | 1 | 1 | 1 | 2 | 1 | 4 | 1 | 3 | 4 | 1 | X | 1 |","verified_fields":["aflas","butyl","chemical","epdm","fluorosilicone","hypalon","kalrez","neoprene","nitrile","polyacrylate","polyurethane","rating_scale","sbr","silicone","viton"]},{"chemical":"Sodium Perborate","nitrile":"2","epdm":"1","neoprene":"2","sbr":"2","silicone":"2","butyl":"1","polyacrylate":"X","hypalon":"2","viton":"1","polyurethane":"X","fluorosilicone":"1","aflas":"X","kalrez":"1","rating_scale":"1 = Satisfactory, 2 = Fair, 3 = Doubtful, 4 = Unsatisfactory, X = Insufficient Data","id":"sodium-perborate","url":"https://referencesource.org/chemical-elastomer-material-compatibility/sodium-perborate/","source":"https://mykin.com/rubber-chemical-resistance-chart-5","source_quote":"Sodium Perborate | 2 | 1 | 2 | 2 | 2 | 1 | X | 2 | 1 | X | 1 | X | 1 |","verified_fields":["aflas","butyl","chemical","epdm","fluorosilicone","hypalon","kalrez","neoprene","nitrile","polyacrylate","polyurethane","rating_scale","sbr","silicone","viton"]},{"chemical":"Sodium Percarbonate","nitrile":"3","epdm":"1","neoprene":"1","sbr":"1","silicone":"2","butyl":"1","polyacrylate":"4","hypalon":"1","viton":"3","polyurethane":"4","fluorosilicone":"1","aflas":"X","kalrez":"1","rating_scale":"1 = Satisfactory, 2 = Fair, 3 = Doubtful, 4 = Unsatisfactory, X = Insufficient Data","id":"sodium-percarbonate","url":"https://referencesource.org/chemical-elastomer-material-compatibility/sodium-percarbonate/","source":"https://mykin.com/rubber-chemical-resistance-chart-5","source_quote":"Sodium Percarbonate | 3 | 1 | 1 | 1 | 2 | 1 | 4 | 1 | 3 | 4 | 1 | X | 1 |","verified_fields":["aflas","butyl","chemical","epdm","fluorosilicone","hypalon","kalrez","neoprene","nitrile","polyacrylate","polyurethane","rating_scale","sbr","silicone","viton"]},{"chemical":"Sodium Perchlorate","nitrile":"3","epdm":"1","neoprene":"1","sbr":"1","silicone":"2","butyl":"1","polyacrylate":"4","hypalon":"1","viton":"3","polyurethane":"4","fluorosilicone":"1","aflas":"X","kalrez":"1","rating_scale":"1 = Satisfactory, 2 = Fair, 3 = Doubtful, 4 = Unsatisfactory, X = Insufficient Data","id":"sodium-perchlorate","url":"https://referencesource.org/chemical-elastomer-material-compatibility/sodium-perchlorate/","source":"https://mykin.com/rubber-chemical-resistance-chart-5","source_quote":"Sodium Perchlorate | 3 | 1 | 1 | 1 | 2 | 1 | 4 | 1 | 3 | 4 | 1 | X | 1 |","verified_fields":["aflas","butyl","chemical","epdm","fluorosilicone","hypalon","kalrez","neoprene","nitrile","polyacrylate","polyurethane","rating_scale","sbr","silicone","viton"]},{"chemical":"Sodium Peroxide","nitrile":"2","epdm":"1","neoprene":"2","sbr":"2","silicone":"4","butyl":"1","polyacrylate":"4","hypalon":"2","viton":"1","polyurethane":"4","fluorosilicone":"1","aflas":"X","kalrez":"1","rating_scale":"1 = Satisfactory, 2 = Fair, 3 = Doubtful, 4 = Unsatisfactory, X = Insufficient Data","id":"sodium-peroxide","url":"https://referencesource.org/chemical-elastomer-material-compatibility/sodium-peroxide/","source":"https://mykin.com/rubber-chemical-resistance-chart-5","source_quote":"Sodium Peroxide | 2 | 1 | 2 | 2 | 4 | 1 | 4 | 2 | 1 | 4 | 1 | X | 1 |","verified_fields":["aflas","butyl","chemical","epdm","fluorosilicone","hypalon","kalrez","neoprene","nitrile","polyacrylate","polyurethane","rating_scale","sbr","silicone","viton"]},{"chemical":"Sodium Persulfate","nitrile":"3","epdm":"1","neoprene":"1","sbr":"1","silicone":"2","butyl":"1","polyacrylate":"4","hypalon":"1","viton":"3","polyurethane":"4","fluorosilicone":"1","aflas":"X","kalrez":"1","rating_scale":"1 = Satisfactory, 2 = Fair, 3 = Doubtful, 4 = Unsatisfactory, X = Insufficient Data","id":"sodium-persulfate","url":"https://referencesource.org/chemical-elastomer-material-compatibility/sodium-persulfate/","source":"https://mykin.com/rubber-chemical-resistance-chart-5","source_quote":"Sodium Persulfate | 3 | 1 | 1 | 1 | 2 | 1 | 4 | 1 | 3 | 4 | 1 | X | 1 |","verified_fields":["aflas","butyl","chemical","epdm","fluorosilicone","hypalon","kalrez","neoprene","nitrile","polyacrylate","polyurethane","rating_scale","sbr","silicone","viton"]},{"chemical":"Sodium Phenolate","nitrile":"3","epdm":"1","neoprene":"1","sbr":"1","silicone":"2","butyl":"1","polyacrylate":"4","hypalon":"1","viton":"3","polyurethane":"4","fluorosilicone":"1","aflas":"X","kalrez":"1","rating_scale":"1 = Satisfactory, 2 = Fair, 3 = Doubtful, 4 = Unsatisfactory, X = Insufficient Data","id":"sodium-phenolate","url":"https://referencesource.org/chemical-elastomer-material-compatibility/sodium-phenolate/","source":"https://mykin.com/rubber-chemical-resistance-chart-5","source_quote":"Sodium Phenolate | 3 | 1 | 1 | 1 | 2 | 1 | 4 | 1 | 3 | 4 | 1 | X | 1 |","verified_fields":["aflas","butyl","chemical","epdm","fluorosilicone","hypalon","kalrez","neoprene","nitrile","polyacrylate","polyurethane","rating_scale","sbr","silicone","viton"]},{"chemical":"Sodium Phenoxide","nitrile":"3","epdm":"1","neoprene":"1","sbr":"1","silicone":"2","butyl":"1","polyacrylate":"4","hypalon":"1","viton":"3","polyurethane":"4","fluorosilicone":"1","aflas":"X","kalrez":"1","rating_scale":"1 = Satisfactory, 2 = Fair, 3 = Doubtful, 4 = Unsatisfactory, X = Insufficient Data","id":"sodium-phenoxide","url":"https://referencesource.org/chemical-elastomer-material-compatibility/sodium-phenoxide/","source":"https://mykin.com/rubber-chemical-resistance-chart-5","source_quote":"Sodium Phenoxide | 3 | 1 | 1 | 1 | 2 | 1 | 4 | 1 | 3 | 4 | 1 | X | 1 |","verified_fields":["aflas","butyl","chemical","epdm","fluorosilicone","hypalon","kalrez","neoprene","nitrile","polyacrylate","polyurethane","rating_scale","sbr","silicone","viton"]},{"chemical":"Sodium Phosphate (Dibasic)","nitrile":"1","epdm":"1","neoprene":"2","sbr":"1","silicone":"4","butyl":"1","polyacrylate":"1","hypalon":"1","viton":"1","polyurethane":"1","fluorosilicone":"X","aflas":"X","kalrez":"1","rating_scale":"1 = Satisfactory, 2 = Fair, 3 = Doubtful, 4 = Unsatisfactory, X = Insufficient Data","id":"sodium-phosphate-dibasic","url":"https://referencesource.org/chemical-elastomer-material-compatibility/sodium-phosphate-dibasic/","source":"https://mykin.com/rubber-chemical-resistance-chart-5","source_quote":"Sodium Phosphate (Dibasic) | 1 | 1 | 2 | 1 | 4 | 1 | 1 | 1 | 1 | 1 | X | X | 1 |","verified_fields":["aflas","butyl","chemical","epdm","fluorosilicone","hypalon","kalrez","neoprene","nitrile","polyacrylate","polyurethane","rating_scale","sbr","silicone","viton"]},{"chemical":"Sodium Phosphate (Mono)","nitrile":"1","epdm":"1","neoprene":"2","sbr":"1","silicone":"4","butyl":"1","polyacrylate":"1","hypalon":"1","viton":"1","polyurethane":"1","fluorosilicone":"X","aflas":"X","kalrez":"1","rating_scale":"1 = Satisfactory, 2 = Fair, 3 = Doubtful, 4 = Unsatisfactory, X = Insufficient Data","id":"sodium-phosphate-mono","url":"https://referencesource.org/chemical-elastomer-material-compatibility/sodium-phosphate-mono/","source":"https://mykin.com/rubber-chemical-resistance-chart-5","source_quote":"Sodium Phosphate (Mono) | 1 | 1 | 2 | 1 | 4 | 1 | 1 | 1 | 1 | 1 | X | X | 1 |","verified_fields":["aflas","butyl","chemical","epdm","fluorosilicone","hypalon","kalrez","neoprene","nitrile","polyacrylate","polyurethane","rating_scale","sbr","silicone","viton"]},{"chemical":"Sodium Phosphate (Tribasic)","nitrile":"1","epdm":"1","neoprene":"2","sbr":"1","silicone":"1","butyl":"1","polyacrylate":"1","hypalon":"1","viton":"1","polyurethane":"1","fluorosilicone":"X","aflas":"X","kalrez":"1","rating_scale":"1 = Satisfactory, 2 = Fair, 3 = Doubtful, 4 = Unsatisfactory, X = Insufficient Data","id":"sodium-phosphate-tribasic","url":"https://referencesource.org/chemical-elastomer-material-compatibility/sodium-phosphate-tribasic/","source":"https://mykin.com/rubber-chemical-resistance-chart-5","source_quote":"Sodium Phosphate (Tribasic) | 1 | 1 | 2 | 1 | 1 | 1 | 1 | 1 | 1 | 1 | X | X | 1 |","verified_fields":["aflas","butyl","chemical","epdm","fluorosilicone","hypalon","kalrez","neoprene","nitrile","polyacrylate","polyurethane","rating_scale","sbr","silicone","viton"]},{"chemical":"Sodium Plumbite","nitrile":"3","epdm":"1","neoprene":"1","sbr":"1","silicone":"2","butyl":"1","polyacrylate":"4","hypalon":"1","viton":"3","polyurethane":"4","fluorosilicone":"1","aflas":"X","kalrez":"1","rating_scale":"1 = Satisfactory, 2 = Fair, 3 = Doubtful, 4 = Unsatisfactory, X = Insufficient Data","id":"sodium-plumbite","url":"https://referencesource.org/chemical-elastomer-material-compatibility/sodium-plumbite/","source":"https://mykin.com/rubber-chemical-resistance-chart-5","source_quote":"Sodium Plumbite | 3 | 1 | 1 | 1 | 2 | 1 | 4 | 1 | 3 | 4 | 1 | X | 1 |","verified_fields":["aflas","butyl","chemical","epdm","fluorosilicone","hypalon","kalrez","neoprene","nitrile","polyacrylate","polyurethane","rating_scale","sbr","silicone","viton"]},{"chemical":"Sodium Pyrophosphate","nitrile":"3","epdm":"1","neoprene":"1","sbr":"1","silicone":"2","butyl":"1","polyacrylate":"4","hypalon":"1","viton":"3","polyurethane":"4","fluorosilicone":"1","aflas":"X","kalrez":"1","rating_scale":"1 = Satisfactory, 2 = Fair, 3 = Doubtful, 4 = Unsatisfactory, X = Insufficient Data","id":"sodium-pyrophosphate","url":"https://referencesource.org/chemical-elastomer-material-compatibility/sodium-pyrophosphate/","source":"https://mykin.com/rubber-chemical-resistance-chart-5","source_quote":"Sodium Pyrophosphate | 3 | 1 | 1 | 1 | 2 | 1 | 4 | 1 | 3 | 4 | 1 | X | 1 |","verified_fields":["aflas","butyl","chemical","epdm","fluorosilicone","hypalon","kalrez","neoprene","nitrile","polyacrylate","polyurethane","rating_scale","sbr","silicone","viton"]},{"chemical":"Sodium Resinate","nitrile":"3","epdm":"1","neoprene":"1","sbr":"1","silicone":"2","butyl":"1","polyacrylate":"4","hypalon":"1","viton":"3","polyurethane":"4","fluorosilicone":"1","aflas":"X","kalrez":"1","rating_scale":"1 = Satisfactory, 2 = Fair, 3 = Doubtful, 4 = Unsatisfactory, X = Insufficient Data","id":"sodium-resinate","url":"https://referencesource.org/chemical-elastomer-material-compatibility/sodium-resinate/","source":"https://mykin.com/rubber-chemical-resistance-chart-5","source_quote":"Sodium Resinate | 3 | 1 | 1 | 1 | 2 | 1 | 4 | 1 | 3 | 4 | 1 | X | 1 |","verified_fields":["aflas","butyl","chemical","epdm","fluorosilicone","hypalon","kalrez","neoprene","nitrile","polyacrylate","polyurethane","rating_scale","sbr","silicone","viton"]},{"chemical":"Sodium Salicylate","nitrile":"3","epdm":"1","neoprene":"1","sbr":"1","silicone":"2","butyl":"1","polyacrylate":"4","hypalon":"1","viton":"3","polyurethane":"4","fluorosilicone":"1","aflas":"X","kalrez":"1","rating_scale":"1 = Satisfactory, 2 = Fair, 3 = Doubtful, 4 = Unsatisfactory, X = Insufficient Data","id":"sodium-salicylate","url":"https://referencesource.org/chemical-elastomer-material-compatibility/sodium-salicylate/","source":"https://mykin.com/rubber-chemical-resistance-chart-5","source_quote":"Sodium Salicylate | 3 | 1 | 1 | 1 | 2 | 1 | 4 | 1 | 3 | 4 | 1 | X | 1 |","verified_fields":["aflas","butyl","chemical","epdm","fluorosilicone","hypalon","kalrez","neoprene","nitrile","polyacrylate","polyurethane","rating_scale","sbr","silicone","viton"]},{"chemical":"Sodium Salts","nitrile":"1","epdm":"1","neoprene":"2","sbr":"1","silicone":"1","butyl":"1","polyacrylate":"1","hypalon":"1","viton":"1","polyurethane":"1","fluorosilicone":"1","aflas":"X","kalrez":"1","rating_scale":"1 = Satisfactory, 2 = Fair, 3 = Doubtful, 4 = Unsatisfactory, X = Insufficient Data","id":"sodium-salts","url":"https://referencesource.org/chemical-elastomer-material-compatibility/sodium-salts/","source":"https://mykin.com/rubber-chemical-resistance-chart-5","source_quote":"Sodium Salts | 1 | 1 | 2 | 1 | 1 | 1 | 1 | 1 | 1 | 1 | 1 | X | 1 |","verified_fields":["aflas","butyl","chemical","epdm","fluorosilicone","hypalon","kalrez","neoprene","nitrile","polyacrylate","polyurethane","rating_scale","sbr","silicone","viton"]},{"chemical":"Sodium Sesquisilicate","nitrile":"X","epdm":"X","neoprene":"X","sbr":"X","silicone":"X","butyl":"X","polyacrylate":"X","hypalon":"X","viton":"X","polyurethane":"X","fluorosilicone":"X","aflas":"X","kalrez":"1","rating_scale":"1 = Satisfactory, 2 = Fair, 3 = Doubtful, 4 = Unsatisfactory, X = Insufficient Data","id":"sodium-sesquisilicate","url":"https://referencesource.org/chemical-elastomer-material-compatibility/sodium-sesquisilicate/","source":"https://mykin.com/rubber-chemical-resistance-chart-5","source_quote":"Sodium Sesquisilicate | X | X | X | X | X | X | X | X | X | X | X | X | 1 |","verified_fields":["aflas","butyl","chemical","epdm","fluorosilicone","hypalon","kalrez","neoprene","nitrile","polyacrylate","polyurethane","rating_scale","sbr","silicone","viton"]},{"chemical":"Sodium Silicate","nitrile":"1","epdm":"1","neoprene":"1","sbr":"1","silicone":"X","butyl":"1","polyacrylate":"X","hypalon":"1","viton":"1","polyurethane":"X","fluorosilicone":"X","aflas":"X","kalrez":"1","rating_scale":"1 = Satisfactory, 2 = Fair, 3 = Doubtful, 4 = Unsatisfactory, X = Insufficient Data","id":"sodium-silicate","url":"https://referencesource.org/chemical-elastomer-material-compatibility/sodium-silicate/","source":"https://mykin.com/rubber-chemical-resistance-chart-5","source_quote":"Sodium Silicate | 1 | 1 | 1 | 1 | X | 1 | X | 1 | 1 | X | X | X | 1 |","verified_fields":["aflas","butyl","chemical","epdm","fluorosilicone","hypalon","kalrez","neoprene","nitrile","polyacrylate","polyurethane","rating_scale","sbr","silicone","viton"]},{"chemical":"Sodium Silicofluoride","nitrile":"X","epdm":"X","neoprene":"X","sbr":"X","silicone":"X","butyl":"X","polyacrylate":"X","hypalon":"X","viton":"X","polyurethane":"X","fluorosilicone":"X","aflas":"X","kalrez":"1","rating_scale":"1 = Satisfactory, 2 = Fair, 3 = Doubtful, 4 = Unsatisfactory, X = Insufficient Data","id":"sodium-silicofluoride","url":"https://referencesource.org/chemical-elastomer-material-compatibility/sodium-silicofluoride/","source":"https://mykin.com/rubber-chemical-resistance-chart-5","source_quote":"Sodium Silicofluoride | X | X | X | X | X | X | X | X | X | X | X | X | 1 |","verified_fields":["aflas","butyl","chemical","epdm","fluorosilicone","hypalon","kalrez","neoprene","nitrile","polyacrylate","polyurethane","rating_scale","sbr","silicone","viton"]},{"chemical":"Sodium Stannate","nitrile":"3","epdm":"1","neoprene":"1","sbr":"1","silicone":"2","butyl":"1","polyacrylate":"4","hypalon":"1","viton":"3","polyurethane":"4","fluorosilicone":"1","aflas":"X","kalrez":"1","rating_scale":"1 = Satisfactory, 2 = Fair, 3 = Doubtful, 4 = Unsatisfactory, X =
