Repository: joelp22-maker/referencesource-data

# Chemical resistance ratings for common elastomers

The compatibility rating of a chemical against thirteen common elastomer families, as published in an industry chemical resistance chart. Each record is one chemical carrying its rating for Nitrile (NBR), EPDM, Neoprene (CR), SBR, Silicone (VMQ), Butyl (IIR), Polyacrylate (ACM), Hypalon (CSM), Viton (FKM), Polyurethane (AU/EU), Fluorosilicone (FVMQ), Aflas (TFE/P), and Kalrez (FFKM). Answers 'is Viton compatible with acetone', 'which elastomer resists sulfuric acid', 'can I use EPDM with gasoline', and 'Nitrile vs EPDM for sodium hydroxide'.

File: chemical-elastomer-material-compatibility/data.json (part 36 of 41)
Insufficient Data","id":"sodium-stannate","url":"https://referencesource.org/chemical-elastomer-material-compatibility/sodium-stannate/","source":"https://mykin.com/rubber-chemical-resistance-chart-5","source_quote":"Sodium Stannate | 3 | 1 | 1 | 1 | 2 | 1 | 4 | 1 | 3 | 4 | 1 | X | 1 |","verified_fields":["aflas","butyl","chemical","epdm","fluorosilicone","hypalon","kalrez","neoprene","nitrile","polyacrylate","polyurethane","rating_scale","sbr","silicone","viton"]},{"chemical":"Sodium Sulfate","nitrile":"1","epdm":"1","neoprene":"1","sbr":"2","silicone":"1","butyl":"1","polyacrylate":"4","hypalon":"1","viton":"1","polyurethane":"1","fluorosilicone":"1","aflas":"X","kalrez":"1","rating_scale":"1 = Satisfactory, 2 = Fair, 3 = Doubtful, 4 = Unsatisfactory, X = Insufficient Data","id":"sodium-sulfate","url":"https://referencesource.org/chemical-elastomer-material-compatibility/sodium-sulfate/","source":"https://mykin.com/rubber-chemical-resistance-chart-5","source_quote":"Sodium Sulfate | 1 | 1 | 1 | 2 | 1 | 1 | 4 | 1 | 1 | 1 | 1 | X | 1 |","verified_fields":["aflas","butyl","chemical","epdm","fluorosilicone","hypalon","kalrez","neoprene","nitrile","polyacrylate","polyurethane","rating_scale","sbr","silicone","viton"]},{"chemical":"Sodium Sulfide and Sulfite","nitrile":"1","epdm":"1","neoprene":"1","sbr":"2","silicone":"1","butyl":"1","polyacrylate":"4","hypalon":"1","viton":"1","polyurethane":"1","fluorosilicone":"1","aflas":"X","kalrez":"1","rating_scale":"1 = Satisfactory, 2 = Fair, 3 = Doubtful, 4 = Unsatisfactory, X = Insufficient Data","id":"sodium-sulfide-and-sulfite","url":"https://referencesource.org/chemical-elastomer-material-compatibility/sodium-sulfide-and-sulfite/","source":"https://mykin.com/rubber-chemical-resistance-chart-5","source_quote":"Sodium Sulfide and Sulfite | 1 | 1 | 1 | 2 | 1 | 1 | 4 | 1 | 1 | 1 | 1 | X | 1 |","verified_fields":["aflas","butyl","chemical","epdm","fluorosilicone","hypalon","kalrez","neoprene","nitrile","polyacrylate","polyurethane","rating_scale","sbr","silicone","viton"]},{"chemical":"Sodium Sulfocyanide","nitrile":"3","epdm":"1","neoprene":"1","sbr":"1","silicone":"2","butyl":"1","polyacrylate":"4","hypalon":"1","viton":"3","polyurethane":"4","fluorosilicone":"1","aflas":"X","kalrez":"1","rating_scale":"1 = Satisfactory, 2 = Fair, 3 = Doubtful, 4 = Unsatisfactory, X = Insufficient Data","id":"sodium-sulfocyanide","url":"https://referencesource.org/chemical-elastomer-material-compatibility/sodium-sulfocyanide/","source":"https://mykin.com/rubber-chemical-resistance-chart-5","source_quote":"Sodium Sulfocyanide | 3 | 1 | 1 | 1 | 2 | 1 | 4 | 1 | 3 | 4 | 1 | X | 1 |","verified_fields":["aflas","butyl","chemical","epdm","fluorosilicone","hypalon","kalrez","neoprene","nitrile","polyacrylate","polyurethane","rating_scale","sbr","silicone","viton"]},{"chemical":"Sodium Tartrate","nitrile":"3","epdm":"1","neoprene":"1","sbr":"1","silicone":"2","butyl":"1","polyacrylate":"4","hypalon":"1","viton":"3","polyurethane":"4","fluorosilicone":"1","aflas":"X","kalrez":"1","rating_scale":"1 = Satisfactory, 2 = Fair, 3 = Doubtful, 4 = Unsatisfactory, X = Insufficient Data","id":"sodium-tartrate","url":"https://referencesource.org/chemical-elastomer-material-compatibility/sodium-tartrate/","source":"https://mykin.com/rubber-chemical-resistance-chart-5","source_quote":"Sodium Tartrate | 3 | 1 | 1 | 1 | 2 | 1 | 4 | 1 | 3 | 4 | 1 | X | 1 |","verified_fields":["aflas","butyl","chemical","epdm","fluorosilicone","hypalon","kalrez","neoprene","nitrile","polyacrylate","polyurethane","rating_scale","sbr","silicone","viton"]},{"chemical":"Sodium Tetraborate","nitrile":"3","epdm":"1","neoprene":"1","sbr":"1","silicone":"2","butyl":"1","polyacrylate":"4","hypalon":"1","viton":"3","polyurethane":"4","fluorosilicone":"1","aflas":"X","kalrez":"1","rating_scale":"1 = Satisfactory, 2 = Fair, 3 = Doubtful, 4 = Unsatisfactory, X = Insufficient Data","id":"sodium-tetraborate","url":"https://referencesource.org/chemical-elastomer-material-compatibility/sodium-tetraborate/","source":"https://mykin.com/rubber-chemical-resistance-chart-5","source_quote":"Sodium Tetraborate | 3 | 1 | 1 | 1 | 2 | 1 | 4 | 1 | 3 | 4 | 1 | X | 1 |","verified_fields":["aflas","butyl","chemical","epdm","fluorosilicone","hypalon","kalrez","neoprene","nitrile","polyacrylate","polyurethane","rating_scale","sbr","silicone","viton"]},{"chemical":"Sodium Tetraphosphate","nitrile":"3","epdm":"1","neoprene":"1","sbr":"1","silicone":"2","butyl":"1","polyacrylate":"4","hypalon":"1","viton":"3","polyurethane":"4","fluorosilicone":"1","aflas":"X","kalrez":"1","rating_scale":"1 = Satisfactory, 2 = Fair, 3 = Doubtful, 4 = Unsatisfactory, X = Insufficient Data","id":"sodium-tetraphosphate","url":"https://referencesource.org/chemical-elastomer-material-compatibility/sodium-tetraphosphate/","source":"https://mykin.com/rubber-chemical-resistance-chart-5","source_quote":"Sodium Tetraphosphate | 3 | 1 | 1 | 1 | 2 | 1 | 4 | 1 | 3 | 4 | 1 | X | 1 |","verified_fields":["aflas","butyl","chemical","epdm","fluorosilicone","hypalon","kalrez","neoprene","nitrile","polyacrylate","polyurethane","rating_scale","sbr","silicone","viton"]},{"chemical":"Sodium Tetrasulfide","nitrile":"3","epdm":"1","neoprene":"1","sbr":"1","silicone":"2","butyl":"1","polyacrylate":"4","hypalon":"1","viton":"3","polyurethane":"4","fluorosilicone":"1","aflas":"X","kalrez":"1","rating_scale":"1 = Satisfactory, 2 = Fair, 3 = Doubtful, 4 = Unsatisfactory, X = Insufficient Data","id":"sodium-tetrasulfide","url":"https://referencesource.org/chemical-elastomer-material-compatibility/sodium-tetrasulfide/","source":"https://mykin.com/rubber-chemical-resistance-chart-5","source_quote":"Sodium Tetrasulfide | 3 | 1 | 1 | 1 | 2 | 1 | 4 | 1 | 3 | 4 | 1 | X | 1 |","verified_fields":["aflas","butyl","chemical","epdm","fluorosilicone","hypalon","kalrez","neoprene","nitrile","polyacrylate","polyurethane","rating_scale","sbr","silicone","viton"]},{"chemical":"Sodium Thioarsenate","nitrile":"3","epdm":"1","neoprene":"1","sbr":"1","silicone":"2","butyl":"1","polyacrylate":"4","hypalon":"1","viton":"3","polyurethane":"4","fluorosilicone":"1","aflas":"X","kalrez":"1","rating_scale":"1 = Satisfactory, 2 = Fair, 3 = Doubtful, 4 = Unsatisfactory, X = Insufficient Data","id":"sodium-thioarsenate","url":"https://referencesource.org/chemical-elastomer-material-compatibility/sodium-thioarsenate/","source":"https://mykin.com/rubber-chemical-resistance-chart-5","source_quote":"Sodium Thioarsenate | 3 | 1 | 1 | 1 | 2 | 1 | 4 | 1 | 3 | 4 | 1 | X | 1 |","verified_fields":["aflas","butyl","chemical","epdm","fluorosilicone","hypalon","kalrez","neoprene","nitrile","polyacrylate","polyurethane","rating_scale","sbr","silicone","viton"]},{"chemical":"Sodium Thiocyanate","nitrile":"3","epdm":"1","neoprene":"1","sbr":"1","silicone":"2","butyl":"1","polyacrylate":"4","hypalon":"1","viton":"3","polyurethane":"4","fluorosilicone":"1","aflas":"X","kalrez":"1","rating_scale":"1 = Satisfactory, 2 = Fair, 3 = Doubtful, 4 = Unsatisfactory, X = Insufficient Data","id":"sodium-thiocyanate","url":"https://referencesource.org/chemical-elastomer-material-compatibility/sodium-thiocyanate/","source":"https://mykin.com/rubber-chemical-resistance-chart-5","source_quote":"Sodium Thiocyanate | 3 | 1 | 1 | 1 | 2 | 1 | 4 | 1 | 3 | 4 | 1 | X | 1 |","verified_fields":["aflas","butyl","chemical","epdm","fluorosilicone","hypalon","kalrez","neoprene","nitrile","polyacrylate","polyurethane","rating_scale","sbr","silicone","viton"]},{"chemical":"Sodium Thiosulfate","nitrile":"2","epdm":"1","neoprene":"1","sbr":"2","silicone":"1","butyl":"1","polyacrylate":"4","hypalon":"1","viton":"1","polyurethane":"1","fluorosilicone":"1","aflas":"X","kalrez":"1","rating_scale":"1 = Satisfactory, 2 = Fair, 3 = Doubtful, 4 = Unsatisfactory, X = Insufficient Data","id":"sodium-thiosulfate","url":"https://referencesource.org/chemical-elastomer-material-compatibility/sodium-thiosulfate/","source":"https://mykin.com/rubber-chemical-resistance-chart-5","source_quote":"Sodium Thiosulfate | 2 | 1 | 1 | 2 | 1 | 1 | 4 | 1 | 1 | 1 | 1 | X | 1 |","verified_fields":["aflas","butyl","chemical","epdm","fluorosilicone","hypalon","kalrez","neoprene","nitrile","polyacrylate","polyurethane","rating_scale","sbr","silicone","viton"]},{"chemical":"Sodium Trichloroacetate","nitrile":"3","epdm":"1","neoprene":"1","sbr":"1","silicone":"2","butyl":"1","polyacrylate":"4","hypalon":"1","viton":"3","polyurethane":"4","fluorosilicone":"1","aflas":"X","kalrez":"1","rating_scale":"1 = Satisfactory, 2 = Fair, 3 = Doubtful, 4 = Unsatisfactory, X = Insufficient Data","id":"sodium-trichloroacetate","url":"https://referencesource.org/chemical-elastomer-material-compatibility/sodium-trichloroacetate/","source":"https://mykin.com/rubber-chemical-resistance-chart-5","source_quote":"Sodium Trichloroacetate | 3 | 1 | 1 | 1 | 2 | 1 | 4 | 1 | 3 | 4 | 1 | X | 1 |","verified_fields":["aflas","butyl","chemical","epdm","fluorosilicone","hypalon","kalrez","neoprene","nitrile","polyacrylate","polyurethane","rating_scale","sbr","silicone","viton"]},{"chemical":"Sodium Triphosphate","nitrile":"3","epdm":"1","neoprene":"1","sbr":"1","silicone":"2","butyl":"1","polyacrylate":"4","hypalon":"1","viton":"3","polyurethane":"4","fluorosilicone":"1","aflas":"X","kalrez":"1","rating_scale":"1 = Satisfactory, 2 = Fair, 3 = Doubtful, 4 = Unsatisfactory, X = Insufficient Data","id":"sodium-triphosphate","url":"https://referencesource.org/chemical-elastomer-material-compatibility/sodium-triphosphate/","source":"https://mykin.com/rubber-chemical-resistance-chart-5","source_quote":"Sodium Triphosphate | 3 | 1 | 1 | 1 | 2 | 1 | 4 | 1 | 3 | 4 | 1 | X | 1 |","verified_fields":["aflas","butyl","chemical","epdm","fluorosilicone","hypalon","kalrez","neoprene","nitrile","polyacrylate","polyurethane","rating_scale","sbr","silicone","viton"]},{"chemical":"Solvesso 100, 150","nitrile":"X","epdm":"X","neoprene":"X","sbr":"X","silicone":"X","butyl":"X","polyacrylate":"X","hypalon":"X","viton":"X","polyurethane":"X","fluorosilicone":"X","aflas":"X","kalrez":"1","rating_scale":"1 = Satisfactory, 2 = Fair, 3 = Doubtful, 4 = Unsatisfactory, X = Insufficient Data","id":"solvesso-100-150","url":"https://referencesource.org/chemical-elastomer-material-compatibility/solvesso-100-150/","source":"https://mykin.com/rubber-chemical-resistance-chart-5","source_quote":"Solvesso 100, 150 | X | X | X | X | X | X | X | X | X | X | X | X | 1 |","verified_fields":["aflas","butyl","chemical","epdm","fluorosilicone","hypalon","kalrez","neoprene","nitrile","polyacrylate","polyurethane","rating_scale","sbr","silicone","viton"]},{"chemical":"Sorbitol","nitrile":"3","epdm":"1","neoprene":"1","sbr":"1","silicone":"2","butyl":"1","polyacrylate":"4","hypalon":"1","viton":"3","polyurethane":"4","fluorosilicone":"1","aflas":"X","kalrez":"1","rating_scale":"1 = Satisfactory, 2 = Fair, 3 = Doubtful, 4 = Unsatisfactory, X = Insufficient Data","id":"sorbitol","url":"https://referencesource.org/chemical-elastomer-material-compatibility/sorbitol/","source":"https://mykin.com/rubber-chemical-resistance-chart-5","source_quote":"Sorbitol | 3 | 1 | 1 | 1 | 2 | 1 | 4 | 1 | 3 | 4 | 1 | X | 1 |","verified_fields":["aflas","butyl","chemical","epdm","fluorosilicone","hypalon","kalrez","neoprene","nitrile","polyacrylate","polyurethane","rating_scale","sbr","silicone","viton"]},{"chemical":"Sour Crude Oil","nitrile":"3","epdm":"4","neoprene":"4","sbr":"4","silicone":"4","butyl":"4","polyacrylate":"4","hypalon":"X","viton":"1","polyurethane":"4","fluorosilicone":"4","aflas":"X","kalrez":"1","rating_scale":"1 = Satisfactory, 2 = Fair, 3 = Doubtful, 4 = Unsatisfactory, X = Insufficient Data","id":"sour-crude-oil","url":"https://referencesource.org/chemical-elastomer-material-compatibility/sour-crude-oil/","source":"https://mykin.com/rubber-chemical-resistance-chart-5","source_quote":"Sour Crude Oil | 3 | 4 | 4 | 4 | 4 | 4 | 4 | X | 1 | 4 | 4 | X | 1 |","verified_fields":["aflas","butyl","chemical","epdm","fluorosilicone","hypalon","kalrez","neoprene","nitrile","polyacrylate","polyurethane","rating_scale","sbr","silicone","viton"]},{"chemical":"Sour Natural Gas","nitrile":"3","epdm":"4","neoprene":"4","sbr":"4","silicone":"4","butyl":"4","polyacrylate":"4","hypalon":"X","viton":"1","polyurethane":"4","fluorosilicone":"4","aflas":"X","kalrez":"1","rating_scale":"1 = Satisfactory, 2 = Fair, 3 = Doubtful, 4 = Unsatisfactory, X = Insufficient Data","id":"sour-natural-gas","url":"https://referencesource.org/chemical-elastomer-material-compatibility/sour-natural-gas/","source":"https://mykin.com/rubber-chemical-resistance-chart-5","source_quote":"Sour Natural Gas | 3 | 4 | 4 | 4 | 4 | 4 | 4 | X | 1 | 4 | 4 | X | 1 |","verified_fields":["aflas","butyl","chemical","epdm","fluorosilicone","hypalon","kalrez","neoprene","nitrile","polyacrylate","polyurethane","rating_scale","sbr","silicone","viton"]},{"chemical":"Sovasol No. 1, 2, and 3","nitrile":"1","epdm":"4","neoprene":"2","sbr":"4","silicone":"4","butyl":"4","polyacrylate":"2","hypalon":"2","viton":"1","polyurethane":"2","fluorosilicone":"1","aflas":"X","kalrez":"1","rating_scale":"1 = Satisfactory, 2 = Fair, 3 = Doubtful, 4 = Unsatisfactory, X = Insufficient Data","id":"sovasol-no-1-2-and-3","url":"https://referencesource.org/chemical-elastomer-material-compatibility/sovasol-no-1-2-and-3/","source":"https://mykin.com/rubber-chemical-resistance-chart-5","source_quote":"Sovasol No. 1, 2, and 3 | 1 | 4 | 2 | 4 | 4 | 4 | 2 | 2 | 1 | 2 | 1 | X | 1 |","verified_fields":["aflas","butyl","chemical","epdm","fluorosilicone","hypalon","kalrez","neoprene","nitrile","polyacrylate","polyurethane","rating_scale","sbr","silicone","viton"]},{"chemical":"Sovasol No. 73 and 74","nitrile":"2","epdm":"4","neoprene":"2","sbr":"4","silicone":"4","butyl":"4","polyacrylate":"2","hypalon":"2","viton":"1","polyurethane":"2","fluorosilicone":"1","aflas":"X","kalrez":"1","rating_scale":"1 = Satisfactory, 2 = Fair, 3 = Doubtful, 4 = Unsatisfactory, X = Insufficient Data","id":"sovasol-no-73-and-74","url":"https://referencesource.org/chemical-elastomer-material-compatibility/sovasol-no-73-and-74/","source":"https://mykin.com/rubber-chemical-resistance-chart-5","source_quote":"Sovasol No. 73 and 74 | 2 | 4 | 2 | 4 | 4 | 4 | 2 | 2 | 1 | 2 | 1 | X | 1 |","verified_fields":["aflas","butyl","chemical","epdm","fluorosilicone","hypalon","kalrez","neoprene","nitrile","polyacrylate","polyurethane","rating_scale","sbr","silicone","viton"]},{"chemical":"Soybean Oil","nitrile":"1","epdm":"3","neoprene":"3","sbr":"4","silicone":"1","butyl":"3","polyacrylate":"1","hypalon":"3","viton":"1","polyurethane":"X","fluorosilicone":"1","aflas":"X","kalrez":"1","rating_scale":"1 = Satisfactory, 2 = Fair, 3 = Doubtful, 4 = Unsatisfactory, X = Insufficient Data","id":"soybean-oil","url":"https://referencesource.org/chemical-elastomer-material-compatibility/soybean-oil/","source":"https://mykin.com/rubber-chemical-resistance-chart-5","source_quote":"Soybean Oil | 1 | 3 | 3 | 4 | 1 | 3 | 1 | 3 | 1 | X | 1 | X | 1 |","verified_fields":["aflas","butyl","chemical","epdm","fluorosilicone","hypalon","kalrez","neoprene","nitrile","polyacrylate","polyurethane","rating_scale","sbr","silicone","viton"]},{"chemical":"Spry","nitrile":"1","epdm":"2","neoprene":"2","sbr":"4","silicone":"1","butyl":"2","polyacrylate":"1","hypalon":"4","viton":"1","polyurethane":"1","fluorosilicone":"1","aflas":"X","kalrez":"1","rating_scale":"1 = Satisfactory, 2 = Fair, 3 = Doubtful, 4 = Unsatisfactory, X = Insufficient Data","id":"spry","url":"https://referencesource.org/chemical-elastomer-material-compatibility/spry/","source":"https://mykin.com/rubber-chemical-resistance-chart-5","source_quote":"Spry | 1 | 2 | 2 | 4 | 1 | 2 | 1 | 4 | 1 | 1 | 1 | X | 1 |","verified_fields":["aflas","butyl","chemical","epdm","fluorosilicone","hypalon","kalrez","neoprene","nitrile","polyacrylate","polyurethane","rating_scale","sbr","silicone","viton"]},{"chemical":"SR-6 Fuel","nitrile":"2","epdm":"4","neoprene":"4","sbr":"4","silicone":"4","butyl":"4","polyacrylate":"2","hypalon":"4","viton":"1","polyurethane":"2","fluorosilicone":"1","aflas":"X","kalrez":"1","rating_scale":"1 = Satisfactory, 2 = Fair, 3 = Doubtful, 4 = Unsatisfactory, X = Insufficient Data","id":"sr-6-fuel","url":"https://referencesource.org/chemical-elastomer-material-compatibility/sr-6-fuel/","source":"https://mykin.com/rubber-chemical-resistance-chart-5","source_quote":"SR-6 Fuel | 2 | 4 | 4 | 4 | 4 | 4 | 2 | 4 | 1 | 2 | 1 | X | 1 |","verified_fields":["aflas","butyl","chemical","epdm","fluorosilicone","hypalon","kalrez","neoprene","nitrile","polyacrylate","polyurethane","rating_scale","sbr","silicone","viton"]},{"chemical":"SR-10 Fuel","nitrile":"1","epdm":"4","neoprene":"4","sbr":"4","silicone":"4","butyl":"4","polyacrylate":"2","hypalon":"4","viton":"1","polyurethane":"2","fluorosilicone":"1","aflas":"X","kalrez":"1","rating_scale":"1 = Satisfactory, 2 = Fair, 3 = Doubtful, 4 = Unsatisfactory, X = Insufficient Data","id":"sr-10-fuel","url":"https://referencesource.org/chemical-elastomer-material-compatibility/sr-10-fuel/","source":"https://mykin.com/rubber-chemical-resistance-chart-5","source_quote":"SR-10 Fuel | 1 | 4 | 4 | 4 | 4 | 4 | 2 | 4 | 1 | 2 | 1 | X | 1 |","verified_fields":["aflas","butyl","chemical","epdm","fluorosilicone","hypalon","kalrez","neoprene","nitrile","polyacrylate","polyurethane","rating_scale","sbr","silicone","viton"]},{"chemical":"Standard Oil Mobilube GX90-EP Lube","nitrile":"1","epdm":"4","neoprene":"2","sbr":"4","silicone":"4","butyl":"4","polyacrylate":"1","hypalon":"2","viton":"1","polyurethane":"1","fluorosilicone":"1","aflas":"X","kalrez":"1","rating_scale":"1 = Satisfactory, 2 = Fair, 3 = Doubtful, 4 = Unsatisfactory, X = Insufficient Data","id":"standard-oil-mobilube-gx90-ep-lube","url":"https://referencesource.org/chemical-elastomer-material-compatibility/standard-oil-mobilube-gx90-ep-lube/","source":"https://mykin.com/rubber-chemical-resistance-chart-5","source_quote":"Standard Oil Mobilube GX90-EP Lube | 1 | 4 | 2 | 4 | 4 | 4 | 1 | 2 | 1 | 1 | 1 | X | 1 |","verified_fields":["aflas","butyl","chemical","epdm","fluorosilicone","hypalon","kalrez","neoprene","nitrile","polyacrylate","polyurethane","rating_scale","sbr","silicone","viton"]},{"chemical":"Stannic Ammonium Chloride","nitrile":"3","epdm":"1","neoprene":"1","sbr":"1","silicone":"2","butyl":"1","polyacrylate":"4","hypalon":"1","viton":"3","polyurethane":"4","fluorosilicone":"1","aflas":"X","kalrez":"1","rating_scale":"1 = Satisfactory, 2 = Fair, 3 = Doubtful, 4 = Unsatisfactory, X = Insufficient Data","id":"stannic-ammonium-chloride","url":"https://referencesource.org/chemical-elastomer-material-compatibility/stannic-ammonium-chloride/","source":"https://mykin.com/rubber-chemical-resistance-chart-5","source_quote":"Stannic Ammonium Chloride | 3 | 1 | 1 | 1 | 2 | 1 | 4 | 1 | 3 | 4 | 1 | X | 1 |","verified_fields":["aflas","butyl","chemical","epdm","fluorosilicone","hypalon","kalrez","neoprene","nitrile","polyacrylate","polyurethane","rating_scale","sbr","silicone","viton"]},{"chemical":"Stannic Chloride","nitrile":"1","epdm":"1","neoprene":"4","sbr":"1","silicone":"2","butyl":"1","polyacrylate":"X","hypalon":"4","viton":"1","polyurethane":"X","fluorosilicone":"1","aflas":"X","kalrez":"1","rating_scale":"1 = Satisfactory, 2 = Fair, 3 = Doubtful, 4 = Unsatisfactory, X = Insufficient Data","id":"stannic-chloride","url":"https://referencesource.org/chemical-elastomer-material-compatibility/stannic-chloride/","source":"https://mykin.com/rubber-chemical-resistance-chart-5","source_quote":"Stannic Chloride | 1 | 1 | 4 | 1 | 2 | 1 | X | 4 | 1 | X | 1 | X | 1 |","verified_fields":["aflas","butyl","chemical","epdm","fluorosilicone","hypalon","kalrez","neoprene","nitrile","polyacrylate","polyurethane","rating_scale","sbr","silicone","viton"]},{"chemical":"Stannic Chloride, 50%","nitrile":"1","epdm":"1","neoprene":"4","sbr":"1","silicone":"2","butyl":"1","polyacrylate":"X","hypalon":"4","viton":"1","polyurethane":"X","fluorosilicone":"1","aflas":"X","kalrez":"1","rating_scale":"1 = Satisfactory, 2 = Fair, 3 = Doubtful, 4 = Unsatisfactory, X = Insufficient Data","id":"stannic-chloride-50","url":"https://referencesource.org/chemical-elastomer-material-compatibility/stannic-chloride-50/","source":"https://mykin.com/rubber-chemical-resistance-chart-5","source_quote":"Stannic Chloride, 50% | 1 | 1 | 4 | 1 | 2 | 1 | X | 4 | 1 | X | 1 | X | 1 |","verified_fields":["aflas","butyl","chemical","epdm","fluorosilicone","hypalon","kalrez","neoprene","nitrile","polyacrylate","polyurethane","rating_scale","sbr","silicone","viton"]},{"chemical":"Stannic Tetrachloride","nitrile":"3","epdm":"1","neoprene":"1","sbr":"1","silicone":"2","butyl":"1","polyacrylate":"4","hypalon":"1","viton":"3","polyurethane":"4","fluorosilicone":"1","aflas":"X","kalrez":"1","rating_scale":"1 = Satisfactory, 2 = Fair, 3 = Doubtful, 4 = Unsatisfactory, X = Insufficient Data","id":"stannic-tetrachloride","url":"https://referencesource.org/chemical-elastomer-material-compatibility/stannic-tetrachloride/","source":"https://mykin.com/rubber-chemical-resistance-chart-5","source_quote":"Stannic Tetrachloride | 3 | 1 | 1 | 1 | 2 | 1 | 4 | 1 | 3 | 4 | 1 | X | 1 |","verified_fields":["aflas","butyl","chemical","epdm","fluorosilicone","hypalon","kalrez","neoprene","nitrile","polyacrylate","polyurethane","rating_scale","sbr","silicone","viton"]},{"chemical":"Stannous Bisulfate","nitrile":"3","epdm":"1","neoprene":"1","sbr":"1","silicone":"2","butyl":"1","polyacrylate":"4","hypalon":"1","viton":"3","polyurethane":"4","fluorosilicone":"1","aflas":"X","kalrez":"1","rating_scale":"1 = Satisfactory, 2 = Fair, 3 = Doubtful, 4 = Unsatisfactory, X = Insufficient Data","id":"stannous-bisulfate","url":"https://referencesource.org/chemical-elastomer-material-compatibility/stannous-bisulfate/","source":"https://mykin.com/rubber-chemical-resistance-chart-5","source_quote":"Stannous Bisulfate | 3 | 1 | 1 | 1 | 2 | 1 | 4 | 1 | 3 | 4 | 1 | X | 1 |","verified_fields":["aflas","butyl","chemical","epdm","fluorosilicone","hypalon","kalrez","neoprene","nitrile","polyacrylate","polyurethane","rating_scale","sbr","silicone","viton"]},{"chemical":"Stannous Bromide","nitrile":"3","epdm":"1","neoprene":"1","sbr":"1","silicone":"2","butyl":"1","polyacrylate":"4","hypalon":"1","viton":"3","polyurethane":"4","fluorosilicone":"1","aflas":"X","kalrez":"1","rating_scale":"1 = Satisfactory, 2 = Fair, 3 = Doubtful, 4 = Unsatisfactory, X = Insufficient Data","id":"stannous-bromide","url":"https://referencesource.org/chemical-elastomer-material-compatibility/stannous-bromide/","source":"https://mykin.com/rubber-chemical-resistance-chart-5","source_quote":"Stannous Bromide | 3 | 1 | 1 | 1 | 2 | 1 | 4 | 1 | 3 | 4 | 1 | X | 1 |","verified_fields":["aflas","butyl","chemical","epdm","fluorosilicone","hypalon","kalrez","neoprene","nitrile","polyacrylate","polyurethane","rating_scale","sbr","silicone","viton"]},{"chemical":"Stannous Chloride (15%)","nitrile":"1","epdm":"1","neoprene":"1","sbr":"1","silicone":"2","butyl":"1","polyacrylate":"X","hypalon":"1","viton":"1","polyurethane":"X","fluorosilicone":"1","aflas":"X","kalrez":"1","rating_scale":"1 = Satisfactory, 2 = Fair, 3 = Doubtful, 4 = Unsatisfactory, X = Insufficient Data","id":"stannous-chloride-15","url":"https://referencesource.org/chemical-elastomer-material-compatibility/stannous-chloride-15/","source":"https://mykin.com/rubber-chemical-resistance-chart-5","source_quote":"Stannous Chloride (15%) | 1 | 1 | 1 | 1 | 2 | 1 | X | 1 | 1 | X | 1 | X | 1 |","verified_fields":["aflas","butyl","chemical","epdm","fluorosilicone","hypalon","kalrez","neoprene","nitrile","polyacrylate","polyurethane","rating_scale","sbr","silicone","viton"]},{"chemical":"Stannous Fluoride","nitrile":"3","epdm":"1","neoprene":"1","sbr":"1","silicone":"2","butyl":"1","polyacrylate":"4","hypalon":"1","viton":"3","polyurethane":"4","fluorosilicone":"1","aflas":"X","kalrez":"1","rating_scale":"1 = Satisfactory, 2 = Fair, 3 = Doubtful, 4 = Unsatisfactory, X = Insufficient Data","id":"stannous-fluoride","url":"https://referencesource.org/chemical-elastomer-material-compatibility/stannous-fluoride/","source":"https://mykin.com/rubber-chemical-resistance-chart-5","source_quote":"Stannous Fluoride | 3 | 1 | 1 | 1 | 2 | 1 | 4 | 1 | 3 | 4 | 1 | X | 1 |","verified_fields":["aflas","butyl","chemical","epdm","fluorosilicone","hypalon","kalrez","neoprene","nitrile","polyacrylate","polyurethane","rating_scale","sbr","silicone","viton"]},{"chemical":"Stannous Sulfate","nitrile":"3","epdm":"1","neoprene":"1","sbr":"1","silicone":"2","butyl":"1","polyacrylate":"4","hypalon":"1","viton":"3","polyurethane":"4","fluorosilicone":"1","aflas":"X","kalrez":"1","rating_scale":"1 = Satisfactory, 2 = Fair, 3 = Doubtful, 4 = Unsatisfactory, X = Insufficient Data","id":"stannous-sulfate","url":"https://referencesource.org/chemical-elastomer-material-compatibility/stannous-sulfate/","source":"https://mykin.com/rubber-chemical-resistance-chart-5","source_quote":"Stannous Sulfate | 3 | 1 | 1 | 1 | 2 | 1 | 4 | 1 | 3 | 4 | 1 | X | 1 |","verified_fields":["aflas","butyl","chemical","epdm","fluorosilicone","hypalon","kalrez","neoprene","nitrile","polyacrylate","polyurethane","rating_scale","sbr","silicone","viton"]},{"chemical":"Stauffer 7700","nitrile":"2","epdm":"4","neoprene":"4","sbr":"4","silicone":"4","butyl":"4","polyacrylate":"2","hypalon":"4","viton":"1","polyurethane":"X","fluorosilicone":"2","aflas":"X","kalrez":"1","rating_scale":"1 = Satisfactory, 2 = Fair, 3 = Doubtful, 4 = Unsatisfactory, X = Insufficient Data","id":"stauffer-7700","url":"https://referencesource.org/chemical-elastomer-material-compatibility/stauffer-7700/","source":"https://mykin.com/rubber-chemical-resistance-chart-5","source_quote":"Stauffer 7700 | 2 | 4 | 4 | 4 | 4 | 4 | 2 | 4 | 1 | X | 2 | X | 1 |","verified_fields":["aflas","butyl","chemical","epdm","fluorosilicone","hypalon","kalrez","neoprene","nitrile","polyacrylate","polyurethane","rating_scale","sbr","silicone","viton"]},{"chemical":"Steam, 400° - 500°F","nitrile":"4","epdm":"3","neoprene":"4","sbr":"4","silicone":"4","butyl":"4","polyacrylate":"4","hypalon":"4","viton":"4","polyurethane":"4","fluorosilicone":"4","aflas":"X","kalrez":"1","rating_scale":"1 = Satisfactory, 2 = Fair, 3 = Doubtful, 4 = Unsatisfactory, X = Insufficient Data","id":"steam-400-500-f","url":"https://referencesource.org/chemical-elastomer-material-compatibility/steam-400-500-f/","source":"https://mykin.com/rubber-chemical-resistance-chart-6","source_quote":"Steam, 400° - 500°F | 4 | 3 | 4 | 4 | 4 | 4 | 4 | 4 | 4 | 4 | 4 | X | 1 |","verified_fields":["aflas","butyl","chemical","epdm","fluorosilicone","hypalon","kalrez","neoprene","nitrile","polyacrylate","polyurethane","rating_scale","sbr","silicone","viton"]},{"chemical":"Steam, Above 500°F","nitrile":"X","epdm":"X","neoprene":"X","sbr":"X","silicone":"X","butyl":"X","polyacrylate":"X","hypalon":"X","viton":"X","polyurethane":"X","fluorosilicone":"X","aflas":"X","kalrez":"1","rating_scale":"1 = Satisfactory, 2 = Fair, 3 = Doubtful, 4 = Unsatisfactory, X = Insufficient Data","id":"steam-above-500-f","url":"https://referencesource.org/chemical-elastomer-material-compatibility/steam-above-500-f/","source":"https://mykin.com/rubber-chemical-resistance-chart-6","source_quote":"Steam, Above 500°F | X | X | X | X | X | X | X | X | X | X | X | X | 1 |","verified_fields":["aflas","butyl","chemical","epdm","fluorosilicone","hypalon","kalrez","neoprene","nitrile","polyacrylate","polyurethane","rating_scale","sbr","silicone","viton"]},{"chemical":"Steam Below 400°F","nitrile":"4","epdm":"1","neoprene":"4","sbr":"4","silicone":"3","butyl":"2","polyacrylate":"4","hypalon":"4","viton":"4","polyurethane":"4","fluorosilicone":"4","aflas":"X","kalrez":"1","rating_scale":"1 = Satisfactory, 2 = Fair, 3 = Doubtful, 4 = Unsatisfactory, X = Insufficient Data","id":"steam-below-400-f","url":"https://referencesource.org/chemical-elastomer-material-compatibility/steam-below-400-f/","source":"https://mykin.com/rubber-chemical-resistance-chart-6","source_quote":"Steam Below 400°F | 4 | 1 | 4 | 4 | 3 | 2 | 4 | 4 | 4 | 4 | 4 | X | 1 |","verified_fields":["aflas","butyl","chemical","epdm","fluorosilicone","hypalon","kalrez","neoprene","nitrile","polyacrylate","polyurethane","rating_scale","sbr","silicone","viton"]},{"chemical":"Stearic Acid","nitrile":"2","epdm":"2","neoprene":"2","sbr":"2","silicone":"2","butyl":"2","polyacrylate":"X","hypalon":"2","viton":"X","polyurethane":"X","fluorosilicone":"X","aflas":"X","kalrez":"1","rating_scale":"1 = Satisfactory, 2 = Fair, 3 = Doubtful, 4 = Unsatisfactory, X = Insufficient Data","id":"stearic-acid","url":"https://referencesource.org/chemical-elastomer-material-compatibility/stearic-acid/","source":"https://mykin.com/rubber-chemical-resistance-chart-6","source_quote":"Stearic Acid | 2 | 2 | 2 | 2 | 2 | 2 | X | 2 | X | X | X | X | 1 |","verified_fields":["aflas","butyl","chemical","epdm","fluorosilicone","hypalon","kalrez","neoprene","nitrile","polyacrylate","polyurethane","rating_scale","sbr","silicone","viton"]},{"chemical":"Stoddard Solvent","nitrile":"1","epdm":"4","neoprene":"2","sbr":"4","silicone":"4","butyl":"4","polyacrylate":"1","hypalon":"4","viton":"1","polyurethane":"1","fluorosilicone":"1","aflas":"X","kalrez":"1","rating_scale":"1 = Satisfactory, 2 = Fair, 3 = Doubtful, 4 = Unsatisfactory, X = Insufficient Data","id":"stoddard-solvent","url":"https://referencesource.org/chemical-elastomer-material-compatibility/stoddard-solvent/","source":"https://mykin.com/rubber-chemical-resistance-chart-6","source_quote":"Stoddard Solvent | 1 | 4 | 2 | 4 | 4 | 4 | 1 | 4 | 1 | 1 | 1 | X | 1 |","verified_fields":["aflas","butyl","chemical","epdm","fluorosilicone","hypalon","kalrez","neoprene","nitrile","polyacrylate","polyurethane","rating_scale","sbr","silicone","viton"]},{"chemical":"Strontium Acetate","nitrile":"3","epdm":"1","neoprene":"1","sbr":"1","silicone":"2","butyl":"1","polyacrylate":"4","hypalon":"1","viton":"3","polyurethane":"4","fluorosilicone":"1","aflas":"X","kalrez":"1","rating_scale":"1 = Satisfactory, 2 = Fair, 3 = Doubtful, 4 = Unsatisfactory, X = Insufficient Data","id":"strontium-acetate","url":"https://referencesource.org/chemical-elastomer-material-compatibility/strontium-acetate/","source":"https://mykin.com/rubber-chemical-resistance-chart-6","source_quote":"Strontium Acetate | 3 | 1 | 1 | 1 | 2 | 1 | 4 | 1 | 3 | 4 | 1 | X | 1 |","verified_fields":["aflas","butyl","chemical","epdm","fluorosilicone","hypalon","kalrez","neoprene","nitrile","polyacrylate","polyurethane","rating_scale","sbr","silicone","viton"]},{"chemical":"Strontium Carbonate","nitrile":"3","epdm":"1","neoprene":"1","sbr":"1","silicone":"2","butyl":"1","polyacrylate":"4","hypalon":"1","viton":"3","polyurethane":"4","fluorosilicone":"1","aflas":"X","kalrez":"1","rating_scale":"1 = Satisfactory, 2 = Fair, 3 = Doubtful, 4 = Unsatisfactory, X = Insufficient Data","id":"strontium-carbonate","url":"https://referencesource.org/chemical-elastomer-material-compatibility/strontium-carbonate/","source":"https://mykin.com/rubber-chemical-resistance-chart-6","source_quote":"Strontium Carbonate | 3 | 1 | 1 | 1 | 2 | 1 | 4 | 1 | 3 | 4 | 1 | X | 1 |","verified_fields":["aflas","butyl","chemical","epdm","fluorosilicone","hypalon","kalrez","neoprene","nitrile","polyacrylate","polyurethane","rating_scale","sbr","silicone","viton"]},{"chemical":"Strontium Chloride","nitrile":"3","epdm":"1","neoprene":"1","sbr":"1","silicone":"2","butyl":"1","polyacrylate":"4","hypalon":"1","viton":"3","polyurethane":"4","fluorosilicone":"1","aflas":"X","kalrez":"1","rating_scale":"1 = Satisfactory, 2 = Fair, 3 = Doubtful, 4 = Unsatisfactory, X = Insufficient Data","id":"strontium-chloride","url":"https://referencesource.org/chemical-elastomer-material-compatibility/strontium-chloride/","source":"https://mykin.com/rubber-chemical-resistance-chart-6","source_quote":"Strontium Chloride | 3 | 1 | 1 | 1 | 2 | 1 | 4 | 1 | 3 | 4 | 1 | X | 1 |","verified_fields":["aflas","butyl","chemical","epdm","fluorosilicone","hypalon","kalrez","neoprene","nitrile","polyacrylate","polyurethane","rating_scale","sbr","silicone","viton"]},{"chemical":"Strontium Hydroxide","nitrile":"3","epdm":"1","neoprene":"1","sbr":"1","silicone":"2","butyl":"1","polyacrylate":"4","hypalon":"1","viton":"3","polyurethane":"4","fluorosilicone":"1","aflas":"X","kalrez":"1","rating_scale":"1 = Satisfactory, 2 = Fair, 3 = Doubtful, 4 = Unsatisfactory, X = Insufficient Data","id":"strontium-hydroxide","url":"https://referencesource.org/chemical-elastomer-material-compatibility/strontium-hydroxide/","source":"https://mykin.com/rubber-chemical-resistance-chart-6","source_quote":"Strontium Hydroxide | 3 | 1 | 1 | 1 | 2 | 1 | 4 | 1 | 3 | 4 | 1 | X | 1 |","verified_fields":["aflas","butyl","chemical","epdm","fluorosilicone","hypalon","kalrez","neoprene","nitrile","polyacrylate","polyurethane","rating_scale","sbr","silicone","viton"]},{"chemical":"Strontium Nitrate","nitrile":"3","epdm":"1","neoprene":"1","sbr":"1","silicone":"2","butyl":"1","polyacrylate":"4","hypalon":"1","viton":"3","polyurethane":"4","fluorosilicone":"1","aflas":"X","kalrez":"1","rating_scale":"1 = Satisfactory, 2 = Fair, 3 = Doubtful, 4 = Unsatisfactory, X = Insufficient Data","id":"strontium-nitrate","url":"https://referencesource.org/chemical-elastomer-material-compatibility/strontium-nitrate/","source":"https://mykin.com/rubber-chemical-resistance-chart-6","source_quote":"Strontium Nitrate | 3 | 1 | 1 | 1 | 2 | 1 | 4 | 1 | 3 | 4 | 1 | X | 1 |","verified_fields":["aflas","butyl","chemical","epdm","fluorosilicone","hypalon","kalrez","neoprene","nitrile","polyacrylate","polyurethane","rating_scale","sbr","silicone","viton"]},{"chemical":"Styrene (Monomer)","nitrile":"4","epdm":"4","neoprene":"4","sbr":"4","silicone":"4","butyl":"4","polyacrylate":"4","hypalon":"4","viton":"2","polyurethane":"X","fluorosilicone":"3","aflas":"X","kalrez":"1","rating_scale":"1 = Satisfactory, 2 = Fair, 3 = Doubtful, 4 = Unsatisfactory, X = Insufficient Data","id":"styrene-monomer","url":"https://referencesource.org/chemical-elastomer-material-compatibility/styrene-monomer/","source":"https://mykin.com/rubber-chemical-resistance-chart-6","source_quote":"Styrene (Monomer) | 4 | 4 | 4 | 4 | 4 | 4 | 4 | 4 | 2 | X | 3 | X | 1 |","verified_fields":["aflas","butyl","chemical","epdm","fluorosilicone","hypalon","kalrez","neoprene","nitrile","polyacrylate","polyurethane","rating_scale","sbr","silicone","viton"]},{"chemical":"Succinic Acid","nitrile":"3","epdm":"1","neoprene":"1","sbr":"1","silicone":"2","butyl":"1","polyacrylate":"4","hypalon":"1","viton":"3","polyurethane":"4","fluorosilicone":"1","aflas":"X","kalrez":"1","rating_scale":"1 = Satisfactory, 2 = Fair, 3 = Doubtful, 4 = Unsatisfactory, X = Insufficient Data","id":"succinic-acid","url":"https://referencesource.org/chemical-elastomer-material-compatibility/succinic-acid/","source":"https://mykin.com/rubber-chemical-resistance-chart-6","source_quote":"Succinic Acid | 3 | 1 | 1 | 1 | 2 | 1 | 4 | 1 | 3 | 4 | 1 | X | 1 |","verified_fields":["aflas","butyl","chemical","epdm","fluorosilicone","hypalon","kalrez","neoprene","nitrile","polyacrylate","polyurethane","rating_scale","sbr","silicone","viton"]},{"chemical":"Sucrose Solutions","nitrile":"1","epdm":"1","neoprene":"2","sbr":"1","silicone":"1","butyl":"1","polyacrylate":"4","hypalon":"2","viton":"1","polyurethane":"4","fluorosilicone":"1","aflas":"X","kalrez":"1","rating_scale":"1 = Satisfactory, 2 = Fair, 3 = Doubtful, 4 = Unsatisfactory, X = Insufficient Data","id":"sucrose-solutions","url":"https://referencesource.org/chemical-elastomer-material-compatibility/sucrose-solutions/","source":"https://mykin.com/rubber-chemical-resistance-chart-6","source_quote":"Sucrose Solutions | 1 | 1 | 2 | 1 | 1 | 1 | 4 | 2 | 1 | 4 | 1 | X | 1 |","verified_fields":["aflas","butyl","chemical","epdm","fluorosilicone","hypalon","kalrez","neoprene","nitrile","polyacrylate","polyurethane","rating_scale","sbr","silicone","viton"]},{"chemical":"Sulfamic Acid","nitrile":"3","epdm":"1","neoprene":"1","sbr":"1","silicone":"2","butyl":"1","polyacrylate":"4","hypalon":"1","viton":"3","polyurethane":"4","fluorosilicone":"1","aflas":"X","kalrez":"1","rating_scale":"1 = Satisfactory, 2 = Fair, 3 = Doubtful, 4 = Unsatisfactory, X = Insufficient Data","id":"sulfamic-acid","url":"https://referencesource.org/chemical-elastomer-material-compatibility/sulfamic-acid/","source":"https://mykin.com/rubber-chemical-resistance-chart-6","source_quote":"Sulfamic Acid | 3 | 1 | 1 | 1 | 2 | 1 | 4 | 1 | 3 | 4 | 1 | X | 1 |","verified_fields":["aflas","butyl","chemical","epdm","fluorosilicone","hypalon","kalrez","neoprene","nitrile","polyacrylate","polyurethane","rating_scale","sbr","silicone","viton"]},{"chemical":"Sulfanilic Acid","nitrile":"3","epdm":"1","neoprene":"1","sbr":"1","silicone":"2","butyl":"1","polyacrylate":"4","hypalon":"1","viton":"3","polyurethane":"4","fluorosilicone":"1","aflas":"X","kalrez":"1","rating_scale":"1 = Satisfactory, 2 = Fair, 3 = Doubtful, 4 = Unsatisfactory, X = Insufficient Data","id":"sulfanilic-acid","url":"https://referencesource.org/chemical-elastomer-material-compatibility/sulfanilic-acid/","source":"https://mykin.com/rubber-chemical-resistance-chart-6","source_quote":"Sulfanilic Acid | 3 | 1 | 1 | 1 | 2 | 1 | 4 | 1 | 3 | 4 | 1 | X | 1 |","verified_fields":["aflas","butyl","chemical","epdm","fluorosilicone","hypalon","kalrez","neoprene","nitrile","polyacrylate","polyurethane","rating_scale","sbr","silicone","viton"]},{"chemical":"Sulfanilic Chloride","nitrile":"2","epdm":"4","neoprene":"4","sbr":"4","silicone":"X","butyl":"4","polyacrylate":"4","hypalon":"4","viton":"1","polyurethane":"3","fluorosilicone":"2","aflas":"X","kalrez":"1","rating_scale":"1 = Satisfactory, 2 = Fair, 3 = Doubtful, 4 = Unsatisfactory, X = Insufficient Data","id":"sulfanilic-chloride","url":"https://referencesource.org/chemical-elastomer-material-compatibility/sulfanilic-chloride/","source":"https://mykin.com/rubber-chemical-resistance-chart-6","source_quote":"Sulfanilic Chloride | 2 | 4 | 4 | 4 | X | 4 | 4 | 4 | 1 | 3 | 2 | X | 1 |","verified_fields":["aflas","butyl","chemical","epdm","fluorosilicone","hypalon","kalrez","neoprene","nitrile","polyacrylate","polyurethane","rating_scale","sbr","silicone","viton"]},{"chemical":"Sulfanilimide","nitrile":"2","epdm":"4","neoprene":"4","sbr":"4","silicone":"X","butyl":"4","polyacrylate":"4","hypalon":"4","viton":"1","polyurethane":"3","fluorosilicone":"2","aflas":"X","kalrez":"1","rating_scale":"1 = Satisfactory, 2 = Fair, 3 = Doubtful, 4 = Unsatisfactory, X = Insufficient Data","id":"sulfanilimide","url":"https://referencesource.org/chemical-elastomer-material-compatibility/sulfanilimide/","source":"https://mykin.com/rubber-chemical-resistance-chart-6","source_quote":"Sulfanilimide | 2 | 4 | 4 | 4 | X | 4 | 4 | 4 | 1 | 3 | 2 | X | 1 |","verified_fields":["aflas","butyl","chemical","epdm","fluorosilicone","hypalon","kalrez","neoprene","nitrile","polyacrylate","polyurethane","rating_scale","sbr","silicone","viton"]},{"chemical":"Sulfite Liquors","nitrile":"3","epdm":"1","neoprene":"1","sbr":"1","silicone":"2","butyl":"1","polyacrylate":"4","hypalon":"1","viton":"3","polyurethane":"4","fluorosilicone":"1","aflas":"X","kalrez":"1","rating_scale":"1 = Satisfactory, 2 = Fair, 3 = Doubtful, 4 = Unsatisfactory, X = Insufficient Data","id":"sulfite-liquors","url":"https://referencesource.org/chemical-elastomer-material-compatibility/sulfite-liquors/","source":"https://mykin.com/rubber-chemical-resistance-chart-6","source_quote":"Sulfite Liquors | 3 | 1 | 1 | 1 | 2 | 1 | 4 | 1 | 3 | 4 | 1 | X | 1 |","verified_fields":["aflas","butyl","chemical","epdm","fluorosilicone","hypalon",
