Repository: joelp22-maker/referencesource-data

# Chemical resistance ratings for common elastomers

The compatibility rating of a chemical against thirteen common elastomer families, as published in an industry chemical resistance chart. Each record is one chemical carrying its rating for Nitrile (NBR), EPDM, Neoprene (CR), SBR, Silicone (VMQ), Butyl (IIR), Polyacrylate (ACM), Hypalon (CSM), Viton (FKM), Polyurethane (AU/EU), Fluorosilicone (FVMQ), Aflas (TFE/P), and Kalrez (FFKM). Answers 'is Viton compatible with acetone', 'which elastomer resists sulfuric acid', 'can I use EPDM with gasoline', and 'Nitrile vs EPDM for sodium hydroxide'.

File: chemical-elastomer-material-compatibility/data.json (part 37 of 41)
"kalrez","neoprene","nitrile","polyacrylate","polyurethane","rating_scale","sbr","silicone","viton"]},{"chemical":"Sulfolane","nitrile":"2","epdm":"1","neoprene":"2","sbr":"X","silicone":"X","butyl":"X","polyacrylate":"X","hypalon":"X","viton":"2","polyurethane":"X","fluorosilicone":"X","aflas":"1","kalrez":"1","rating_scale":"1 = Satisfactory, 2 = Fair, 3 = Doubtful, 4 = Unsatisfactory, X = Insufficient Data","id":"sulfolane","url":"https://referencesource.org/chemical-elastomer-material-compatibility/sulfolane/","source":"https://mykin.com/rubber-chemical-resistance-chart-6","source_quote":"Sulfolane | 2 | 1 | 2 | X | X | X | X | X | 2 | X | X | 1 | 1 |","verified_fields":["aflas","butyl","chemical","epdm","fluorosilicone","hypalon","kalrez","neoprene","nitrile","polyacrylate","polyurethane","rating_scale","sbr","silicone","viton"]},{"chemical":"Sulfonated Oils","nitrile":"2","epdm":"4","neoprene":"4","sbr":"4","silicone":"X","butyl":"4","polyacrylate":"4","hypalon":"4","viton":"1","polyurethane":"3","fluorosilicone":"2","aflas":"X","kalrez":"1","rating_scale":"1 = Satisfactory, 2 = Fair, 3 = Doubtful, 4 = Unsatisfactory, X = Insufficient Data","id":"sulfonated-oils","url":"https://referencesource.org/chemical-elastomer-material-compatibility/sulfonated-oils/","source":"https://mykin.com/rubber-chemical-resistance-chart-6","source_quote":"Sulfonated Oils | 2 | 4 | 4 | 4 | X | 4 | 4 | 4 | 1 | 3 | 2 | X | 1 |","verified_fields":["aflas","butyl","chemical","epdm","fluorosilicone","hypalon","kalrez","neoprene","nitrile","polyacrylate","polyurethane","rating_scale","sbr","silicone","viton"]},{"chemical":"Sulfonic Acid","nitrile":"3","epdm":"1","neoprene":"1","sbr":"1","silicone":"2","butyl":"1","polyacrylate":"4","hypalon":"1","viton":"3","polyurethane":"4","fluorosilicone":"1","aflas":"X","kalrez":"1","rating_scale":"1 = Satisfactory, 2 = Fair, 3 = Doubtful, 4 = Unsatisfactory, X = Insufficient Data","id":"sulfonic-acid","url":"https://referencesource.org/chemical-elastomer-material-compatibility/sulfonic-acid/","source":"https://mykin.com/rubber-chemical-resistance-chart-6","source_quote":"Sulfonic Acid | 3 | 1 | 1 | 1 | 2 | 1 | 4 | 1 | 3 | 4 | 1 | X | 1 |","verified_fields":["aflas","butyl","chemical","epdm","fluorosilicone","hypalon","kalrez","neoprene","nitrile","polyacrylate","polyurethane","rating_scale","sbr","silicone","viton"]},{"chemical":"Sulfonyl Choride","nitrile":"3","epdm":"1","neoprene":"1","sbr":"1","silicone":"2","butyl":"1","polyacrylate":"4","hypalon":"1","viton":"3","polyurethane":"4","fluorosilicone":"1","aflas":"X","kalrez":"2","rating_scale":"1 = Satisfactory, 2 = Fair, 3 = Doubtful, 4 = Unsatisfactory, X = Insufficient Data","id":"sulfonyl-choride","url":"https://referencesource.org/chemical-elastomer-material-compatibility/sulfonyl-choride/","source":"https://mykin.com/rubber-chemical-resistance-chart-6","source_quote":"Sulfonyl Choride | 3 | 1 | 1 | 1 | 2 | 1 | 4 | 1 | 3 | 4 | 1 | X | 2 |","verified_fields":["aflas","butyl","chemical","epdm","fluorosilicone","hypalon","kalrez","neoprene","nitrile","polyacrylate","polyurethane","rating_scale","sbr","silicone","viton"]},{"chemical":"Sulfur","nitrile":"4","epdm":"1","neoprene":"1","sbr":"4","silicone":"X","butyl":"1","polyacrylate":"4","hypalon":"X","viton":"1","polyurethane":"X","fluorosilicone":"1","aflas":"X","kalrez":"1","rating_scale":"1 = Satisfactory, 2 = Fair, 3 = Doubtful, 4 = Unsatisfactory, X = Insufficient Data","id":"sulfur","url":"https://referencesource.org/chemical-elastomer-material-compatibility/sulfur/","source":"https://mykin.com/rubber-chemical-resistance-chart-6","source_quote":"Sulfur | 4 | 1 | 1 | 4 | X | 1 | 4 | X | 1 | X | 1 | X | 1 |","verified_fields":["aflas","butyl","chemical","epdm","fluorosilicone","hypalon","kalrez","neoprene","nitrile","polyacrylate","polyurethane","rating_scale","sbr","silicone","viton"]},{"chemical":"Sulfur Chloride","nitrile":"4","epdm":"4","neoprene":"4","sbr":"4","silicone":"3","butyl":"4","polyacrylate":"4","hypalon":"4","viton":"1","polyurethane":"X","fluorosilicone":"1","aflas":"X","kalrez":"1","rating_scale":"1 = Satisfactory, 2 = Fair, 3 = Doubtful, 4 = Unsatisfactory, X = Insufficient Data","id":"sulfur-chloride","url":"https://referencesource.org/chemical-elastomer-material-compatibility/sulfur-chloride/","source":"https://mykin.com/rubber-chemical-resistance-chart-6","source_quote":"Sulfur Chloride | 4 | 4 | 4 | 4 | 3 | 4 | 4 | 4 | 1 | X | 1 | X | 1 |","verified_fields":["aflas","butyl","chemical","epdm","fluorosilicone","hypalon","kalrez","neoprene","nitrile","polyacrylate","polyurethane","rating_scale","sbr","silicone","viton"]},{"chemical":"Sulfur Dioxide, Dry","nitrile":"4","epdm":"1","neoprene":"4","sbr":"2","silicone":"2","butyl":"2","polyacrylate":"4","hypalon":"4","viton":"4","polyurethane":"X","fluorosilicone":"2","aflas":"X","kalrez":"1","rating_scale":"1 = Satisfactory, 2 = Fair, 3 = Doubtful, 4 = Unsatisfactory, X = Insufficient Data","id":"sulfur-dioxide-dry","url":"https://referencesource.org/chemical-elastomer-material-compatibility/sulfur-dioxide-dry/","source":"https://mykin.com/rubber-chemical-resistance-chart-6","source_quote":"Sulfur Dioxide, Dry | 4 | 1 | 4 | 2 | 2 | 2 | 4 | 4 | 4 | X | 2 | X | 1 |","verified_fields":["aflas","butyl","chemical","epdm","fluorosilicone","hypalon","kalrez","neoprene","nitrile","polyacrylate","polyurethane","rating_scale","sbr","silicone","viton"]},{"chemical":"Sulfur Dioxide, Liquidified under pressure","nitrile":"4","epdm":"1","neoprene":"4","sbr":"4","silicone":"2","butyl":"2","polyacrylate":"4","hypalon":"4","viton":"4","polyurethane":"X","fluorosilicone":"2","aflas":"X","kalrez":"1","rating_scale":"1 = Satisfactory, 2 = Fair, 3 = Doubtful, 4 = Unsatisfactory, X = Insufficient Data","id":"sulfur-dioxide-liquidified-under-pressure","url":"https://referencesource.org/chemical-elastomer-material-compatibility/sulfur-dioxide-liquidified-under-pressure/","source":"https://mykin.com/rubber-chemical-resistance-chart-6","source_quote":"Sulfur Dioxide, Liquidified under pressure | 4 | 1 | 4 | 4 | 2 | 2 | 4 | 4 | 4 | X | 2 | X | 1 |","verified_fields":["aflas","butyl","chemical","epdm","fluorosilicone","hypalon","kalrez","neoprene","nitrile","polyacrylate","polyurethane","rating_scale","sbr","silicone","viton"]},{"chemical":"Sulfur Dioxide, Wet","nitrile":"4","epdm":"1","neoprene":"2","sbr":"4","silicone":"2","butyl":"1","polyacrylate":"4","hypalon":"3","viton":"4","polyurethane":"X","fluorosilicone":"2","aflas":"X","kalrez":"1","rating_scale":"1 = Satisfactory, 2 = Fair, 3 = Doubtful, 4 = Unsatisfactory, X = Insufficient Data","id":"sulfur-dioxide-wet","url":"https://referencesource.org/chemical-elastomer-material-compatibility/sulfur-dioxide-wet/","source":"https://mykin.com/rubber-chemical-resistance-chart-6","source_quote":"Sulfur Dioxide, Wet | 4 | 1 | 2 | 4 | 2 | 1 | 4 | 3 | 4 | X | 2 | X | 1 |","verified_fields":["aflas","butyl","chemical","epdm","fluorosilicone","hypalon","kalrez","neoprene","nitrile","polyacrylate","polyurethane","rating_scale","sbr","silicone","viton"]},{"chemical":"Sulfur Hexafluoride","nitrile":"2","epdm":"1","neoprene":"1","sbr":"X","silicone":"X","butyl":"X","polyacrylate":"X","hypalon":"X","viton":"3","polyurethane":"X","fluorosilicone":"X","aflas":"3","kalrez":"2","rating_scale":"1 = Satisfactory, 2 = Fair, 3 = Doubtful, 4 = Unsatisfactory, X = Insufficient Data","id":"sulfur-hexafluoride","url":"https://referencesource.org/chemical-elastomer-material-compatibility/sulfur-hexafluoride/","source":"https://mykin.com/rubber-chemical-resistance-chart-6","source_quote":"Sulfur Hexafluoride | 2 | 1 | 1 | X | X | X | X | X | 3 | X | X | 3 | 2 |","verified_fields":["aflas","butyl","chemical","epdm","fluorosilicone","hypalon","kalrez","neoprene","nitrile","polyacrylate","polyurethane","rating_scale","sbr","silicone","viton"]},{"chemical":"Sulfur Liquors","nitrile":"2","epdm":"2","neoprene":"2","sbr":"2","silicone":"4","butyl":"2","polyacrylate":"4","hypalon":"2","viton":"1","polyurethane":"X","fluorosilicone":"2","aflas":"X","kalrez":"1","rating_scale":"1 = Satisfactory, 2 = Fair, 3 = Doubtful, 4 = Unsatisfactory, X = Insufficient Data","id":"sulfur-liquors","url":"https://referencesource.org/chemical-elastomer-material-compatibility/sulfur-liquors/","source":"https://mykin.com/rubber-chemical-resistance-chart-6","source_quote":"Sulfur Liquors | 2 | 2 | 2 | 2 | 4 | 2 | 4 | 2 | 1 | X | 2 | X | 1 |","verified_fields":["aflas","butyl","chemical","epdm","fluorosilicone","hypalon","kalrez","neoprene","nitrile","polyacrylate","polyurethane","rating_scale","sbr","silicone","viton"]},{"chemical":"Sulfur (Molten)","nitrile":"4","epdm":"3","neoprene":"3","sbr":"4","silicone":"3","butyl":"3","polyacrylate":"4","hypalon":"4","viton":"1","polyurethane":"4","fluorosilicone":"3","aflas":"X","kalrez":"1","rating_scale":"1 = Satisfactory, 2 = Fair, 3 = Doubtful, 4 = Unsatisfactory, X = Insufficient Data","id":"sulfur-molten","url":"https://referencesource.org/chemical-elastomer-material-compatibility/sulfur-molten/","source":"https://mykin.com/rubber-chemical-resistance-chart-6","source_quote":"Sulfur (Molten) | 4 | 3 | 3 | 4 | 3 | 3 | 4 | 4 | 1 | 4 | 3 | X | 1 |","verified_fields":["aflas","butyl","chemical","epdm","fluorosilicone","hypalon","kalrez","neoprene","nitrile","polyacrylate","polyurethane","rating_scale","sbr","silicone","viton"]},{"chemical":"Sulfur Monochloride","nitrile":"1","epdm":"4","neoprene":"2","sbr":"4","silicone":"2","butyl":"4","polyacrylate":"1","hypalon":"2","viton":"1","polyurethane":"1","fluorosilicone":"1","aflas":"X","kalrez":"1","rating_scale":"1 = Satisfactory, 2 = Fair, 3 = Doubtful, 4 = Unsatisfactory, X = Insufficient Data","id":"sulfur-monochloride","url":"https://referencesource.org/chemical-elastomer-material-compatibility/sulfur-monochloride/","source":"https://mykin.com/rubber-chemical-resistance-chart-6","source_quote":"Sulfur Monochloride | 1 | 4 | 2 | 4 | 2 | 4 | 1 | 2 | 1 | 1 | 1 | X | 1 |","verified_fields":["aflas","butyl","chemical","epdm","fluorosilicone","hypalon","kalrez","neoprene","nitrile","polyacrylate","polyurethane","rating_scale","sbr","silicone","viton"]},{"chemical":"Sulfur Tetrafluoride","nitrile":"X","epdm":"X","neoprene":"X","sbr":"X","silicone":"X","butyl":"X","polyacrylate":"X","hypalon":"X","viton":"X","polyurethane":"X","fluorosilicone":"X","aflas":"X","kalrez":"2","rating_scale":"1 = Satisfactory, 2 = Fair, 3 = Doubtful, 4 = Unsatisfactory, X = Insufficient Data","id":"sulfur-tetrafluoride","url":"https://referencesource.org/chemical-elastomer-material-compatibility/sulfur-tetrafluoride/","source":"https://mykin.com/rubber-chemical-resistance-chart-6","source_quote":"Sulfur Tetrafluoride | X | X | X | X | X | X | X | X | X | X | X | X | 2 |","verified_fields":["aflas","butyl","chemical","epdm","fluorosilicone","hypalon","kalrez","neoprene","nitrile","polyacrylate","polyurethane","rating_scale","sbr","silicone","viton"]},{"chemical":"Sulfur Trioxide Dry","nitrile":"4","epdm":"2","neoprene":"4","sbr":"3","silicone":"2","butyl":"2","polyacrylate":"4","hypalon":"4","viton":"1","polyurethane":"X","fluorosilicone":"2","aflas":"X","kalrez":"1","rating_scale":"1 = Satisfactory, 2 = Fair, 3 = Doubtful, 4 = Unsatisfactory, X = Insufficient Data","id":"sulfur-trioxide-dry","url":"https://referencesource.org/chemical-elastomer-material-compatibility/sulfur-trioxide-dry/","source":"https://mykin.com/rubber-chemical-resistance-chart-6","source_quote":"Sulfur Trioxide Dry | 4 | 2 | 4 | 3 | 2 | 2 | 4 | 4 | 1 | X | 2 | X | 1 |","verified_fields":["aflas","butyl","chemical","epdm","fluorosilicone","hypalon","kalrez","neoprene","nitrile","polyacrylate","polyurethane","rating_scale","sbr","silicone","viton"]},{"chemical":"Sulfuric Acid, 3 Molar to 158°F","nitrile":"2","epdm":"1","neoprene":"2","sbr":"3","silicone":"1","butyl":"1","polyacrylate":"2","hypalon":"1","viton":"1","polyurethane":"4","fluorosilicone":"1","aflas":"X","kalrez":"1","rating_scale":"1 = Satisfactory, 2 = Fair, 3 = Doubtful, 4 = Unsatisfactory, X = Insufficient Data","id":"sulfuric-acid-3-molar-to-158-f","url":"https://referencesource.org/chemical-elastomer-material-compatibility/sulfuric-acid-3-molar-to-158-f/","source":"https://mykin.com/rubber-chemical-resistance-chart-6","source_quote":"Sulfuric Acid, 3 Molar to 158°F | 2 | 1 | 2 | 3 | 1 | 1 | 2 | 1 | 1 | 4 | 1 | X | 1 |","verified_fields":["aflas","butyl","chemical","epdm","fluorosilicone","hypalon","kalrez","neoprene","nitrile","polyacrylate","polyurethane","rating_scale","sbr","silicone","viton"]},{"chemical":"Sulfuric Acid (20% Oleum)","nitrile":"3","epdm":"1","neoprene":"1","sbr":"1","silicone":"2","butyl":"1","polyacrylate":"4","hypalon":"1","viton":"3","polyurethane":"4","fluorosilicone":"1","aflas":"X","kalrez":"1","rating_scale":"1 = Satisfactory, 2 = Fair, 3 = Doubtful, 4 = Unsatisfactory, X = Insufficient Data","id":"sulfuric-acid-20-oleum","url":"https://referencesource.org/chemical-elastomer-material-compatibility/sulfuric-acid-20-oleum/","source":"https://mykin.com/rubber-chemical-resistance-chart-6","source_quote":"Sulfuric Acid (20% Oleum) | 3 | 1 | 1 | 1 | 2 | 1 | 4 | 1 | 3 | 4 | 1 | X | 1 |","verified_fields":["aflas","butyl","chemical","epdm","fluorosilicone","hypalon","kalrez","neoprene","nitrile","polyacrylate","polyurethane","rating_scale","sbr","silicone","viton"]},{"chemical":"Sulfuric Acid, Concentrated Room Temp","nitrile":"X","epdm":"3","neoprene":"X","sbr":"X","silicone":"X","butyl":"X","polyacrylate":"X","hypalon":"X","viton":"1","polyurethane":"3","fluorosilicone":"X","aflas":"X","kalrez":"1","rating_scale":"1 = Satisfactory, 2 = Fair, 3 = Doubtful, 4 = Unsatisfactory, X = Insufficient Data","id":"sulfuric-acid-concentrated-room-temp","url":"https://referencesource.org/chemical-elastomer-material-compatibility/sulfuric-acid-concentrated-room-temp/","source":"https://mykin.com/rubber-chemical-resistance-chart-6","source_quote":"Sulfuric Acid, Concentrated Room Temp | X | 3 | X | X | X | X | X | X | 1 | 3 | X | X | 1 |","verified_fields":["aflas","butyl","chemical","epdm","fluorosilicone","hypalon","kalrez","neoprene","nitrile","polyacrylate","polyurethane","rating_scale","sbr","silicone","viton"]},{"chemical":"Sulfuric Acid, Concentrated to 158°F","nitrile":"4","epdm":"4","neoprene":"4","sbr":"4","silicone":"4","butyl":"4","polyacrylate":"4","hypalon":"X","viton":"1","polyurethane":"4","fluorosilicone":"4","aflas":"X","kalrez":"1","rating_scale":"1 = Satisfactory, 2 = Fair, 3 = Doubtful, 4 = Unsatisfactory, X = Insufficient Data","id":"sulfuric-acid-concentrated-to-158-f","url":"https://referencesource.org/chemical-elastomer-material-compatibility/sulfuric-acid-concentrated-to-158-f/","source":"https://mykin.com/rubber-chemical-resistance-chart-6","source_quote":"Sulfuric Acid, Concentrated to 158°F | 4 | 4 | 4 | 4 | 4 | 4 | 4 | X | 1 | 4 | 4 | X | 1 |","verified_fields":["aflas","butyl","chemical","epdm","fluorosilicone","hypalon","kalrez","neoprene","nitrile","polyacrylate","polyurethane","rating_scale","sbr","silicone","viton"]},{"chemical":"Sulfuric Chlorohydrin (Chlorosulfonic Acid)","nitrile":"3","epdm":"1","neoprene":"1","sbr":"1","silicone":"2","butyl":"1","polyacrylate":"4","hypalon":"1","viton":"3","polyurethane":"4","fluorosilicone":"1","aflas":"X","kalrez":"1","rating_scale":"1 = Satisfactory, 2 = Fair, 3 = Doubtful, 4 = Unsatisfactory, X = Insufficient Data","id":"sulfuric-chlorohydrin-chlorosulfonic-acid","url":"https://referencesource.org/chemical-elastomer-material-compatibility/sulfuric-chlorohydrin-chlorosulfonic-acid/","source":"https://mykin.com/rubber-chemical-resistance-chart-6","source_quote":"Sulfuric Chlorohydrin (Chlorosulfonic Acid) | 3 | 1 | 1 | 1 | 2 | 1 | 4 | 1 | 3 | 4 | 1 | X | 1 |","verified_fields":["aflas","butyl","chemical","epdm","fluorosilicone","hypalon","kalrez","neoprene","nitrile","polyacrylate","polyurethane","rating_scale","sbr","silicone","viton"]},{"chemical":"Sulfurous Acid","nitrile":"2","epdm":"2","neoprene":"2","sbr":"2","silicone":"4","butyl":"2","polyacrylate":"4","hypalon":"1","viton":"1","polyurethane":"3","fluorosilicone":"X","aflas":"X","kalrez":"1","rating_scale":"1 = Satisfactory, 2 = Fair, 3 = Doubtful, 4 = Unsatisfactory, X = Insufficient Data","id":"sulfurous-acid","url":"https://referencesource.org/chemical-elastomer-material-compatibility/sulfurous-acid/","source":"https://mykin.com/rubber-chemical-resistance-chart-6","source_quote":"Sulfurous Acid | 2 | 2 | 2 | 2 | 4 | 2 | 4 | 1 | 1 | 3 | X | X | 1 |","verified_fields":["aflas","butyl","chemical","epdm","fluorosilicone","hypalon","kalrez","neoprene","nitrile","polyacrylate","polyurethane","rating_scale","sbr","silicone","viton"]},{"chemical":"Sunoco #3661","nitrile":"1","epdm":"4","neoprene":"2","sbr":"4","silicone":"4","butyl":"4","polyacrylate":"1","hypalon":"2","viton":"1","polyurethane":"1","fluorosilicone":"1","aflas":"X","kalrez":"1","rating_scale":"1 = Satisfactory, 2 = Fair, 3 = Doubtful, 4 = Unsatisfactory, X = Insufficient Data","id":"sunoco-3661","url":"https://referencesource.org/chemical-elastomer-material-compatibility/sunoco-3661/","source":"https://mykin.com/rubber-chemical-resistance-chart-6","source_quote":"Sunoco #3661 | 1 | 4 | 2 | 4 | 4 | 4 | 1 | 2 | 1 | 1 | 1 | X | 1 |","verified_fields":["aflas","butyl","chemical","epdm","fluorosilicone","hypalon","kalrez","neoprene","nitrile","polyacrylate","polyurethane","rating_scale","sbr","silicone","viton"]},{"chemical":"Sunoco All purpose grease","nitrile":"1","epdm":"4","neoprene":"2","sbr":"4","silicone":"4","butyl":"4","polyacrylate":"1","hypalon":"2","viton":"1","polyurethane":"1","fluorosilicone":"1","aflas":"X","kalrez":"1","rating_scale":"1 = Satisfactory, 2 = Fair, 3 = Doubtful, 4 = Unsatisfactory, X = Insufficient Data","id":"sunoco-all-purpose-grease","url":"https://referencesource.org/chemical-elastomer-material-compatibility/sunoco-all-purpose-grease/","source":"https://mykin.com/rubber-chemical-resistance-chart-6","source_quote":"Sunoco All purpose grease | 1 | 4 | 2 | 4 | 4 | 4 | 1 | 2 | 1 | 1 | 1 | X | 1 |","verified_fields":["aflas","butyl","chemical","epdm","fluorosilicone","hypalon","kalrez","neoprene","nitrile","polyacrylate","polyurethane","rating_scale","sbr","silicone","viton"]},{"chemical":"Sunoco SAE 10","nitrile":"1","epdm":"4","neoprene":"2","sbr":"4","silicone":"4","butyl":"4","polyacrylate":"1","hypalon":"2","viton":"1","polyurethane":"1","fluorosilicone":"1","aflas":"X","kalrez":"1","rating_scale":"1 = Satisfactory, 2 = Fair, 3 = Doubtful, 4 = Unsatisfactory, X = Insufficient Data","id":"sunoco-sae-10","url":"https://referencesource.org/chemical-elastomer-material-compatibility/sunoco-sae-10/","source":"https://mykin.com/rubber-chemical-resistance-chart-6","source_quote":"Sunoco SAE 10 | 1 | 4 | 2 | 4 | 4 | 4 | 1 | 2 | 1 | 1 | 1 | X | 1 |","verified_fields":["aflas","butyl","chemical","epdm","fluorosilicone","hypalon","kalrez","neoprene","nitrile","polyacrylate","polyurethane","rating_scale","sbr","silicone","viton"]},{"chemical":"Sunsafe (Fire resist. hydr. fluid)","nitrile":"1","epdm":"4","neoprene":"2","sbr":"4","silicone":"X","butyl":"4","polyacrylate":"4","hypalon":"2","viton":"1","polyurethane":"4","fluorosilicone":"1","aflas":"X","kalrez":"1","rating_scale":"1 = Satisfactory, 2 = Fair, 3 = Doubtful, 4 = Unsatisfactory, X = Insufficient Data","id":"sunsafe-fire-resist-hydr-fluid","url":"https://referencesource.org/chemical-elastomer-material-compatibility/sunsafe-fire-resist-hydr-fluid/","source":"https://mykin.com/rubber-chemical-resistance-chart-6","source_quote":"Sunsafe (Fire resist. hydr. fluid) | 1 | 4 | 2 | 4 | X | 4 | 4 | 2 | 1 | 4 | 1 | X | 1 |","verified_fields":["aflas","butyl","chemical","epdm","fluorosilicone","hypalon","kalrez","neoprene","nitrile","polyacrylate","polyurethane","rating_scale","sbr","silicone","viton"]},{"chemical":"Super Shell Gas","nitrile":"1","epdm":"4","neoprene":"2","sbr":"4","silicone":"4","butyl":"4","polyacrylate":"2","hypalon":"4","viton":"1","polyurethane":"2","fluorosilicone":"2","aflas":"X","kalrez":"1","rating_scale":"1 = Satisfactory, 2 = Fair, 3 = Doubtful, 4 = Unsatisfactory, X = Insufficient Data","id":"super-shell-gas","url":"https://referencesource.org/chemical-elastomer-material-compatibility/super-shell-gas/","source":"https://mykin.com/rubber-chemical-resistance-chart-6","source_quote":"Super Shell Gas | 1 | 4 | 2 | 4 | 4 | 4 | 2 | 4 | 1 | 2 | 2 | X | 1 |","verified_fields":["aflas","butyl","chemical","epdm","fluorosilicone","hypalon","kalrez","neoprene","nitrile","polyacrylate","polyurethane","rating_scale","sbr","silicone","viton"]},{"chemical":"Surfuryl Chloride","nitrile":"3","epdm":"1","neoprene":"1","sbr":"1","silicone":"2","butyl":"1","polyacrylate":"4","hypalon":"1","viton":"3","polyurethane":"4","fluorosilicone":"1","aflas":"X","kalrez":"1","rating_scale":"1 = Satisfactory, 2 = Fair, 3 = Doubtful, 4 = Unsatisfactory, X = Insufficient Data","id":"surfuryl-chloride","url":"https://referencesource.org/chemical-elastomer-material-compatibility/surfuryl-chloride/","source":"https://mykin.com/rubber-chemical-resistance-chart-6","source_quote":"Surfuryl Chloride | 3 | 1 | 1 | 1 | 2 | 1 | 4 | 1 | 3 | 4 | 1 | X | 1 |","verified_fields":["aflas","butyl","chemical","epdm","fluorosilicone","hypalon","kalrez","neoprene","nitrile","polyacrylate","polyurethane","rating_scale","sbr","silicone","viton"]},{"chemical":"Swan Finch EP Lube","nitrile":"1","epdm":"4","neoprene":"4","sbr":"4","silicone":"4","butyl":"4","polyacrylate":"1","hypalon":"4","viton":"1","polyurethane":"1","fluorosilicone":"1","aflas":"X","kalrez":"1","rating_scale":"1 = Satisfactory, 2 = Fair, 3 = Doubtful, 4 = Unsatisfactory, X = Insufficient Data","id":"swan-finch-ep-lube","url":"https://referencesource.org/chemical-elastomer-material-compatibility/swan-finch-ep-lube/","source":"https://mykin.com/rubber-chemical-resistance-chart-6","source_quote":"Swan Finch EP Lube | 1 | 4 | 4 | 4 | 4 | 4 | 1 | 4 | 1 | 1 | 1 | X | 1 |","verified_fields":["aflas","butyl","chemical","epdm","fluorosilicone","hypalon","kalrez","neoprene","nitrile","polyacrylate","polyurethane","rating_scale","sbr","silicone","viton"]},{"chemical":"Swan Finch Hypoid-90","nitrile":"1","epdm":"4","neoprene":"2","sbr":"4","silicone":"4","butyl":"4","polyacrylate":"1","hypalon":"4","viton":"1","polyurethane":"1","fluorosilicone":"1","aflas":"X","kalrez":"1","rating_scale":"1 = Satisfactory, 2 = Fair, 3 = Doubtful, 4 = Unsatisfactory, X = Insufficient Data","id":"swan-finch-hypoid-90","url":"https://referencesource.org/chemical-elastomer-material-compatibility/swan-finch-hypoid-90/","source":"https://mykin.com/rubber-chemical-resistance-chart-6","source_quote":"Swan Finch Hypoid-90 | 1 | 4 | 2 | 4 | 4 | 4 | 1 | 4 | 1 | 1 | 1 | X | 1 |","verified_fields":["aflas","butyl","chemical","epdm","fluorosilicone","hypalon","kalrez","neoprene","nitrile","polyacrylate","polyurethane","rating_scale","sbr","silicone","viton"]},{"chemical":"Tallow","nitrile":"1","epdm":"4","neoprene":"2","sbr":"4","silicone":"2","butyl":"4","polyacrylate":"1","hypalon":"2","viton":"1","polyurethane":"1","fluorosilicone":"1","aflas":"X","kalrez":"1","rating_scale":"1 = Satisfactory, 2 = Fair, 3 = Doubtful, 4 = Unsatisfactory, X = Insufficient Data","id":"tallow","url":"https://referencesource.org/chemical-elastomer-material-compatibility/tallow/","source":"https://mykin.com/rubber-chemical-resistance-chart-6","source_quote":"Tallow | 1 | 4 | 2 | 4 | 2 | 4 | 1 | 2 | 1 | 1 | 1 | X | 1 |","verified_fields":["aflas","butyl","chemical","epdm","fluorosilicone","hypalon","kalrez","neoprene","nitrile","polyacrylate","polyurethane","rating_scale","sbr","silicone","viton"]},{"chemical":"Tannic Acid (10%)","nitrile":"1","epdm":"1","neoprene":"1","sbr":"2","silicone":"2","butyl":"1","polyacrylate":"4","hypalon":"1","viton":"1","polyurethane":"X","fluorosilicone":"1","aflas":"X","kalrez":"1","rating_scale":"1 = Satisfactory, 2 = Fair, 3 = Doubtful, 4 = Unsatisfactory, X = Insufficient Data","id":"tannic-acid-10","url":"https://referencesource.org/chemical-elastomer-material-compatibility/tannic-acid-10/","source":"https://mykin.com/rubber-chemical-resistance-chart-6","source_quote":"Tannic Acid (10%) | 1 | 1 | 1 | 2 | 2 | 1 | 4 | 1 | 1 | X | 1 | X | 1 |","verified_fields":["aflas","butyl","chemical","epdm","fluorosilicone","hypalon","kalrez","neoprene","nitrile","polyacrylate","polyurethane","rating_scale","sbr","silicone","viton"]},{"chemical":"Tar, bituminous","nitrile":"2","epdm":"4","neoprene":"3","sbr":"4","silicone":"2","butyl":"4","polyacrylate":"4","hypalon":"4","viton":"1","polyurethane":"X","fluorosilicone":"1","aflas":"X","kalrez":"1","rating_scale":"1 = Satisfactory, 2 = Fair, 3 = Doubtful, 4 = Unsatisfactory, X = Insufficient Data","id":"tar-bituminous","url":"https://referencesource.org/chemical-elastomer-material-compatibility/tar-bituminous/","source":"https://mykin.com/rubber-chemical-resistance-chart-6","source_quote":"Tar, bituminous | 2 | 4 | 3 | 4 | 2 | 4 | 4 | 4 | 1 | X | 1 | X | 1 |","verified_fields":["aflas","butyl","chemical","epdm","fluorosilicone","hypalon","kalrez","neoprene","nitrile","polyacrylate","polyurethane","rating_scale","sbr","silicone","viton"]},{"chemical":"Tartaric Acid","nitrile":"1","epdm":"2","neoprene":"2","sbr":"4","silicone":"1","butyl":"2","polyacrylate":"X","hypalon":"1","viton":"1","polyurethane":"1","fluorosilicone":"1","aflas":"X","kalrez":"1","rating_scale":"1 = Satisfactory, 2 = Fair, 3 = Doubtful, 4 = Unsatisfactory, X = Insufficient Data","id":"tartaric-acid","url":"https://referencesource.org/chemical-elastomer-material-compatibility/tartaric-acid/","source":"https://mykin.com/rubber-chemical-resistance-chart-6","source_quote":"Tartaric Acid | 1 | 2 | 2 | 4 | 1 | 2 | X | 1 | 1 | 1 | 1 | X | 1 |","verified_fields":["aflas","butyl","chemical","epdm","fluorosilicone","hypalon","kalrez","neoprene","nitrile","polyacrylate","polyurethane","rating_scale","sbr","silicone","viton"]},{"chemical":"Tellone II","nitrile":"X","epdm":"X","neoprene":"X","sbr":"X","silicone":"X","butyl":"X","polyacrylate":"X","hypalon":"X","viton":"X","polyurethane":"X","fluorosilicone":"X","aflas":"X","kalrez":"1","rating_scale":"1 = Satisfactory, 2 = Fair, 3 = Doubtful, 4 = Unsatisfactory, X = Insufficient Data","id":"tellone-ii","url":"https://referencesource.org/chemical-elastomer-material-compatibility/tellone-ii/","source":"https://mykin.com/rubber-chemical-resistance-chart-6","source_quote":"Tellone II | X | X | X | X | X | X | X | X | X | X | X | X | 1 |","verified_fields":["aflas","butyl","chemical","epdm","fluorosilicone","hypalon","kalrez","neoprene","nitrile","polyacrylate","polyurethane","rating_scale","sbr","silicone","viton"]},{"chemical":"Terephthalic Acid","nitrile":"3","epdm":"1","neoprene":"1","sbr":"1","silicone":"2","butyl":"1","polyacrylate":"4","hypalon":"1","viton":"3","polyurethane":"4","fluorosilicone":"1","aflas":"X","kalrez":"1","rating_scale":"1 = Satisfactory, 2 = Fair, 3 = Doubtful, 4 = Unsatisfactory, X = Insufficient Data","id":"terephthalic-acid","url":"https://referencesource.org/chemical-elastomer-material-compatibility/terephthalic-acid/","source":"https://mykin.com/rubber-chemical-resistance-chart-6","source_quote":"Terephthalic Acid | 3 | 1 | 1 | 1 | 2 | 1 | 4 | 1 | 3 | 4 | 1 | X | 1 |","verified_fields":["aflas","butyl","chemical","epdm","fluorosilicone","hypalon","kalrez","neoprene","nitrile","polyacrylate","polyurethane","rating_scale","sbr","silicone","viton"]},{"chemical":"Terpineol","nitrile":"2","epdm":"3","neoprene":"4","sbr":"4","silicone":"X","butyl":"3","polyacrylate":"X","hypalon":"4","viton":"1","polyurethane":"2","fluorosilicone":"1","aflas":"X","kalrez":"1","rating_scale":"1 = Satisfactory, 2 = Fair, 3 = Doubtful, 4 = Unsatisfactory, X = Insufficient Data","id":"terpineol","url":"https://referencesource.org/chemical-elastomer-material-compatibility/terpineol/","source":"https://mykin.com/rubber-chemical-resistance-chart-6","source_quote":"Terpineol | 2 | 3 | 4 | 4 | X | 3 | X | 4 | 1 | 2 | 1 | X | 1 |","verified_fields":["aflas","butyl","chemical","epdm","fluorosilicone","hypalon","kalrez","neoprene","nitrile","polyacrylate","polyurethane","rating_scale","sbr","silicone","viton"]},{"chemical":"Terpinyl Acetate","nitrile":"2","epdm":"4","neoprene":"4","sbr":"4","silicone":"X","butyl":"4","polyacrylate":"4","hypalon":"4","viton":"1","polyurethane":"3","fluorosilicone":"2","aflas":"X","kalrez":"1","rating_scale":"1 = Satisfactory, 2 = Fair, 3 = Doubtful, 4 = Unsatisfactory, X = Insufficient Data","id":"terpinyl-acetate","url":"https://referencesource.org/chemical-elastomer-material-compatibility/terpinyl-acetate/","source":"https://mykin.com/rubber-chemical-resistance-chart-6","source_quote":"Terpinyl Acetate | 2 | 4 | 4 | 4 | X | 4 | 4 | 4 | 1 | 3 | 2 | X | 1 |","verified_fields":["aflas","butyl","chemical","epdm","fluorosilicone","hypalon","kalrez","neoprene","nitrile","polyacrylate","polyurethane","rating_scale","sbr","silicone","viton"]},{"chemical":"Tertiary Amyl Methyl Ether (TAME)","nitrile":"X","epdm":"X","neoprene":"X","sbr":"X","silicone":"X","butyl":"X","polyacrylate":"X","hypalon":"X","viton":"X","polyurethane":"X","fluorosilicone":"X","aflas":"X","kalrez":"1","rating_scale":"1 = Satisfactory, 2 = Fair, 3 = Doubtful, 4 = Unsatisfactory, X = Insufficient Data","id":"tertiary-amyl-methyl-ether-tame","url":"https://referencesource.org/chemical-elastomer-material-compatibility/tertiary-amyl-methyl-ether-tame/","source":"https://mykin.com/rubber-chemical-resistance-chart-6","source_quote":"Tertiary Amyl Methyl Ether (TAME) | X | X | X | X | X | X | X | X | X | X | X | X | 1 |","verified_fields":["aflas","butyl","chemical","epdm","fluorosilicone","hypalon","kalrez","neoprene","nitrile","polyacrylate","polyurethane","rating_scale","sbr","silicone","viton"]},{"chemical":"Tertiary Butyl Catechol or p-tert-butylcatechol","nitrile":"4","epdm":"2","neoprene":"2","sbr":"2","silicone":"X","butyl":"2","polyacrylate":"4","hypalon":"2","viton":"1","polyurethane":"4","fluorosilicone":"1","aflas":"X","kalrez":"1","rating_scale":"1 = Satisfactory, 2 = Fair, 3 = Doubtful, 4 = Unsatisfactory, X = Insufficient Data","id":"tertiary-butyl-catechol-or-p-tert-butylcatechol","url":"https://referencesource.org/chemical-elastomer-material-compatibility/tertiary-butyl-catechol-or-p-tert-butylcatechol/","source":"https://mykin.com/rubber-chemical-resistance-chart-6","source_quote":"Tertiary Butyl Catechol or p-tert-butylcatechol | 4 | 2 | 2 | 2 | X | 2 | 4 | 2 | 1 | 4 | 1 | X | 1 |","verified_fields":["aflas","butyl","chemical","epdm","fluorosilicone","hypalon","kalrez","neoprene","nitrile","polyacrylate","polyurethane","rating_scale","sbr","silicone","viton"]},{"chemical":"Tertiary Butyl Mercaptan","nitrile":"4","epdm":"4","neoprene":"X","sbr":"X","silicone":"X","butyl":"X","polyacrylate":"X","hypalon":"X","viton":"1","polyurethane":"X","fluorosilicone":"X","aflas":"X","kalrez":"1","rating_scale":"1 = Satisfactory, 2 = Fair, 3 = Doubtful, 4 = Unsatisfactory, X = Insufficient Data","id":"tertiary-butyl-mercaptan","url":"https://referencesource.org/chemical-elastomer-material-compatibility/tertiary-butyl-mercaptan/","source":"https://mykin.com/rubber-chemical-resistance-chart-6","source_quote":"Tertiary Butyl Mercaptan | 4 | 4 | X | X | X | X | X | X | 1 | X | X | X | 1 |","verified_fields":["aflas","butyl","chemical","epdm","fluorosilicone","hypalon","kalrez","neoprene","nitrile","polyacrylate","polyurethane","rating_scale","sbr","silicone","viton"]},{"chemical":"Tetrabromoethane","nitrile":"4","epdm":"4","neoprene":"4","sbr":"4","silicone":"4","butyl":"4","polyacrylate":"4","hypalon":"4","viton":"1","polyurethane":"X","fluorosilicone":"2","aflas":"X","kalrez":"1","rating_scale":"1 = Satisfactory, 2 = Fair, 3 = Doubtful, 4 = Unsatisfactory, X = Insufficient Data","id":"tetrabromoethane","url":"https://referencesource.org/chemical-elastomer-material-compatibility/tetrabromoethane/","source":"https://mykin.com/rubber-chemical-resistance-chart-6","source_quote":"Tetrabromoethane | 4 | 4 | 4 | 4 | 4 | 4 | 4 | 4 | 1 | X | 2 | X | 1 |","verified_fields":["aflas","butyl","chemical","epdm","fluorosilicone","hypalon","kalrez","neoprene","nitrile","polyacrylate","polyurethane","rating_scale","sbr","silicone","viton"]},{"chemical":"Tetrabromomethane","nitrile":"2","epdm":"4","neoprene":"4","sbr":"4","silicone":"X","butyl":"4","polyacrylate":"4","hypalon":"4","viton":"1","polyurethane":"3","fluorosilicone":"2","aflas":"X","kalrez":"1","rating_scale":"1 = Satisfactory, 2 = Fair, 3 = Doubtful, 4 = Unsatisfactory, X = Insufficient Data","id":"tetrabromomethane","url":"https://referencesource.org/chemical-elastomer-material-compatibility/tetrabromomethane/","source":"https://mykin.com/rubber-chemical-resistance-chart-6","source_quote":"Tetrabromomethane | 2 | 4 | 4 | 4 | X | 4 | 4 | 4 | 1 | 3 | 2 | X | 1 |","verified_fields":["aflas","butyl","chemical","epdm","fluorosilicone","hypalon","kalrez","neoprene","nitrile","polyacrylate","polyurethane","rating_scale","sbr","silicone","viton"]},{"chemical":"Tetrabutyl Titanate","nitrile":"2","epdm":"1","neoprene":"2","sbr":"2","silicone":"4","butyl":"2","polyacrylate":"X","hypalon":"4","viton":"1","polyurethane":"X","fluorosilicone":"4","aflas":"X","kalrez":"1","rating_scale":"1 = Satisfactory, 2 = Fair, 3 = Doubtful, 4 = Unsatisfactory, X = Insufficient Data","id":"tetrabutyl-titanate","url":"https://referencesource.org/chemical-elastomer-material-compatibility/tetrabutyl-titanate/","source":"https://mykin.com/rubber-chemical-resistance-chart-6","source_quote":"Tetrabutyl Titanate | 2 | 1 | 2 | 2 | 4 | 2 | X | 4 | 1 | X | 4 | X | 1 |","verified_fields":["aflas","butyl","chemical","epdm","fluorosilicone","hypalon","kalrez","neoprene","nitrile","polyacrylate","polyurethane","rating_scale","sbr","silicone","viton"]},{"chemical":"Tetrachloroethylene","nitrile":"4","epdm":"4","neoprene":"4","sbr":"4","silicone":"4","butyl":"4","polyacrylate":"4","hypalon":"4","viton":"1","polyurethane":"4","fluorosilicone":"2","aflas":"X","kalrez":"1","rating_scale":"1 = Satisfactory, 2 = Fair, 3 = Doubtful, 4 = Unsatisfactory, X = Insufficient Data","id":"tetrachloroethylene","url":"https://referencesource.org/chemical-elastomer-material-compatibility/tetrachloroethylene/","source":"https://mykin.com/rubber-chemical-resistance-chart-6","source_quote":"Tetrachloroethylene | 4 | 4 | 4 | 4 | 4 | 4 | 4 | 4 | 1 | 4 | 2 | X | 1 |","verified_fields":["aflas","butyl","chemical","epdm","fluorosilicone","hypalon","kalrez","neoprene","nitrile","polyacrylate","polyurethane","rating_scale","sbr","silicone","viton"]},{"chemical":"Tetrachoroethane","nitrile":"4","epdm":"4","neoprene":"4","sbr":"4","silicone":"X","butyl":"4","polyacrylate":"4","hypalon":"4","viton":"1","polyurethane":"4","fluorosilicone":"2","aflas":"X","kalrez":"1","rating_scale":"1 = Satisfactory, 2 = Fair, 3 = Doubtful, 4 = Unsatisfactory, X = Insufficient Data","id":"tetrachoroethane","url":"https://referencesource.org/chemical-elastomer-material-compatibility/tetrachoroethane/","source":"https://mykin.com/rubber-chemical-resistance-chart-6","source_quote":"Tetrachoroethane | 4 | 4 | 4 | 4 | X | 4 | 4 | 4 | 1 | 4 | 2 | X | 1 |","verified_fields":["aflas","butyl","chemical","epdm","fluorosilicone","hypalon","kalrez","neoprene","nitrile","polyacrylate","polyurethane","rating_scale","sbr","silicone","viton"]},{"chemical":"Tetraethyl Lead","nitrile":"2","epdm":"4","neoprene":"2","sbr":"4","silicone":"X","butyl":"4","polyacrylate":"X","hypalon":"4","viton":"1","polyurethane":"X","fluorosilicone":"2","aflas":"X","kalrez":"1","rating_scale":"1 = Satisfactory, 2 = Fair, 3 = Doubtful, 4 = Unsatisfactory, X = Insufficient Data","id":"tetraethyl-lead","url":"https://referencesource.org/chemical-elastomer-material-compatibility/tetraethyl-lead/","source":"https://mykin.com/rubber-chemical-resistance-chart-6","source_quote":"Tetraethyl Lead | 2 | 4 | 2 | 4 | X | 4 | X | 4 | 1 | X | 2 | X | 1 |","verified_fields":["aflas","butyl","chemical","epdm","fluorosilicone","hypalon","kalrez","neoprene","nitrile","polyacrylate","polyurethane","rating_scale","sbr","silicone","viton"]},{"chemical":"Tetraethyl Lead “Blend”","nitrile":"2","epdm":"4","neoprene":"4","sbr":"4","silicone":"X","butyl":"4","polyacrylate":"X","hypalon":"4","viton":"1","polyurethane":"X","fluorosilicone":"2","aflas":"X","kalrez":"1","rating_scale":"1 = Satisfactory, 2 = Fair, 3 = Doubtful, 4 = Unsatisfactory, X = Insufficient Data","id":"tetraethyl-lead-blend","url":"https://referencesource.org/chemical-elastomer-material-compatibility/tetraethyl-lead-blend/","source":"https://mykin.com/rubber-chemical-resistance-chart-6","source_quote":"Tetraethyl Lead “Blend” | 2 | 4 | 4 | 4 | X | 4 | X | 4 | 1 | X | 2 | X | 1 |","verified_fields":["aflas","butyl","chemical","epdm","fluorosilicone","hypalon","kalrez","neoprene","nitrile","polyacrylate","polyurethane","rating_scale","sbr","silicone","viton"]},{"chemical":"Tetraethyl Orthosilicate (TEOS)","nitrile":"X","epdm":"X","neoprene":"X","sbr":"X","silicone":"X","butyl":"X","polyacrylate":"X","hypalon":"X","viton":"X","polyurethane":"X","fluorosilicone":"X","aflas":"X","kalrez":"1","rating_scale":"1 = Satisfactory, 2 = Fair, 3 = Doubtful, 4 = Unsatisfactory, X = Insufficient Data","id":"tetraethyl-orthosilicate-teos","url":"https://referencesource.org/chemical-elastomer-material-compatibility/tetraethyl-orthosilicate-teos/","source":"https://mykin.com/rubber-chemical-resistance-chart-6","source_quote":"Tetraethyl Orthosilicate (TEOS) | X | X | X | X | X | X | X | X | X | X | X | X | 1 |","verified_fields":["aflas","butyl","chemical","epdm","fluorosilicone","hypalon","kalrez","neoprene","nitrile","polyacrylate","polyurethane","rating_scale","sbr","silicone","viton"]},{"chemical":"Tetrahydrofuran","nitrile":"4","epdm":"2","neoprene":"4","sbr":"4","silicone":"4","butyl":"2","polyacrylate":"4","hypalon":"4","viton":"4","polyurethane":"3","fluorosilicone":"4","aflas":"X","kalrez":"1","rating_scale":"1 = Satisfactory, 2 = Fair, 3 = Doubtful, 4 = Unsatisfactory, X = Insufficient Data","id":"tetrahydrofuran","url":"https://referencesource.org/chemical-elastomer-material-compatibility/tetrahydrofuran/","source":"https://mykin.com/rubber-chemical-resistance-chart-6","source_quote":"Tetrahydrofuran | 4 | 2 | 4 | 4 | 4 | 2 | 4 | 4 | 4 | 3 | 4 | X | 1 |","verified_fields":["aflas","butyl","chemical","epdm","fluorosilicone","hypalon","kalrez","neoprene","nitrile","polyacrylate","polyurethane","rating_scale","sbr","silicone","viton"]},{"chemical":"Tetralin","nitrile":"4","epdm":"4","neoprene":"4","sbr":"4","silicone":"4","butyl":"4","polyacrylate":"X","hypalon":"4","viton":"1","polyurethane":"X","fluorosilicone":"1","aflas":"X","kalrez":"1","rating_scale":"1 = Satisfactory, 2 = Fair, 3 = Doubtful, 4 = Unsatisfactory, X = Insufficient Data","id":"tetralin","url":"https://referencesource.org/chemical-elastomer-material-compatibility/tetralin/","source":"https://mykin.com/rubber-chemical-resistance-chart-6","source_quote":"Tetralin | 4 | 4 | 4 | 4 | 4 | 4 | X | 4 | 1 | X | 1 | X | 1 |","verified_fields":["aflas","butyl","chemical","epdm","fluorosilicone","hypalon","kalrez","neoprene","nitrile","polyacrylate","polyurethane","rating_scale","sbr","silicone","viton"]},{"chemical":"Tetramethyl Ammonium Hydroxide","nitrile":"3","epdm":"1","neoprene":"1","sbr":"1","silicone":"2","butyl":"1","polyacrylate":"4","hypalon":"1","viton":"3","polyurethane":"4","fluorosilicone":"1","aflas":"X","kalrez":"1","rating_scale":"1 = Satisfactory, 2 = Fair, 3 = Doubtful, 4 = Unsatisfactory, X = Insufficient Data","id":"tetramethyl-ammonium-hydroxide","url":"https://referencesource.org/chemical-elastomer-material-compatibility/tetramethyl-ammonium-hydroxide/","source":"https://mykin.com/rubber-chemical-resistance-chart-6",
