Repository: joelp22-maker/referencesource-data

# Chemical resistance ratings for common elastomers

The compatibility rating of a chemical against thirteen common elastomer families, as published in an industry chemical resistance chart. Each record is one chemical carrying its rating for Nitrile (NBR), EPDM, Neoprene (CR), SBR, Silicone (VMQ), Butyl (IIR), Polyacrylate (ACM), Hypalon (CSM), Viton (FKM), Polyurethane (AU/EU), Fluorosilicone (FVMQ), Aflas (TFE/P), and Kalrez (FFKM). Answers 'is Viton compatible with acetone', 'which elastomer resists sulfuric acid', 'can I use EPDM with gasoline', and 'Nitrile vs EPDM for sodium hydroxide'.

File: chemical-elastomer-material-compatibility/data.json (part 38 of 41)
"source_quote":"Tetramethyl Ammonium Hydroxide | 3 | 1 | 1 | 1 | 2 | 1 | 4 | 1 | 3 | 4 | 1 | X | 1 |","verified_fields":["aflas","butyl","chemical","epdm","fluorosilicone","hypalon","kalrez","neoprene","nitrile","polyacrylate","polyurethane","rating_scale","sbr","silicone","viton"]},{"chemical":"Tetramethylcyclotetrasiloxane (TMCTS)","nitrile":"X","epdm":"X","neoprene":"X","sbr":"X","silicone":"X","butyl":"X","polyacrylate":"X","hypalon":"X","viton":"X","polyurethane":"X","fluorosilicone":"X","aflas":"X","kalrez":"1","rating_scale":"1 = Satisfactory, 2 = Fair, 3 = Doubtful, 4 = Unsatisfactory, X = Insufficient Data","id":"tetramethylcyclotetrasiloxane-tmcts","url":"https://referencesource.org/chemical-elastomer-material-compatibility/tetramethylcyclotetrasiloxane-tmcts/","source":"https://mykin.com/rubber-chemical-resistance-chart-6","source_quote":"Tetramethylcyclotetrasiloxane (TMCTS) | X | X | X | X | X | X | X | X | X | X | X | X | 1 |","verified_fields":["aflas","butyl","chemical","epdm","fluorosilicone","hypalon","kalrez","neoprene","nitrile","polyacrylate","polyurethane","rating_scale","sbr","silicone","viton"]},{"chemical":"Tetramethyldihydropyridine","nitrile":"2","epdm":"4","neoprene":"4","sbr":"4","silicone":"X","butyl":"4","polyacrylate":"4","hypalon":"4","viton":"1","polyurethane":"3","fluorosilicone":"2","aflas":"X","kalrez":"1","rating_scale":"1 = Satisfactory, 2 = Fair, 3 = Doubtful, 4 = Unsatisfactory, X = Insufficient Data","id":"tetramethyldihydropyridine","url":"https://referencesource.org/chemical-elastomer-material-compatibility/tetramethyldihydropyridine/","source":"https://mykin.com/rubber-chemical-resistance-chart-6","source_quote":"Tetramethyldihydropyridine | 2 | 4 | 4 | 4 | X | 4 | 4 | 4 | 1 | 3 | 2 | X | 1 |","verified_fields":["aflas","butyl","chemical","epdm","fluorosilicone","hypalon","kalrez","neoprene","nitrile","polyacrylate","polyurethane","rating_scale","sbr","silicone","viton"]},{"chemical":"Tetraphosphoglucosate","nitrile":"3","epdm":"1","neoprene":"1","sbr":"1","silicone":"2","butyl":"1","polyacrylate":"4","hypalon":"1","viton":"3","polyurethane":"4","fluorosilicone":"1","aflas":"X","kalrez":"1","rating_scale":"1 = Satisfactory, 2 = Fair, 3 = Doubtful, 4 = Unsatisfactory, X = Insufficient Data","id":"tetraphosphoglucosate","url":"https://referencesource.org/chemical-elastomer-material-compatibility/tetraphosphoglucosate/","source":"https://mykin.com/rubber-chemical-resistance-chart-6","source_quote":"Tetraphosphoglucosate | 3 | 1 | 1 | 1 | 2 | 1 | 4 | 1 | 3 | 4 | 1 | X | 1 |","verified_fields":["aflas","butyl","chemical","epdm","fluorosilicone","hypalon","kalrez","neoprene","nitrile","polyacrylate","polyurethane","rating_scale","sbr","silicone","viton"]},{"chemical":"Tetraphosphoric Acid","nitrile":"X","epdm":"X","neoprene":"X","sbr":"X","silicone":"X","butyl":"X","polyacrylate":"X","hypalon":"X","viton":"X","polyurethane":"X","fluorosilicone":"X","aflas":"X","kalrez":"1","rating_scale":"1 = Satisfactory, 2 = Fair, 3 = Doubtful, 4 = Unsatisfactory, X = Insufficient Data","id":"tetraphosphoric-acid","url":"https://referencesource.org/chemical-elastomer-material-compatibility/tetraphosphoric-acid/","source":"https://mykin.com/rubber-chemical-resistance-chart-6","source_quote":"Tetraphosphoric Acid | X | X | X | X | X | X | X | X | X | X | X | X | 1 |","verified_fields":["aflas","butyl","chemical","epdm","fluorosilicone","hypalon","kalrez","neoprene","nitrile","polyacrylate","polyurethane","rating_scale","sbr","silicone","viton"]},{"chemical":"Texaco 3450 Gear Oil","nitrile":"1","epdm":"4","neoprene":"4","sbr":"4","silicone":"4","butyl":"4","polyacrylate":"1","hypalon":"4","viton":"1","polyurethane":"1","fluorosilicone":"1","aflas":"X","kalrez":"1","rating_scale":"1 = Satisfactory, 2 = Fair, 3 = Doubtful, 4 = Unsatisfactory, X = Insufficient Data","id":"texaco-3450-gear-oil","url":"https://referencesource.org/chemical-elastomer-material-compatibility/texaco-3450-gear-oil/","source":"https://mykin.com/rubber-chemical-resistance-chart-6","source_quote":"Texaco 3450 Gear Oil | 1 | 4 | 4 | 4 | 4 | 4 | 1 | 4 | 1 | 1 | 1 | X | 1 |","verified_fields":["aflas","butyl","chemical","epdm","fluorosilicone","hypalon","kalrez","neoprene","nitrile","polyacrylate","polyurethane","rating_scale","sbr","silicone","viton"]},{"chemical":"Texaco Capella A and AA","nitrile":"1","epdm":"4","neoprene":"2","sbr":"4","silicone":"4","butyl":"4","polyacrylate":"1","hypalon":"4","viton":"1","polyurethane":"2","fluorosilicone":"1","aflas":"X","kalrez":"1","rating_scale":"1 = Satisfactory, 2 = Fair, 3 = Doubtful, 4 = Unsatisfactory, X = Insufficient Data","id":"texaco-capella-a-and-aa","url":"https://referencesource.org/chemical-elastomer-material-compatibility/texaco-capella-a-and-aa/","source":"https://mykin.com/rubber-chemical-resistance-chart-6","source_quote":"Texaco Capella A and AA | 1 | 4 | 2 | 4 | 4 | 4 | 1 | 4 | 1 | 2 | 1 | X | 1 |","verified_fields":["aflas","butyl","chemical","epdm","fluorosilicone","hypalon","kalrez","neoprene","nitrile","polyacrylate","polyurethane","rating_scale","sbr","silicone","viton"]},{"chemical":"Texaco Meropa 220 (No Lead)","nitrile":"1","epdm":"4","neoprene":"2","sbr":"4","silicone":"4","butyl":"4","polyacrylate":"1","hypalon":"4","viton":"1","polyurethane":"2","fluorosilicone":"1","aflas":"X","kalrez":"1","rating_scale":"1 = Satisfactory, 2 = Fair, 3 = Doubtful, 4 = Unsatisfactory, X = Insufficient Data","id":"texaco-meropa-220-no-lead","url":"https://referencesource.org/chemical-elastomer-material-compatibility/texaco-meropa-220-no-lead/","source":"https://mykin.com/rubber-chemical-resistance-chart-6","source_quote":"Texaco Meropa 220 (No Lead) | 1 | 4 | 2 | 4 | 4 | 4 | 1 | 4 | 1 | 2 | 1 | X | 1 |","verified_fields":["aflas","butyl","chemical","epdm","fluorosilicone","hypalon","kalrez","neoprene","nitrile","polyacrylate","polyurethane","rating_scale","sbr","silicone","viton"]},{"chemical":"Texaco Regal B","nitrile":"1","epdm":"4","neoprene":"4","sbr":"4","silicone":"4","butyl":"4","polyacrylate":"1","hypalon":"4","viton":"1","polyurethane":"1","fluorosilicone":"1","aflas":"X","kalrez":"1","rating_scale":"1 = Satisfactory, 2 = Fair, 3 = Doubtful, 4 = Unsatisfactory, X = Insufficient Data","id":"texaco-regal-b","url":"https://referencesource.org/chemical-elastomer-material-compatibility/texaco-regal-b/","source":"https://mykin.com/rubber-chemical-resistance-chart-6","source_quote":"Texaco Regal B | 1 | 4 | 4 | 4 | 4 | 4 | 1 | 4 | 1 | 1 | 1 | X | 1 |","verified_fields":["aflas","butyl","chemical","epdm","fluorosilicone","hypalon","kalrez","neoprene","nitrile","polyacrylate","polyurethane","rating_scale","sbr","silicone","viton"]},{"chemical":"Texaco Uni-Temp Grease","nitrile":"1","epdm":"4","neoprene":"2","sbr":"4","silicone":"2","butyl":"4","polyacrylate":"1","hypalon":"4","viton":"1","polyurethane":"1","fluorosilicone":"1","aflas":"X","kalrez":"1","rating_scale":"1 = Satisfactory, 2 = Fair, 3 = Doubtful, 4 = Unsatisfactory, X = Insufficient Data","id":"texaco-uni-temp-grease","url":"https://referencesource.org/chemical-elastomer-material-compatibility/texaco-uni-temp-grease/","source":"https://mykin.com/rubber-chemical-resistance-chart-6","source_quote":"Texaco Uni-Temp Grease | 1 | 4 | 2 | 4 | 2 | 4 | 1 | 4 | 1 | 1 | 1 | X | 1 |","verified_fields":["aflas","butyl","chemical","epdm","fluorosilicone","hypalon","kalrez","neoprene","nitrile","polyacrylate","polyurethane","rating_scale","sbr","silicone","viton"]},{"chemical":"Texamatic “A” 1581 Fluid","nitrile":"1","epdm":"4","neoprene":"2","sbr":"4","silicone":"4","butyl":"4","polyacrylate":"1","hypalon":"4","viton":"1","polyurethane":"2","fluorosilicone":"2","aflas":"X","kalrez":"1","rating_scale":"1 = Satisfactory, 2 = Fair, 3 = Doubtful, 4 = Unsatisfactory, X = Insufficient Data","id":"texamatic-a-1581-fluid","url":"https://referencesource.org/chemical-elastomer-material-compatibility/texamatic-a-1581-fluid/","source":"https://mykin.com/rubber-chemical-resistance-chart-6","source_quote":"Texamatic “A” 1581 Fluid | 1 | 4 | 2 | 4 | 4 | 4 | 1 | 4 | 1 | 2 | 2 | X | 1 |","verified_fields":["aflas","butyl","chemical","epdm","fluorosilicone","hypalon","kalrez","neoprene","nitrile","polyacrylate","polyurethane","rating_scale","sbr","silicone","viton"]},{"chemical":"Texamatic “A” 3401 Fluid","nitrile":"1","epdm":"4","neoprene":"2","sbr":"4","silicone":"4","butyl":"4","polyacrylate":"1","hypalon":"4","viton":"1","polyurethane":"2","fluorosilicone":"2","aflas":"X","kalrez":"1","rating_scale":"1 = Satisfactory, 2 = Fair, 3 = Doubtful, 4 = Unsatisfactory, X = Insufficient Data","id":"texamatic-a-3401-fluid","url":"https://referencesource.org/chemical-elastomer-material-compatibility/texamatic-a-3401-fluid/","source":"https://mykin.com/rubber-chemical-resistance-chart-6","source_quote":"Texamatic “A” 3401 Fluid | 1 | 4 | 2 | 4 | 4 | 4 | 1 | 4 | 1 | 2 | 2 | X | 1 |","verified_fields":["aflas","butyl","chemical","epdm","fluorosilicone","hypalon","kalrez","neoprene","nitrile","polyacrylate","polyurethane","rating_scale","sbr","silicone","viton"]},{"chemical":"Texamatic “A” 3525 Fluid","nitrile":"1","epdm":"4","neoprene":"2","sbr":"4","silicone":"4","butyl":"4","polyacrylate":"1","hypalon":"4","viton":"1","polyurethane":"2","fluorosilicone":"2","aflas":"X","kalrez":"1","rating_scale":"1 = Satisfactory, 2 = Fair, 3 = Doubtful, 4 = Unsatisfactory, X = Insufficient Data","id":"texamatic-a-3525-fluid","url":"https://referencesource.org/chemical-elastomer-material-compatibility/texamatic-a-3525-fluid/","source":"https://mykin.com/rubber-chemical-resistance-chart-6","source_quote":"Texamatic “A” 3525 Fluid | 1 | 4 | 2 | 4 | 4 | 4 | 1 | 4 | 1 | 2 | 2 | X | 1 |","verified_fields":["aflas","butyl","chemical","epdm","fluorosilicone","hypalon","kalrez","neoprene","nitrile","polyacrylate","polyurethane","rating_scale","sbr","silicone","viton"]},{"chemical":"Texamatic “A” 3528 Fluid","nitrile":"1","epdm":"4","neoprene":"2","sbr":"4","silicone":"4","butyl":"4","polyacrylate":"1","hypalon":"4","viton":"1","polyurethane":"2","fluorosilicone":"2","aflas":"X","kalrez":"1","rating_scale":"1 = Satisfactory, 2 = Fair, 3 = Doubtful, 4 = Unsatisfactory, X = Insufficient Data","id":"texamatic-a-3528-fluid","url":"https://referencesource.org/chemical-elastomer-material-compatibility/texamatic-a-3528-fluid/","source":"https://mykin.com/rubber-chemical-resistance-chart-6","source_quote":"Texamatic “A” 3528 Fluid | 1 | 4 | 2 | 4 | 4 | 4 | 1 | 4 | 1 | 2 | 2 | X | 1 |","verified_fields":["aflas","butyl","chemical","epdm","fluorosilicone","hypalon","kalrez","neoprene","nitrile","polyacrylate","polyurethane","rating_scale","sbr","silicone","viton"]},{"chemical":"Texamatic “A” Transmission Oil","nitrile":"1","epdm":"4","neoprene":"2","sbr":"4","silicone":"4","butyl":"4","polyacrylate":"1","hypalon":"4","viton":"1","polyurethane":"2","fluorosilicone":"2","aflas":"X","kalrez":"1","rating_scale":"1 = Satisfactory, 2 = Fair, 3 = Doubtful, 4 = Unsatisfactory, X = Insufficient Data","id":"texamatic-a-transmission-oil","url":"https://referencesource.org/chemical-elastomer-material-compatibility/texamatic-a-transmission-oil/","source":"https://mykin.com/rubber-chemical-resistance-chart-6","source_quote":"Texamatic “A” Transmission Oil | 1 | 4 | 2 | 4 | 4 | 4 | 1 | 4 | 1 | 2 | 2 | X | 1 |","verified_fields":["aflas","butyl","chemical","epdm","fluorosilicone","hypalon","kalrez","neoprene","nitrile","polyacrylate","polyurethane","rating_scale","sbr","silicone","viton"]},{"chemical":"Texas 1500 Oil","nitrile":"1","epdm":"4","neoprene":"2","sbr":"4","silicone":"2","butyl":"4","polyacrylate":"1","hypalon":"4","viton":"1","polyurethane":"1","fluorosilicone":"1","aflas":"X","kalrez":"1","rating_scale":"1 = Satisfactory, 2 = Fair, 3 = Doubtful, 4 = Unsatisfactory, X = Insufficient Data","id":"texas-1500-oil","url":"https://referencesource.org/chemical-elastomer-material-compatibility/texas-1500-oil/","source":"https://mykin.com/rubber-chemical-resistance-chart-6","source_quote":"Texas 1500 Oil | 1 | 4 | 2 | 4 | 2 | 4 | 1 | 4 | 1 | 1 | 1 | X | 1 |","verified_fields":["aflas","butyl","chemical","epdm","fluorosilicone","hypalon","kalrez","neoprene","nitrile","polyacrylate","polyurethane","rating_scale","sbr","silicone","viton"]},{"chemical":"Therminol 44","nitrile":"4","epdm":"4","neoprene":"4","sbr":"X","silicone":"4","butyl":"4","polyacrylate":"4","hypalon":"X","viton":"1","polyurethane":"X","fluorosilicone":"X","aflas":"X","kalrez":"1","rating_scale":"1 = Satisfactory, 2 = Fair, 3 = Doubtful, 4 = Unsatisfactory, X = Insufficient Data","id":"therminol-44","url":"https://referencesource.org/chemical-elastomer-material-compatibility/therminol-44/","source":"https://mykin.com/rubber-chemical-resistance-chart-6","source_quote":"Therminol 44 | 4 | 4 | 4 | X | 4 | 4 | 4 | X | 1 | X | X | X | 1 |","verified_fields":["aflas","butyl","chemical","epdm","fluorosilicone","hypalon","kalrez","neoprene","nitrile","polyacrylate","polyurethane","rating_scale","sbr","silicone","viton"]},{"chemical":"Therminol 55","nitrile":"2","epdm":"4","neoprene":"4","sbr":"X","silicone":"4","butyl":"4","polyacrylate":"2","hypalon":"X","viton":"1","polyurethane":"X","fluorosilicone":"X","aflas":"X","kalrez":"1","rating_scale":"1 = Satisfactory, 2 = Fair, 3 = Doubtful, 4 = Unsatisfactory, X = Insufficient Data","id":"therminol-55","url":"https://referencesource.org/chemical-elastomer-material-compatibility/therminol-55/","source":"https://mykin.com/rubber-chemical-resistance-chart-6","source_quote":"Therminol 55 | 2 | 4 | 4 | X | 4 | 4 | 2 | X | 1 | X | X | X | 1 |","verified_fields":["aflas","butyl","chemical","epdm","fluorosilicone","hypalon","kalrez","neoprene","nitrile","polyacrylate","polyurethane","rating_scale","sbr","silicone","viton"]},{"chemical":"Therminol 66","nitrile":"X","epdm":"X","neoprene":"X","sbr":"X","silicone":"X","butyl":"X","polyacrylate":"X","hypalon":"X","viton":"X","polyurethane":"X","fluorosilicone":"X","aflas":"X","kalrez":"1","rating_scale":"1 = Satisfactory, 2 = Fair, 3 = Doubtful, 4 = Unsatisfactory, X = Insufficient Data","id":"therminol-66","url":"https://referencesource.org/chemical-elastomer-material-compatibility/therminol-66/","source":"https://mykin.com/rubber-chemical-resistance-chart-6","source_quote":"Therminol 66 | X | X | X | X | X | X | X | X | X | X | X | X | 1 |","verified_fields":["aflas","butyl","chemical","epdm","fluorosilicone","hypalon","kalrez","neoprene","nitrile","polyacrylate","polyurethane","rating_scale","sbr","silicone","viton"]},{"chemical":"Therminol FR","nitrile":"X","epdm":"X","neoprene":"X","sbr":"X","silicone":"X","butyl":"X","polyacrylate":"X","hypalon":"X","viton":"X","polyurethane":"X","fluorosilicone":"X","aflas":"X","kalrez":"1","rating_scale":"1 = Satisfactory, 2 = Fair, 3 = Doubtful, 4 = Unsatisfactory, X = Insufficient Data","id":"therminol-fr","url":"https://referencesource.org/chemical-elastomer-material-compatibility/therminol-fr/","source":"https://mykin.com/rubber-chemical-resistance-chart-6","source_quote":"Therminol FR | X | X | X | X | X | X | X | X | X | X | X | X | 1 |","verified_fields":["aflas","butyl","chemical","epdm","fluorosilicone","hypalon","kalrez","neoprene","nitrile","polyacrylate","polyurethane","rating_scale","sbr","silicone","viton"]},{"chemical":"Therminol VP-1, 60, 65","nitrile":"4","epdm":"4","neoprene":"4","sbr":"X","silicone":"2","butyl":"4","polyacrylate":"4","hypalon":"X","viton":"1","polyurethane":"X","fluorosilicone":"X","aflas":"X","kalrez":"1","rating_scale":"1 = Satisfactory, 2 = Fair, 3 = Doubtful, 4 = Unsatisfactory, X = Insufficient Data","id":"therminol-vp-1-60-65","url":"https://referencesource.org/chemical-elastomer-material-compatibility/therminol-vp-1-60-65/","source":"https://mykin.com/rubber-chemical-resistance-chart-6","source_quote":"Therminol VP-1, 60, 65 | 4 | 4 | 4 | X | 2 | 4 | 4 | X | 1 | X | X | X | 1 |","verified_fields":["aflas","butyl","chemical","epdm","fluorosilicone","hypalon","kalrez","neoprene","nitrile","polyacrylate","polyurethane","rating_scale","sbr","silicone","viton"]},{"chemical":"Thio Acid Chloride","nitrile":"X","epdm":"X","neoprene":"X","sbr":"X","silicone":"X","butyl":"X","polyacrylate":"X","hypalon":"X","viton":"X","polyurethane":"X","fluorosilicone":"X","aflas":"X","kalrez":"1","rating_scale":"1 = Satisfactory, 2 = Fair, 3 = Doubtful, 4 = Unsatisfactory, X = Insufficient Data","id":"thio-acid-chloride","url":"https://referencesource.org/chemical-elastomer-material-compatibility/thio-acid-chloride/","source":"https://mykin.com/rubber-chemical-resistance-chart-6","source_quote":"Thio Acid Chloride | X | X | X | X | X | X | X | X | X | X | X | X | 1 |","verified_fields":["aflas","butyl","chemical","epdm","fluorosilicone","hypalon","kalrez","neoprene","nitrile","polyacrylate","polyurethane","rating_scale","sbr","silicone","viton"]},{"chemical":"Thioamyl Alcohol","nitrile":"1","epdm":"4","neoprene":"2","sbr":"4","silicone":"2","butyl":"4","polyacrylate":"1","hypalon":"2","viton":"1","polyurethane":"1","fluorosilicone":"1","aflas":"X","kalrez":"1","rating_scale":"1 = Satisfactory, 2 = Fair, 3 = Doubtful, 4 = Unsatisfactory, X = Insufficient Data","id":"thioamyl-alcohol","url":"https://referencesource.org/chemical-elastomer-material-compatibility/thioamyl-alcohol/","source":"https://mykin.com/rubber-chemical-resistance-chart-6","source_quote":"Thioamyl Alcohol | 1 | 4 | 2 | 4 | 2 | 4 | 1 | 2 | 1 | 1 | 1 | X | 1 |","verified_fields":["aflas","butyl","chemical","epdm","fluorosilicone","hypalon","kalrez","neoprene","nitrile","polyacrylate","polyurethane","rating_scale","sbr","silicone","viton"]},{"chemical":"Thiodiacetic Acid","nitrile":"3","epdm":"1","neoprene":"1","sbr":"1","silicone":"2","butyl":"1","polyacrylate":"4","hypalon":"1","viton":"3","polyurethane":"4","fluorosilicone":"1","aflas":"X","kalrez":"1","rating_scale":"1 = Satisfactory, 2 = Fair, 3 = Doubtful, 4 = Unsatisfactory, X = Insufficient Data","id":"thiodiacetic-acid","url":"https://referencesource.org/chemical-elastomer-material-compatibility/thiodiacetic-acid/","source":"https://mykin.com/rubber-chemical-resistance-chart-6","source_quote":"Thiodiacetic Acid | 3 | 1 | 1 | 1 | 2 | 1 | 4 | 1 | 3 | 4 | 1 | X | 1 |","verified_fields":["aflas","butyl","chemical","epdm","fluorosilicone","hypalon","kalrez","neoprene","nitrile","polyacrylate","polyurethane","rating_scale","sbr","silicone","viton"]},{"chemical":"Thioethanol","nitrile":"3","epdm":"1","neoprene":"1","sbr":"1","silicone":"2","butyl":"1","polyacrylate":"4","hypalon":"1","viton":"3","polyurethane":"4","fluorosilicone":"1","aflas":"X","kalrez":"1","rating_scale":"1 = Satisfactory, 2 = Fair, 3 = Doubtful, 4 = Unsatisfactory, X = Insufficient Data","id":"thioethanol","url":"https://referencesource.org/chemical-elastomer-material-compatibility/thioethanol/","source":"https://mykin.com/rubber-chemical-resistance-chart-6","source_quote":"Thioethanol | 3 | 1 | 1 | 1 | 2 | 1 | 4 | 1 | 3 | 4 | 1 | X | 1 |","verified_fields":["aflas","butyl","chemical","epdm","fluorosilicone","hypalon","kalrez","neoprene","nitrile","polyacrylate","polyurethane","rating_scale","sbr","silicone","viton"]},{"chemical":"Thioglycolic Acid","nitrile":"3","epdm":"1","neoprene":"1","sbr":"1","silicone":"2","butyl":"1","polyacrylate":"4","hypalon":"1","viton":"3","polyurethane":"4","fluorosilicone":"1","aflas":"X","kalrez":"1","rating_scale":"1 = Satisfactory, 2 = Fair, 3 = Doubtful, 4 = Unsatisfactory, X = Insufficient Data","id":"thioglycolic-acid","url":"https://referencesource.org/chemical-elastomer-material-compatibility/thioglycolic-acid/","source":"https://mykin.com/rubber-chemical-resistance-chart-6","source_quote":"Thioglycolic Acid | 3 | 1 | 1 | 1 | 2 | 1 | 4 | 1 | 3 | 4 | 1 | X | 1 |","verified_fields":["aflas","butyl","chemical","epdm","fluorosilicone","hypalon","kalrez","neoprene","nitrile","polyacrylate","polyurethane","rating_scale","sbr","silicone","viton"]},{"chemical":"Thiokol TP-90B","nitrile":"4","epdm":"1","neoprene":"2","sbr":"4","silicone":"X","butyl":"1","polyacrylate":"X","hypalon":"2","viton":"1","polyurethane":"X","fluorosilicone":"2","aflas":"X","kalrez":"1","rating_scale":"1 = Satisfactory, 2 = Fair, 3 = Doubtful, 4 = Unsatisfactory, X = Insufficient Data","id":"thiokol-tp-90b","url":"https://referencesource.org/chemical-elastomer-material-compatibility/thiokol-tp-90b/","source":"https://mykin.com/rubber-chemical-resistance-chart-6","source_quote":"Thiokol TP-90B | 4 | 1 | 2 | 4 | X | 1 | X | 2 | 1 | X | 2 | X | 1 |","verified_fields":["aflas","butyl","chemical","epdm","fluorosilicone","hypalon","kalrez","neoprene","nitrile","polyacrylate","polyurethane","rating_scale","sbr","silicone","viton"]},{"chemical":"Thiokol TP-95","nitrile":"4","epdm":"1","neoprene":"2","sbr":"4","silicone":"X","butyl":"1","polyacrylate":"X","hypalon":"2","viton":"1","polyurethane":"X","fluorosilicone":"2","aflas":"X","kalrez":"1","rating_scale":"1 = Satisfactory, 2 = Fair, 3 = Doubtful, 4 = Unsatisfactory, X = Insufficient Data","id":"thiokol-tp-95","url":"https://referencesource.org/chemical-elastomer-material-compatibility/thiokol-tp-95/","source":"https://mykin.com/rubber-chemical-resistance-chart-6","source_quote":"Thiokol TP-95 | 4 | 1 | 2 | 4 | X | 1 | X | 2 | 1 | X | 2 | X | 1 |","verified_fields":["aflas","butyl","chemical","epdm","fluorosilicone","hypalon","kalrez","neoprene","nitrile","polyacrylate","polyurethane","rating_scale","sbr","silicone","viton"]},{"chemical":"Thionyl Chloride","nitrile":"2","epdm":"4","neoprene":"4","sbr":"4","silicone":"X","butyl":"4","polyacrylate":"4","hypalon":"4","viton":"1","polyurethane":"3","fluorosilicone":"2","aflas":"X","kalrez":"1","rating_scale":"1 = Satisfactory, 2 = Fair, 3 = Doubtful, 4 = Unsatisfactory, X = Insufficient Data","id":"thionyl-chloride","url":"https://referencesource.org/chemical-elastomer-material-compatibility/thionyl-chloride/","source":"https://mykin.com/rubber-chemical-resistance-chart-6","source_quote":"Thionyl Chloride | 2 | 4 | 4 | 4 | X | 4 | 4 | 4 | 1 | 3 | 2 | X | 1 |","verified_fields":["aflas","butyl","chemical","epdm","fluorosilicone","hypalon","kalrez","neoprene","nitrile","polyacrylate","polyurethane","rating_scale","sbr","silicone","viton"]},{"chemical":"Thiophene (Thiofuran)","nitrile":"2","epdm":"4","neoprene":"4","sbr":"4","silicone":"X","butyl":"4","polyacrylate":"4","hypalon":"4","viton":"1","polyurethane":"3","fluorosilicone":"2","aflas":"X","kalrez":"1","rating_scale":"1 = Satisfactory, 2 = Fair, 3 = Doubtful, 4 = Unsatisfactory, X = Insufficient Data","id":"thiophene-thiofuran","url":"https://referencesource.org/chemical-elastomer-material-compatibility/thiophene-thiofuran/","source":"https://mykin.com/rubber-chemical-resistance-chart-6","source_quote":"Thiophene (Thiofuran) | 2 | 4 | 4 | 4 | X | 4 | 4 | 4 | 1 | 3 | 2 | X | 1 |","verified_fields":["aflas","butyl","chemical","epdm","fluorosilicone","hypalon","kalrez","neoprene","nitrile","polyacrylate","polyurethane","rating_scale","sbr","silicone","viton"]},{"chemical":"Thiophosphoryl Chloride","nitrile":"3","epdm":"1","neoprene":"1","sbr":"1","silicone":"2","butyl":"1","polyacrylate":"4","hypalon":"1","viton":"3","polyurethane":"4","fluorosilicone":"1","aflas":"X","kalrez":"1","rating_scale":"1 = Satisfactory, 2 = Fair, 3 = Doubtful, 4 = Unsatisfactory, X = Insufficient Data","id":"thiophosphoryl-chloride","url":"https://referencesource.org/chemical-elastomer-material-compatibility/thiophosphoryl-chloride/","source":"https://mykin.com/rubber-chemical-resistance-chart-6","source_quote":"Thiophosphoryl Chloride | 3 | 1 | 1 | 1 | 2 | 1 | 4 | 1 | 3 | 4 | 1 | X | 1 |","verified_fields":["aflas","butyl","chemical","epdm","fluorosilicone","hypalon","kalrez","neoprene","nitrile","polyacrylate","polyurethane","rating_scale","sbr","silicone","viton"]},{"chemical":"Thiourea","nitrile":"3","epdm":"1","neoprene":"1","sbr":"1","silicone":"2","butyl":"1","polyacrylate":"4","hypalon":"1","viton":"3","polyurethane":"4","fluorosilicone":"1","aflas":"X","kalrez":"1","rating_scale":"1 = Satisfactory, 2 = Fair, 3 = Doubtful, 4 = Unsatisfactory, X = Insufficient Data","id":"thiourea","url":"https://referencesource.org/chemical-elastomer-material-compatibility/thiourea/","source":"https://mykin.com/rubber-chemical-resistance-chart-6","source_quote":"Thiourea | 3 | 1 | 1 | 1 | 2 | 1 | 4 | 1 | 3 | 4 | 1 | X | 1 |","verified_fields":["aflas","butyl","chemical","epdm","fluorosilicone","hypalon","kalrez","neoprene","nitrile","polyacrylate","polyurethane","rating_scale","sbr","silicone","viton"]},{"chemical":"Thorium Nitrate","nitrile":"3","epdm":"1","neoprene":"1","sbr":"1","silicone":"2","butyl":"1","polyacrylate":"4","hypalon":"1","viton":"3","polyurethane":"4","fluorosilicone":"1","aflas":"X","kalrez":"1","rating_scale":"1 = Satisfactory, 2 = Fair, 3 = Doubtful, 4 = Unsatisfactory, X = Insufficient Data","id":"thorium-nitrate","url":"https://referencesource.org/chemical-elastomer-material-compatibility/thorium-nitrate/","source":"https://mykin.com/rubber-chemical-resistance-chart-6","source_quote":"Thorium Nitrate | 3 | 1 | 1 | 1 | 2 | 1 | 4 | 1 | 3 | 4 | 1 | X | 1 |","verified_fields":["aflas","butyl","chemical","epdm","fluorosilicone","hypalon","kalrez","neoprene","nitrile","polyacrylate","polyurethane","rating_scale","sbr","silicone","viton"]},{"chemical":"Tidewater Multigear, 140 EP Lube","nitrile":"1","epdm":"4","neoprene":"2","sbr":"4","silicone":"4","butyl":"4","polyacrylate":"1","hypalon":"2","viton":"1","polyurethane":"1","fluorosilicone":"1","aflas":"X","kalrez":"1","rating_scale":"1 = Satisfactory, 2 = Fair, 3 = Doubtful, 4 = Unsatisfactory, X = Insufficient Data","id":"tidewater-multigear-140-ep-lube","url":"https://referencesource.org/chemical-elastomer-material-compatibility/tidewater-multigear-140-ep-lube/","source":"https://mykin.com/rubber-chemical-resistance-chart-6","source_quote":"Tidewater Multigear, 140 EP Lube | 1 | 4 | 2 | 4 | 4 | 4 | 1 | 2 | 1 | 1 | 1 | X | 1 |","verified_fields":["aflas","butyl","chemical","epdm","fluorosilicone","hypalon","kalrez","neoprene","nitrile","polyacrylate","polyurethane","rating_scale","sbr","silicone","viton"]},{"chemical":"Tidewater Oil-Beedol","nitrile":"1","epdm":"4","neoprene":"2","sbr":"4","silicone":"2","butyl":"4","polyacrylate":"1","hypalon":"4","viton":"1","polyurethane":"1","fluorosilicone":"1","aflas":"X","kalrez":"1","rating_scale":"1 = Satisfactory, 2 = Fair, 3 = Doubtful, 4 = Unsatisfactory, X = Insufficient Data","id":"tidewater-oil-beedol","url":"https://referencesource.org/chemical-elastomer-material-compatibility/tidewater-oil-beedol/","source":"https://mykin.com/rubber-chemical-resistance-chart-6","source_quote":"Tidewater Oil-Beedol | 1 | 4 | 2 | 4 | 2 | 4 | 1 | 4 | 1 | 1 | 1 | X | 1 |","verified_fields":["aflas","butyl","chemical","epdm","fluorosilicone","hypalon","kalrez","neoprene","nitrile","polyacrylate","polyurethane","rating_scale","sbr","silicone","viton"]},{"chemical":"Tin Ammonium Chloride","nitrile":"3","epdm":"1","neoprene":"1","sbr":"1","silicone":"2","butyl":"1","polyacrylate":"4","hypalon":"1","viton":"3","polyurethane":"4","fluorosilicone":"1","aflas":"X","kalrez":"1","rating_scale":"1 = Satisfactory, 2 = Fair, 3 = Doubtful, 4 = Unsatisfactory, X = Insufficient Data","id":"tin-ammonium-chloride","url":"https://referencesource.org/chemical-elastomer-material-compatibility/tin-ammonium-chloride/","source":"https://mykin.com/rubber-chemical-resistance-chart-6","source_quote":"Tin Ammonium Chloride | 3 | 1 | 1 | 1 | 2 | 1 | 4 | 1 | 3 | 4 | 1 | X | 1 |","verified_fields":["aflas","butyl","chemical","epdm","fluorosilicone","hypalon","kalrez","neoprene","nitrile","polyacrylate","polyurethane","rating_scale","sbr","silicone","viton"]},{"chemical":"Tin Chloride","nitrile":"1","epdm":"4","neoprene":"2","sbr":"4","silicone":"2","butyl":"4","polyacrylate":"1","hypalon":"2","viton":"1","polyurethane":"1","fluorosilicone":"1","aflas":"X","kalrez":"1","rating_scale":"1 = Satisfactory, 2 = Fair, 3 = Doubtful, 4 = Unsatisfactory, X = Insufficient Data","id":"tin-chloride","url":"https://referencesource.org/chemical-elastomer-material-compatibility/tin-chloride/","source":"https://mykin.com/rubber-chemical-resistance-chart-6","source_quote":"Tin Chloride | 1 | 4 | 2 | 4 | 2 | 4 | 1 | 2 | 1 | 1 | 1 | X | 1 |","verified_fields":["aflas","butyl","chemical","epdm","fluorosilicone","hypalon","kalrez","neoprene","nitrile","polyacrylate","polyurethane","rating_scale","sbr","silicone","viton"]},{"chemical":"Tin Tetrachloride","nitrile":"1","epdm":"4","neoprene":"2","sbr":"4","silicone":"2","butyl":"4","polyacrylate":"1","hypalon":"2","viton":"1","polyurethane":"1","fluorosilicone":"1","aflas":"X","kalrez":"1","rating_scale":"1 = Satisfactory, 2 = Fair, 3 = Doubtful, 4 = Unsatisfactory, X = Insufficient Data","id":"tin-tetrachloride","url":"https://referencesource.org/chemical-elastomer-material-compatibility/tin-tetrachloride/","source":"https://mykin.com/rubber-chemical-resistance-chart-6","source_quote":"Tin Tetrachloride | 1 | 4 | 2 | 4 | 2 | 4 | 1 | 2 | 1 | 1 | 1 | X | 1 |","verified_fields":["aflas","butyl","chemical","epdm","fluorosilicone","hypalon","kalrez","neoprene","nitrile","polyacrylate","polyurethane","rating_scale","sbr","silicone","viton"]},{"chemical":"Titanic Acid","nitrile":"3","epdm":"1","neoprene":"1","sbr":"1","silicone":"2","butyl":"1","polyacrylate":"4","hypalon":"1","viton":"3","polyurethane":"4","fluorosilicone":"1","aflas":"X","kalrez":"1","rating_scale":"1 = Satisfactory, 2 = Fair, 3 = Doubtful, 4 = Unsatisfactory, X = Insufficient Data","id":"titanic-acid","url":"https://referencesource.org/chemical-elastomer-material-compatibility/titanic-acid/","source":"https://mykin.com/rubber-chemical-resistance-chart-6","source_quote":"Titanic Acid | 3 | 1 | 1 | 1 | 2 | 1 | 4 | 1 | 3 | 4 | 1 | X | 1 |","verified_fields":["aflas","butyl","chemical","epdm","fluorosilicone","hypalon","kalrez","neoprene","nitrile","polyacrylate","polyurethane","rating_scale","sbr","silicone","viton"]},{"chemical":"Titanium Dioxide","nitrile":"3","epdm":"1","neoprene":"1","sbr":"1","silicone":"2","butyl":"1","polyacrylate":"4","hypalon":"1","viton":"3","polyurethane":"4","fluorosilicone":"1","aflas":"X","kalrez":"1","rating_scale":"1 = Satisfactory, 2 = Fair, 3 = Doubtful, 4 = Unsatisfactory, X = Insufficient Data","id":"titanium-dioxide","url":"https://referencesource.org/chemical-elastomer-material-compatibility/titanium-dioxide/","source":"https://mykin.com/rubber-chemical-resistance-chart-6","source_quote":"Titanium Dioxide | 3 | 1 | 1 | 1 | 2 | 1 | 4 | 1 | 3 | 4 | 1 | X | 1 |","verified_fields":["aflas","butyl","chemical","epdm","fluorosilicone","hypalon","kalrez","neoprene","nitrile","polyacrylate","polyurethane","rating_scale","sbr","silicone","viton"]},{"chemical":"Titanium Sulfate","nitrile":"3","epdm":"1","neoprene":"1","sbr":"1","silicone":"2","butyl":"1","polyacrylate":"4","hypalon":"1","viton":"3","polyurethane":"4","fluorosilicone":"1","aflas":"X","kalrez":"1","rating_scale":"1 = Satisfactory, 2 = Fair, 3 = Doubtful, 4 = Unsatisfactory, X = Insufficient Data","id":"titanium-sulfate","url":"https://referencesource.org/chemical-elastomer-material-compatibility/titanium-sulfate/","source":"https://mykin.com/rubber-chemical-resistance-chart-6","source_quote":"Titanium Sulfate | 3 | 1 | 1 | 1 | 2 | 1 | 4 | 1 | 3 | 4 | 1 | X | 1 |","verified_fields":["aflas","butyl","chemical","epdm","fluorosilicone","hypalon","kalrez","neoprene","nitrile","polyacrylate","polyurethane","rating_scale","sbr","silicone","viton"]},{"chemical":"Titanium Tetrachloride","nitrile":"2","epdm":"4","neoprene":"4","sbr":"4","silicone":"4","butyl":"4","polyacrylate":"4","hypalon":"4","viton":"1","polyurethane":"4","fluorosilicone":"2","aflas":"X","kalrez":"1","rating_scale":"1 = Satisfactory, 2 = Fair, 3 = Doubtful, 4 = Unsatisfactory, X = Insufficient Data","id":"titanium-tetrachloride","url":"https://referencesource.org/chemical-elastomer-material-compatibility/titanium-tetrachloride/","source":"https://mykin.com/rubber-chemical-resistance-chart-6","source_quote":"Titanium Tetrachloride | 2 | 4 | 4 | 4 | 4 | 4 | 4 | 4 | 1 | 4 | 2 | X | 1 |","verified_fields":["aflas","butyl","chemical","epdm","fluorosilicone","hypalon","kalrez","neoprene","nitrile","polyacrylate","polyurethane","rating_scale","sbr","silicone","viton"]},{"chemical":"Toluene","nitrile":"4","epdm":"4","neoprene":"4","sbr":"4","silicone":"4","butyl":"4","polyacrylate":"4","hypalon":"4","viton":"1","polyurethane":"4","fluorosilicone":"2","aflas":"X","kalrez":"1","rating_scale":"1 = Satisfactory, 2 = Fair, 3 = Doubtful, 4 = Unsatisfactory, X = Insufficient Data","id":"toluene","url":"https://referencesource.org/chemical-elastomer-material-compatibility/toluene/","source":"https://mykin.com/rubber-chemical-resistance-chart-6","source_quote":"Toluene | 4 | 4 | 4 | 4 | 4 | 4 | 4 | 4 | 1 | 4 | 2 | X | 1 |","verified_fields":["aflas","butyl","chemical","epdm","fluorosilicone","hypalon","kalrez","neoprene","nitrile","polyacrylate","polyurethane","rating_scale","sbr","silicone","viton"]},{"chemical":"Toluene Bisodium Sulfite","nitrile":"X","epdm":"X","neoprene":"X","sbr":"X","silicone":"X","butyl":"X","polyacrylate":"X","hypalon":"X","viton":"X","polyurethane":"X","fluorosilicone":"X","aflas":"X","kalrez":"1","rating_scale":"1 = Satisfactory, 2 = Fair, 3 = Doubtful, 4 = Unsatisfactory, X = Insufficient Data","id":"toluene-bisodium-sulfite","url":"https://referencesource.org/chemical-elastomer-material-compatibility/toluene-bisodium-sulfite/","source":"https://mykin.com/rubber-chemical-resistance-chart-6","source_quote":"Toluene Bisodium Sulfite | X | X | X | X | X | X | X | X | X | X | X | X | 1 |","verified_fields":["aflas","butyl","chemical","epdm","fluorosilicone","hypalon","kalrez","neoprene","nitrile","polyacrylate","polyurethane","rating_scale","sbr","silicone","viton"]},{"chemical":"Toluene Diisocyanate (TDI)","nitrile":"4","epdm":"2","neoprene":"4","sbr":"4","silicone":"4","butyl":"2","polyacrylate":"4","hypalon":"4","viton":"4","polyurethane":"X","fluorosilicone":"4","aflas":"X","kalrez":"1","rating_scale":"1 = Satisfactory, 2 = Fair, 3 = Doubtful, 4 = Unsatisfactory, X = Insufficient Data","id":"toluene-diisocyanate-tdi","url":"https://referencesource.org/chemical-elastomer-material-compatibility/toluene-diisocyanate-tdi/","source":"https://mykin.com/rubber-chemical-resistance-chart-6","source_quote":"Toluene Diisocyanate (TDI) | 4 | 2 | 4 | 4 | 4 | 2 | 4 | 4 | 4 | X | 4 | X | 1 |","verified_fields":["aflas","butyl","chemical","epdm","fluorosilicone","hypalon","kalrez","neoprene","nitrile","polyacrylate","polyurethane","rating_scale","sbr","silicone","viton"]},{"chemical":"Toluene Sulfonyl Chloride","nitrile":"2","epdm":"4","neoprene":"4","sbr":"4","silicone":"X","butyl":"4","polyacrylate":"4","hypalon":"4","viton":"1","polyurethane":"3","fluorosilicone":"2","aflas":"X","kalrez":"1","rating_scale":"1 = Satisfactory, 2 = Fair, 3 = Doubtful, 4 = Unsatisfactory, X = Insufficient Data","id":"toluene-sulfonyl-chloride","url":"https://referencesource.org/chemical-elastomer-material-compatibility/toluene-sulfonyl-chloride/","source":"https://mykin.com/rubber-chemical-resistance-chart-6","source_quote":"Toluene Sulfonyl Chloride | 2 | 4 | 4 | 4 | X | 4 | 4 | 4 | 1 | 3 | 2 | X | 1 |","verified_fields":["aflas","butyl","chemical","epdm","fluorosilicone","hypalon","kalrez","neoprene","nitrile","polyacrylate","polyurethane","rating_scale","sbr","silicone","viton"]},{"chemical":"Toluenesulfonic Acid","nitrile":"3","epdm":"1","neoprene":"1","sbr":"1","silicone":"2","butyl":"1","polyacrylate":"4","hypalon":"1","viton":"3","polyurethane":"4","fluorosilicone":"1","aflas":"X","kalrez":"1","rating_scale":"1 = Satisfactory, 2 = Fair, 3 = Doubtful, 4 = Unsatisfactory, X = Insufficient Data","id":"toluenesulfonic-acid","url":"https://referencesource.org/chemical-elastomer-material-compatibility/toluenesulfonic-acid/","source":"https://mykin.com/rubber-chemical-resistance-chart-6","source_quote":"Toluenesulfonic Acid | 3 | 1 | 1 | 1 | 2 | 1 | 4 | 1 | 3 | 4 | 1 | X | 1 |","verified_fields":["aflas","butyl","chemical","epdm","fluorosilicone","hypalon","kalrez","neoprene","nitrile","polyacrylate","polyurethane","rating_scale","sbr","silicone","viton"]},{"chemical":"Toluidine","nitrile":"2","epdm":"4","neoprene":"4","sbr":"4","silicone":"X","butyl":"4","polyacrylate":"4","hypalon":"4","viton":"1","polyurethane":"3","fluorosilicone":"2","aflas":"X","kalrez":"1","rating_scale":"1 = Satisfactory, 2 = Fair, 3 = Doubtful, 4 = Unsatisfactory, X = Insufficient Data","id":"toluidine","url":"https://referencesource.org/chemical-elastomer-material-compatibility/toluidine/","source":"https://mykin.com/rubber-chemical-resistance-chart-6","source_quote":"Toluidine | 2 | 4 | 4 | 4 | X | 4 | 4 | 4 | 1 | 3 | 2 | X | 1 |","verified_fields":["aflas","butyl","chemical","epdm","fluorosilicone","hypalon","kalrez","neoprene","nitrile","polyacrylate","polyurethane","rating_scale","sbr","silicone","viton"]},{"chemical":"Toluol","nitrile":"3","epdm":"1","neoprene":"1","sbr":"1","silicone":"2","butyl":"1","polyacrylate":"4","hypalon":"1","viton":"3","polyurethane":"4","fluorosilicone":"1","aflas":"X","kalrez":"1","rating_scale":"1 = Satisfactory, 2 = Fair, 3 = Doubtful, 4 = Unsatisfactory, X = Insufficient Data","id":"toluol","url":"https://referencesource.org/chemical-elastomer-material-compatibility/toluol/","source":"https://mykin.com/rubber-chemical-resistance-chart-6","source_quote":"Toluol | 3 | 1 | 1 | 1 | 2 | 1 | 4 | 1 | 3 | 4 | 1 | X | 1 |","verified_fields":["aflas","butyl","chemical","epdm","fluorosilicone","hypalon","kalrez","neoprene","nitrile","polyacrylate","polyurethane","rating_scale","sbr","silicone","viton"]},{"chemical":"Toluquinone","nitrile":"2","epdm":"4","neoprene":"4","sbr":"4","silicone":"X","butyl":"4","polyacrylate":"4","hypalon":"4","viton":"1","polyurethane":"3","fluorosilicone":"2","aflas":"X","kalrez":"1","rating_scale":"1 = Satisfactory, 2 = Fair, 3 = Doubtful, 4 = Unsatisfactory, X = Insufficient Data","id":"toluquinone","url":"https://referencesource.org/chemical-elastomer-material-compatibility/toluquinone/","source":"https://mykin.com/rubber-chemical-resistance-chart-6","source_quote":"Toluquinone | 2 | 4 | 4 | 4 | X | 4 | 4 | 4 | 1 | 3 | 2 | X | 1 |","verified_fields":["aflas","butyl","chemical","epdm","fluorosilicone","hypalon","kalrez","neoprene","nitrile","polyacrylate","polyurethane","rating_scale","sbr","silicone","viton"]},{"chemical":"Tolylaldehyde","nitrile":"3","epdm":"1","neoprene":"1","sbr":"1","silicone":"2","butyl":"1","polyacrylate":"4","hypalon":"1","viton":"3","polyurethane":"4","fluorosilicone":"1","aflas":"X","kalrez":"1","rating_scale":"1 = Satisfactory, 2 = Fair, 3 = Doubtful, 4 = Unsatisfactory, X = Insufficient Data","id":"tolylaldehyde","url":"https://referencesource.org/chemical-elastomer-material-compatibility/tolylaldehyde/","source":"https://mykin.com/rubber-chemical-resistance-chart-6","source_quote":"Tolylaldehyde | 3 | 1 | 1 | 1 | 2 | 1 | 4 | 1 | 3 | 4 | 1 | X | 1 |","verified_fields":["aflas","butyl","chemical","epdm","fluorosilicone","hypalon","kalrez","neoprene","nitrile","polyacrylate","polyurethane","rating_scale","sbr","silicone","viton"]},{"chemical":"Transformer Oil","nitrile":"1","epdm":"4","neoprene":"2","sbr":"4","silicone":"2","butyl":"4","polyacrylate":"2","hypalon":"4","viton":"1","polyurethane":"1","fluorosilicone":"1","aflas":"X","kalrez":"1","rating_scale":"1 = Satisfactory, 2 = Fair, 3 = Doubtful, 4 = Unsatisfactory, X = Insufficient Data","id":"transformer-oil","url":"https://referencesource.org/chemical-elastomer-material-compatibility/transformer-oil/","source":"https://mykin.com/rubber-chemical-resistance-chart-6","source_quote":"Transformer Oil | 1 | 4 | 2 | 4 | 2 | 4 | 2 | 4 | 1 | 1 | 1 | X | 1 |","verified_fields":["aflas","butyl","chemical",
