Repository: joelp22-maker/referencesource-data

# Chemical resistance ratings for common elastomers

The compatibility rating of a chemical against thirteen common elastomer families, as published in an industry chemical resistance chart. Each record is one chemical carrying its rating for Nitrile (NBR), EPDM, Neoprene (CR), SBR, Silicone (VMQ), Butyl (IIR), Polyacrylate (ACM), Hypalon (CSM), Viton (FKM), Polyurethane (AU/EU), Fluorosilicone (FVMQ), Aflas (TFE/P), and Kalrez (FFKM). Answers 'is Viton compatible with acetone', 'which elastomer resists sulfuric acid', 'can I use EPDM with gasoline', and 'Nitrile vs EPDM for sodium hydroxide'.

File: chemical-elastomer-material-compatibility/data.json (part 39 of 41)
"epdm","fluorosilicone","hypalon","kalrez","neoprene","nitrile","polyacrylate","polyurethane","rating_scale","sbr","silicone","viton"]},{"chemical":"Transmission Fluid Type A","nitrile":"1","epdm":"4","neoprene":"2","sbr":"4","silicone":"2","butyl":"4","polyacrylate":"1","hypalon":"2","viton":"1","polyurethane":"1","fluorosilicone":"1","aflas":"X","kalrez":"1","rating_scale":"1 = Satisfactory, 2 = Fair, 3 = Doubtful, 4 = Unsatisfactory, X = Insufficient Data","id":"transmission-fluid-type-a","url":"https://referencesource.org/chemical-elastomer-material-compatibility/transmission-fluid-type-a/","source":"https://mykin.com/rubber-chemical-resistance-chart-6","source_quote":"Transmission Fluid Type A | 1 | 4 | 2 | 4 | 2 | 4 | 1 | 2 | 1 | 1 | 1 | X | 1 |","verified_fields":["aflas","butyl","chemical","epdm","fluorosilicone","hypalon","kalrez","neoprene","nitrile","polyacrylate","polyurethane","rating_scale","sbr","silicone","viton"]},{"chemical":"Triacetin","nitrile":"2","epdm":"1","neoprene":"2","sbr":"3","silicone":"X","butyl":"1","polyacrylate":"4","hypalon":"2","viton":"4","polyurethane":"4","fluorosilicone":"4","aflas":"X","kalrez":"1","rating_scale":"1 = Satisfactory, 2 = Fair, 3 = Doubtful, 4 = Unsatisfactory, X = Insufficient Data","id":"triacetin","url":"https://referencesource.org/chemical-elastomer-material-compatibility/triacetin/","source":"https://mykin.com/rubber-chemical-resistance-chart-6","source_quote":"Triacetin | 2 | 1 | 2 | 3 | X | 1 | 4 | 2 | 4 | 4 | 4 | X | 1 |","verified_fields":["aflas","butyl","chemical","epdm","fluorosilicone","hypalon","kalrez","neoprene","nitrile","polyacrylate","polyurethane","rating_scale","sbr","silicone","viton"]},{"chemical":"Triaryl Phosphate","nitrile":"4","epdm":"1","neoprene":"4","sbr":"4","silicone":"3","butyl":"1","polyacrylate":"4","hypalon":"4","viton":"1","polyurethane":"4","fluorosilicone":"2","aflas":"X","kalrez":"1","rating_scale":"1 = Satisfactory, 2 = Fair, 3 = Doubtful, 4 = Unsatisfactory, X = Insufficient Data","id":"triaryl-phosphate","url":"https://referencesource.org/chemical-elastomer-material-compatibility/triaryl-phosphate/","source":"https://mykin.com/rubber-chemical-resistance-chart-6","source_quote":"Triaryl Phosphate | 4 | 1 | 4 | 4 | 3 | 1 | 4 | 4 | 1 | 4 | 2 | X | 1 |","verified_fields":["aflas","butyl","chemical","epdm","fluorosilicone","hypalon","kalrez","neoprene","nitrile","polyacrylate","polyurethane","rating_scale","sbr","silicone","viton"]},{"chemical":"Tribromomethylbenzene","nitrile":"2","epdm":"4","neoprene":"4","sbr":"4","silicone":"X","butyl":"4","polyacrylate":"4","hypalon":"4","viton":"1","polyurethane":"3","fluorosilicone":"2","aflas":"X","kalrez":"1","rating_scale":"1 = Satisfactory, 2 = Fair, 3 = Doubtful, 4 = Unsatisfactory, X = Insufficient Data","id":"tribromomethylbenzene","url":"https://referencesource.org/chemical-elastomer-material-compatibility/tribromomethylbenzene/","source":"https://mykin.com/rubber-chemical-resistance-chart-6","source_quote":"Tribromomethylbenzene | 2 | 4 | 4 | 4 | X | 4 | 4 | 4 | 1 | 3 | 2 | X | 1 |","verified_fields":["aflas","butyl","chemical","epdm","fluorosilicone","hypalon","kalrez","neoprene","nitrile","polyacrylate","polyurethane","rating_scale","sbr","silicone","viton"]},{"chemical":"Tributoxyethyl Phosphate","nitrile":"4","epdm":"1","neoprene":"4","sbr":"2","silicone":"X","butyl":"1","polyacrylate":"4","hypalon":"4","viton":"1","polyurethane":"4","fluorosilicone":"2","aflas":"X","kalrez":"1","rating_scale":"1 = Satisfactory, 2 = Fair, 3 = Doubtful, 4 = Unsatisfactory, X = Insufficient Data","id":"tributoxyethyl-phosphate","url":"https://referencesource.org/chemical-elastomer-material-compatibility/tributoxyethyl-phosphate/","source":"https://mykin.com/rubber-chemical-resistance-chart-6","source_quote":"Tributoxyethyl Phosphate | 4 | 1 | 4 | 2 | X | 1 | 4 | 4 | 1 | 4 | 2 | X | 1 |","verified_fields":["aflas","butyl","chemical","epdm","fluorosilicone","hypalon","kalrez","neoprene","nitrile","polyacrylate","polyurethane","rating_scale","sbr","silicone","viton"]},{"chemical":"Tributyl Citrate","nitrile":"3","epdm":"1","neoprene":"1","sbr":"1","silicone":"2","butyl":"1","polyacrylate":"4","hypalon":"1","viton":"3","polyurethane":"4","fluorosilicone":"1","aflas":"X","kalrez":"1","rating_scale":"1 = Satisfactory, 2 = Fair, 3 = Doubtful, 4 = Unsatisfactory, X = Insufficient Data","id":"tributyl-citrate","url":"https://referencesource.org/chemical-elastomer-material-compatibility/tributyl-citrate/","source":"https://mykin.com/rubber-chemical-resistance-chart-6","source_quote":"Tributyl Citrate | 3 | 1 | 1 | 1 | 2 | 1 | 4 | 1 | 3 | 4 | 1 | X | 1 |","verified_fields":["aflas","butyl","chemical","epdm","fluorosilicone","hypalon","kalrez","neoprene","nitrile","polyacrylate","polyurethane","rating_scale","sbr","silicone","viton"]},{"chemical":"Tributyl Mercaptan","nitrile":"4","epdm":"4","neoprene":"4","sbr":"4","silicone":"4","butyl":"4","polyacrylate":"4","hypalon":"4","viton":"1","polyurethane":"X","fluorosilicone":"3","aflas":"X","kalrez":"1","rating_scale":"1 = Satisfactory, 2 = Fair, 3 = Doubtful, 4 = Unsatisfactory, X = Insufficient Data","id":"tributyl-mercaptan","url":"https://referencesource.org/chemical-elastomer-material-compatibility/tributyl-mercaptan/","source":"https://mykin.com/rubber-chemical-resistance-chart-6","source_quote":"Tributyl Mercaptan | 4 | 4 | 4 | 4 | 4 | 4 | 4 | 4 | 1 | X | 3 | X | 1 |","verified_fields":["aflas","butyl","chemical","epdm","fluorosilicone","hypalon","kalrez","neoprene","nitrile","polyacrylate","polyurethane","rating_scale","sbr","silicone","viton"]},{"chemical":"Tributyl Phosphate","nitrile":"4","epdm":"1","neoprene":"4","sbr":"4","silicone":"4","butyl":"2","polyacrylate":"4","hypalon":"4","viton":"4","polyurethane":"4","fluorosilicone":"4","aflas":"X","kalrez":"1","rating_scale":"1 = Satisfactory, 2 = Fair, 3 = Doubtful, 4 = Unsatisfactory, X = Insufficient Data","id":"tributyl-phosphate","url":"https://referencesource.org/chemical-elastomer-material-compatibility/tributyl-phosphate/","source":"https://mykin.com/rubber-chemical-resistance-chart-6","source_quote":"Tributyl Phosphate | 4 | 1 | 4 | 4 | 4 | 2 | 4 | 4 | 4 | 4 | 4 | X | 1 |","verified_fields":["aflas","butyl","chemical","epdm","fluorosilicone","hypalon","kalrez","neoprene","nitrile","polyacrylate","polyurethane","rating_scale","sbr","silicone","viton"]},{"chemical":"Tributylamine","nitrile":"X","epdm":"X","neoprene":"X","sbr":"X","silicone":"X","butyl":"X","polyacrylate":"X","hypalon":"X","viton":"X","polyurethane":"X","fluorosilicone":"X","aflas":"X","kalrez":"1","rating_scale":"1 = Satisfactory, 2 = Fair, 3 = Doubtful, 4 = Unsatisfactory, X = Insufficient Data","id":"tributylamine","url":"https://referencesource.org/chemical-elastomer-material-compatibility/tributylamine/","source":"https://mykin.com/rubber-chemical-resistance-chart-6","source_quote":"Tributylamine | X | X | X | X | X | X | X | X | X | X | X | X | 1 |","verified_fields":["aflas","butyl","chemical","epdm","fluorosilicone","hypalon","kalrez","neoprene","nitrile","polyacrylate","polyurethane","rating_scale","sbr","silicone","viton"]},{"chemical":"Trichloroacetic Acid","nitrile":"2","epdm":"2","neoprene":"4","sbr":"2","silicone":"X","butyl":"2","polyacrylate":"4","hypalon":"4","viton":"3","polyurethane":"4","fluorosilicone":"4","aflas":"X","kalrez":"1","rating_scale":"1 = Satisfactory, 2 = Fair, 3 = Doubtful, 4 = Unsatisfactory, X = Insufficient Data","id":"trichloroacetic-acid","url":"https://referencesource.org/chemical-elastomer-material-compatibility/trichloroacetic-acid/","source":"https://mykin.com/rubber-chemical-resistance-chart-6","source_quote":"Trichloroacetic Acid | 2 | 2 | 4 | 2 | X | 2 | 4 | 4 | 3 | 4 | 4 | X | 1 |","verified_fields":["aflas","butyl","chemical","epdm","fluorosilicone","hypalon","kalrez","neoprene","nitrile","polyacrylate","polyurethane","rating_scale","sbr","silicone","viton"]},{"chemical":"Trichloroacetyl Chloride","nitrile":"2","epdm":"4","neoprene":"4","sbr":"4","silicone":"X","butyl":"4","polyacrylate":"4","hypalon":"4","viton":"1","polyurethane":"3","fluorosilicone":"2","aflas":"X","kalrez":"1","rating_scale":"1 = Satisfactory, 2 = Fair, 3 = Doubtful, 4 = Unsatisfactory, X = Insufficient Data","id":"trichloroacetyl-chloride","url":"https://referencesource.org/chemical-elastomer-material-compatibility/trichloroacetyl-chloride/","source":"https://mykin.com/rubber-chemical-resistance-chart-6","source_quote":"Trichloroacetyl Chloride | 2 | 4 | 4 | 4 | X | 4 | 4 | 4 | 1 | 3 | 2 | X | 1 |","verified_fields":["aflas","butyl","chemical","epdm","fluorosilicone","hypalon","kalrez","neoprene","nitrile","polyacrylate","polyurethane","rating_scale","sbr","silicone","viton"]},{"chemical":"Trichlorobenzene","nitrile":"2","epdm":"4","neoprene":"4","sbr":"4","silicone":"X","butyl":"4","polyacrylate":"4","hypalon":"4","viton":"1","polyurethane":"3","fluorosilicone":"2","aflas":"X","kalrez":"1","rating_scale":"1 = Satisfactory, 2 = Fair, 3 = Doubtful, 4 = Unsatisfactory, X = Insufficient Data","id":"trichlorobenzene","url":"https://referencesource.org/chemical-elastomer-material-compatibility/trichlorobenzene/","source":"https://mykin.com/rubber-chemical-resistance-chart-6","source_quote":"Trichlorobenzene | 2 | 4 | 4 | 4 | X | 4 | 4 | 4 | 1 | 3 | 2 | X | 1 |","verified_fields":["aflas","butyl","chemical","epdm","fluorosilicone","hypalon","kalrez","neoprene","nitrile","polyacrylate","polyurethane","rating_scale","sbr","silicone","viton"]},{"chemical":"Trichloroethane","nitrile":"4","epdm":"4","neoprene":"4","sbr":"4","silicone":"4","butyl":"4","polyacrylate":"4","hypalon":"4","viton":"1","polyurethane":"4","fluorosilicone":"2","aflas":"X","kalrez":"1","rating_scale":"1 = Satisfactory, 2 = Fair, 3 = Doubtful, 4 = Unsatisfactory, X = Insufficient Data","id":"trichloroethane","url":"https://referencesource.org/chemical-elastomer-material-compatibility/trichloroethane/","source":"https://mykin.com/rubber-chemical-resistance-chart-6","source_quote":"Trichloroethane | 4 | 4 | 4 | 4 | 4 | 4 | 4 | 4 | 1 | 4 | 2 | X | 1 |","verified_fields":["aflas","butyl","chemical","epdm","fluorosilicone","hypalon","kalrez","neoprene","nitrile","polyacrylate","polyurethane","rating_scale","sbr","silicone","viton"]},{"chemical":"Trichloroethanolamine","nitrile":"3","epdm":"1","neoprene":"1","sbr":"1","silicone":"2","butyl":"1","polyacrylate":"4","hypalon":"1","viton":"3","polyurethane":"4","fluorosilicone":"1","aflas":"X","kalrez":"1","rating_scale":"1 = Satisfactory, 2 = Fair, 3 = Doubtful, 4 = Unsatisfactory, X = Insufficient Data","id":"trichloroethanolamine","url":"https://referencesource.org/chemical-elastomer-material-compatibility/trichloroethanolamine/","source":"https://mykin.com/rubber-chemical-resistance-chart-6","source_quote":"Trichloroethanolamine | 3 | 1 | 1 | 1 | 2 | 1 | 4 | 1 | 3 | 4 | 1 | X | 1 |","verified_fields":["aflas","butyl","chemical","epdm","fluorosilicone","hypalon","kalrez","neoprene","nitrile","polyacrylate","polyurethane","rating_scale","sbr","silicone","viton"]},{"chemical":"Trichloroethylene","nitrile":"3","epdm":"4","neoprene":"4","sbr":"4","silicone":"4","butyl":"4","polyacrylate":"4","hypalon":"4","viton":"1","polyurethane":"4","fluorosilicone":"2","aflas":"X","kalrez":"1","rating_scale":"1 = Satisfactory, 2 = Fair, 3 = Doubtful, 4 = Unsatisfactory, X = Insufficient Data","id":"trichloroethylene","url":"https://referencesource.org/chemical-elastomer-material-compatibility/trichloroethylene/","source":"https://mykin.com/rubber-chemical-resistance-chart-6","source_quote":"Trichloroethylene | 3 | 4 | 4 | 4 | 4 | 4 | 4 | 4 | 1 | 4 | 2 | X | 1 |","verified_fields":["aflas","butyl","chemical","epdm","fluorosilicone","hypalon","kalrez","neoprene","nitrile","polyacrylate","polyurethane","rating_scale","sbr","silicone","viton"]},{"chemical":"Trichloromethane","nitrile":"4","epdm":"4","neoprene":"4","sbr":"4","silicone":"4","butyl":"4","polyacrylate":"4","hypalon":"4","viton":"1","polyurethane":"4","fluorosilicone":"2","aflas":"X","kalrez":"1","rating_scale":"1 = Satisfactory, 2 = Fair, 3 = Doubtful, 4 = Unsatisfactory, X = Insufficient Data","id":"trichloromethane","url":"https://referencesource.org/chemical-elastomer-material-compatibility/trichloromethane/","source":"https://mykin.com/rubber-chemical-resistance-chart-6","source_quote":"Trichloromethane | 4 | 4 | 4 | 4 | 4 | 4 | 4 | 4 | 1 | 4 | 2 | X | 1 |","verified_fields":["aflas","butyl","chemical","epdm","fluorosilicone","hypalon","kalrez","neoprene","nitrile","polyacrylate","polyurethane","rating_scale","sbr","silicone","viton"]},{"chemical":"Trichloronitromethane (Chloropicrin)","nitrile":"3","epdm":"1","neoprene":"1","sbr":"1","silicone":"2","butyl":"1","polyacrylate":"4","hypalon":"1","viton":"3","polyurethane":"4","fluorosilicone":"1","aflas":"X","kalrez":"1","rating_scale":"1 = Satisfactory, 2 = Fair, 3 = Doubtful, 4 = Unsatisfactory, X = Insufficient Data","id":"trichloronitromethane-chloropicrin","url":"https://referencesource.org/chemical-elastomer-material-compatibility/trichloronitromethane-chloropicrin/","source":"https://mykin.com/rubber-chemical-resistance-chart-6","source_quote":"Trichloronitromethane (Chloropicrin) | 3 | 1 | 1 | 1 | 2 | 1 | 4 | 1 | 3 | 4 | 1 | X | 1 |","verified_fields":["aflas","butyl","chemical","epdm","fluorosilicone","hypalon","kalrez","neoprene","nitrile","polyacrylate","polyurethane","rating_scale","sbr","silicone","viton"]},{"chemical":"Trichlorophenylsilane","nitrile":"X","epdm":"X","neoprene":"X","sbr":"X","silicone":"X","butyl":"X","polyacrylate":"X","hypalon":"X","viton":"X","polyurethane":"X","fluorosilicone":"X","aflas":"X","kalrez":"1","rating_scale":"1 = Satisfactory, 2 = Fair, 3 = Doubtful, 4 = Unsatisfactory, X = Insufficient Data","id":"trichlorophenylsilane","url":"https://referencesource.org/chemical-elastomer-material-compatibility/trichlorophenylsilane/","source":"https://mykin.com/rubber-chemical-resistance-chart-6","source_quote":"Trichlorophenylsilane | X | X | X | X | X | X | X | X | X | X | X | X | 1 |","verified_fields":["aflas","butyl","chemical","epdm","fluorosilicone","hypalon","kalrez","neoprene","nitrile","polyacrylate","polyurethane","rating_scale","sbr","silicone","viton"]},{"chemical":"Trichloropropane","nitrile":"4","epdm":"4","neoprene":"4","sbr":"4","silicone":"4","butyl":"4","polyacrylate":"4","hypalon":"4","viton":"1","polyurethane":"4","fluorosilicone":"2","aflas":"X","kalrez":"1","rating_scale":"1 = Satisfactory, 2 = Fair, 3 = Doubtful, 4 = Unsatisfactory, X = Insufficient Data","id":"trichloropropane","url":"https://referencesource.org/chemical-elastomer-material-compatibility/trichloropropane/","source":"https://mykin.com/rubber-chemical-resistance-chart-6","source_quote":"Trichloropropane | 4 | 4 | 4 | 4 | 4 | 4 | 4 | 4 | 1 | 4 | 2 | X | 1 |","verified_fields":["aflas","butyl","chemical","epdm","fluorosilicone","hypalon","kalrez","neoprene","nitrile","polyacrylate","polyurethane","rating_scale","sbr","silicone","viton"]},{"chemical":"Trichlorosilane","nitrile":"4","epdm":"4","neoprene":"4","sbr":"4","silicone":"4","butyl":"4","polyacrylate":"4","hypalon":"4","viton":"1","polyurethane":"4","fluorosilicone":"2","aflas":"X","kalrez":"1","rating_scale":"1 = Satisfactory, 2 = Fair, 3 = Doubtful, 4 = Unsatisfactory, X = Insufficient Data","id":"trichlorosilane","url":"https://referencesource.org/chemical-elastomer-material-compatibility/trichlorosilane/","source":"https://mykin.com/rubber-chemical-resistance-chart-6","source_quote":"Trichlorosilane | 4 | 4 | 4 | 4 | 4 | 4 | 4 | 4 | 1 | 4 | 2 | X | 1 |","verified_fields":["aflas","butyl","chemical","epdm","fluorosilicone","hypalon","kalrez","neoprene","nitrile","polyacrylate","polyurethane","rating_scale","sbr","silicone","viton"]},{"chemical":"Tricresyl Phosphate","nitrile":"4","epdm":"1","neoprene":"3","sbr":"2","silicone":"3","butyl":"1","polyacrylate":"4","hypalon":"4","viton":"2","polyurethane":"4","fluorosilicone":"2","aflas":"X","kalrez":"1","rating_scale":"1 = Satisfactory, 2 = Fair, 3 = Doubtful, 4 = Unsatisfactory, X = Insufficient Data","id":"tricresyl-phosphate","url":"https://referencesource.org/chemical-elastomer-material-compatibility/tricresyl-phosphate/","source":"https://mykin.com/rubber-chemical-resistance-chart-6","source_quote":"Tricresyl Phosphate | 4 | 1 | 3 | 2 | 3 | 1 | 4 | 4 | 2 | 4 | 2 | X | 1 |","verified_fields":["aflas","butyl","chemical","epdm","fluorosilicone","hypalon","kalrez","neoprene","nitrile","polyacrylate","polyurethane","rating_scale","sbr","silicone","viton"]},{"chemical":"Triethanol Amine","nitrile":"3","epdm":"2","neoprene":"2","sbr":"2","silicone":"X","butyl":"2","polyacrylate":"4","hypalon":"2","viton":"4","polyurethane":"4","fluorosilicone":"4","aflas":"X","kalrez":"1","rating_scale":"1 = Satisfactory, 2 = Fair, 3 = Doubtful, 4 = Unsatisfactory, X = Insufficient Data","id":"triethanol-amine","url":"https://referencesource.org/chemical-elastomer-material-compatibility/triethanol-amine/","source":"https://mykin.com/rubber-chemical-resistance-chart-6","source_quote":"Triethanol Amine | 3 | 2 | 2 | 2 | X | 2 | 4 | 2 | 4 | 4 | 4 | X | 1 |","verified_fields":["aflas","butyl","chemical","epdm","fluorosilicone","hypalon","kalrez","neoprene","nitrile","polyacrylate","polyurethane","rating_scale","sbr","silicone","viton"]},{"chemical":"Triethyl Phosphate","nitrile":"2","epdm":"4","neoprene":"4","sbr":"4","silicone":"X","butyl":"4","polyacrylate":"4","hypalon":"4","viton":"1","polyurethane":"3","fluorosilicone":"2","aflas":"X","kalrez":"1","rating_scale":"1 = Satisfactory, 2 = Fair, 3 = Doubtful, 4 = Unsatisfactory, X = Insufficient Data","id":"triethyl-phosphate","url":"https://referencesource.org/chemical-elastomer-material-compatibility/triethyl-phosphate/","source":"https://mykin.com/rubber-chemical-resistance-chart-6","source_quote":"Triethyl Phosphate | 2 | 4 | 4 | 4 | X | 4 | 4 | 4 | 1 | 3 | 2 | X | 1 |","verified_fields":["aflas","butyl","chemical","epdm","fluorosilicone","hypalon","kalrez","neoprene","nitrile","polyacrylate","polyurethane","rating_scale","sbr","silicone","viton"]},{"chemical":"Triethylaluminum","nitrile":"X","epdm":"X","neoprene":"X","sbr":"X","silicone":"X","butyl":"X","polyacrylate":"X","hypalon":"X","viton":"X","polyurethane":"X","fluorosilicone":"X","aflas":"X","kalrez":"1","rating_scale":"1 = Satisfactory, 2 = Fair, 3 = Doubtful, 4 = Unsatisfactory, X = Insufficient Data","id":"triethylaluminum","url":"https://referencesource.org/chemical-elastomer-material-compatibility/triethylaluminum/","source":"https://mykin.com/rubber-chemical-resistance-chart-6","source_quote":"Triethylaluminum | X | X | X | X | X | X | X | X | X | X | X | X | 1 |","verified_fields":["aflas","butyl","chemical","epdm","fluorosilicone","hypalon","kalrez","neoprene","nitrile","polyacrylate","polyurethane","rating_scale","sbr","silicone","viton"]},{"chemical":"Triethylborane","nitrile":"X","epdm":"X","neoprene":"X","sbr":"X","silicone":"X","butyl":"X","polyacrylate":"X","hypalon":"X","viton":"X","polyurethane":"X","fluorosilicone":"X","aflas":"X","kalrez":"1","rating_scale":"1 = Satisfactory, 2 = Fair, 3 = Doubtful, 4 = Unsatisfactory, X = Insufficient Data","id":"triethylborane","url":"https://referencesource.org/chemical-elastomer-material-compatibility/triethylborane/","source":"https://mykin.com/rubber-chemical-resistance-chart-6","source_quote":"Triethylborane | X | X | X | X | X | X | X | X | X | X | X | X | 1 |","verified_fields":["aflas","butyl","chemical","epdm","fluorosilicone","hypalon","kalrez","neoprene","nitrile","polyacrylate","polyurethane","rating_scale","sbr","silicone","viton"]},{"chemical":"Triethylene Glycol","nitrile":"3","epdm":"1","neoprene":"1","sbr":"1","silicone":"2","butyl":"1","polyacrylate":"4","hypalon":"1","viton":"3","polyurethane":"4","fluorosilicone":"1","aflas":"X","kalrez":"1","rating_scale":"1 = Satisfactory, 2 = Fair, 3 = Doubtful, 4 = Unsatisfactory, X = Insufficient Data","id":"triethylene-glycol","url":"https://referencesource.org/chemical-elastomer-material-compatibility/triethylene-glycol/","source":"https://mykin.com/rubber-chemical-resistance-chart-6","source_quote":"Triethylene Glycol | 3 | 1 | 1 | 1 | 2 | 1 | 4 | 1 | 3 | 4 | 1 | X | 1 |","verified_fields":["aflas","butyl","chemical","epdm","fluorosilicone","hypalon","kalrez","neoprene","nitrile","polyacrylate","polyurethane","rating_scale","sbr","silicone","viton"]},{"chemical":"Triethylenetetramine","nitrile":"3","epdm":"1","neoprene":"1","sbr":"1","silicone":"2","butyl":"1","polyacrylate":"4","hypalon":"1","viton":"3","polyurethane":"4","fluorosilicone":"1","aflas":"X","kalrez":"1","rating_scale":"1 = Satisfactory, 2 = Fair, 3 = Doubtful, 4 = Unsatisfactory, X = Insufficient Data","id":"triethylenetetramine","url":"https://referencesource.org/chemical-elastomer-material-compatibility/triethylenetetramine/","source":"https://mykin.com/rubber-chemical-resistance-chart-6","source_quote":"Triethylenetetramine | 3 | 1 | 1 | 1 | 2 | 1 | 4 | 1 | 3 | 4 | 1 | X | 1 |","verified_fields":["aflas","butyl","chemical","epdm","fluorosilicone","hypalon","kalrez","neoprene","nitrile","polyacrylate","polyurethane","rating_scale","sbr","silicone","viton"]},{"chemical":"Trifluoroacetic Acid","nitrile":"3","epdm":"1","neoprene":"1","sbr":"1","silicone":"2","butyl":"1","polyacrylate":"4","hypalon":"1","viton":"3","polyurethane":"4","fluorosilicone":"1","aflas":"X","kalrez":"2","rating_scale":"1 = Satisfactory, 2 = Fair, 3 = Doubtful, 4 = Unsatisfactory, X = Insufficient Data","id":"trifluoroacetic-acid","url":"https://referencesource.org/chemical-elastomer-material-compatibility/trifluoroacetic-acid/","source":"https://mykin.com/rubber-chemical-resistance-chart-6","source_quote":"Trifluoroacetic Acid | 3 | 1 | 1 | 1 | 2 | 1 | 4 | 1 | 3 | 4 | 1 | X | 2 |","verified_fields":["aflas","butyl","chemical","epdm","fluorosilicone","hypalon","kalrez","neoprene","nitrile","polyacrylate","polyurethane","rating_scale","sbr","silicone","viton"]},{"chemical":"Trifluoroethane","nitrile":"4","epdm":"4","neoprene":"4","sbr":"4","silicone":"4","butyl":"4","polyacrylate":"4","hypalon":"4","viton":"1","polyurethane":"4","fluorosilicone":"2","aflas":"X","kalrez":"1","rating_scale":"1 = Satisfactory, 2 = Fair, 3 = Doubtful, 4 = Unsatisfactory, X = Insufficient Data","id":"trifluoroethane","url":"https://referencesource.org/chemical-elastomer-material-compatibility/trifluoroethane/","source":"https://mykin.com/rubber-chemical-resistance-chart-6","source_quote":"Trifluoroethane | 4 | 4 | 4 | 4 | 4 | 4 | 4 | 4 | 1 | 4 | 2 | X | 1 |","verified_fields":["aflas","butyl","chemical","epdm","fluorosilicone","hypalon","kalrez","neoprene","nitrile","polyacrylate","polyurethane","rating_scale","sbr","silicone","viton"]},{"chemical":"Trifluoromethane","nitrile":"4","epdm":"4","neoprene":"4","sbr":"4","silicone":"4","butyl":"4","polyacrylate":"4","hypalon":"4","viton":"1","polyurethane":"4","fluorosilicone":"2","aflas":"X","kalrez":"1","rating_scale":"1 = Satisfactory, 2 = Fair, 3 = Doubtful, 4 = Unsatisfactory, X = Insufficient Data","id":"trifluoromethane","url":"https://referencesource.org/chemical-elastomer-material-compatibility/trifluoromethane/","source":"https://mykin.com/rubber-chemical-resistance-chart-6","source_quote":"Trifluoromethane | 4 | 4 | 4 | 4 | 4 | 4 | 4 | 4 | 1 | 4 | 2 | X | 1 |","verified_fields":["aflas","butyl","chemical","epdm","fluorosilicone","hypalon","kalrez","neoprene","nitrile","polyacrylate","polyurethane","rating_scale","sbr","silicone","viton"]},{"chemical":"Trifluorovinylchloride","nitrile":"2","epdm":"4","neoprene":"4","sbr":"4","silicone":"X","butyl":"4","polyacrylate":"4","hypalon":"4","viton":"1","polyurethane":"3","fluorosilicone":"2","aflas":"X","kalrez":"1","rating_scale":"1 = Satisfactory, 2 = Fair, 3 = Doubtful, 4 = Unsatisfactory, X = Insufficient Data","id":"trifluorovinylchloride","url":"https://referencesource.org/chemical-elastomer-material-compatibility/trifluorovinylchloride/","source":"https://mykin.com/rubber-chemical-resistance-chart-6","source_quote":"Trifluorovinylchloride | 2 | 4 | 4 | 4 | X | 4 | 4 | 4 | 1 | 3 | 2 | X | 1 |","verified_fields":["aflas","butyl","chemical","epdm","fluorosilicone","hypalon","kalrez","neoprene","nitrile","polyacrylate","polyurethane","rating_scale","sbr","silicone","viton"]},{"chemical":"Triisopropylbenzylchloride","nitrile":"2","epdm":"4","neoprene":"4","sbr":"4","silicone":"X","butyl":"4","polyacrylate":"4","hypalon":"4","viton":"1","polyurethane":"3","fluorosilicone":"2","aflas":"X","kalrez":"1","rating_scale":"1 = Satisfactory, 2 = Fair, 3 = Doubtful, 4 = Unsatisfactory, X = Insufficient Data","id":"triisopropylbenzylchloride","url":"https://referencesource.org/chemical-elastomer-material-compatibility/triisopropylbenzylchloride/","source":"https://mykin.com/rubber-chemical-resistance-chart-6","source_quote":"Triisopropylbenzylchloride | 2 | 4 | 4 | 4 | X | 4 | 4 | 4 | 1 | 3 | 2 | X | 1 |","verified_fields":["aflas","butyl","chemical","epdm","fluorosilicone","hypalon","kalrez","neoprene","nitrile","polyacrylate","polyurethane","rating_scale","sbr","silicone","viton"]},{"chemical":"Trimethylamine","nitrile":"3","epdm":"1","neoprene":"1","sbr":"1","silicone":"2","butyl":"1","polyacrylate":"4","hypalon":"1","viton":"3","polyurethane":"4","fluorosilicone":"1","aflas":"X","kalrez":"1","rating_scale":"1 = Satisfactory, 2 = Fair, 3 = Doubtful, 4 = Unsatisfactory, X = Insufficient Data","id":"trimethylamine","url":"https://referencesource.org/chemical-elastomer-material-compatibility/trimethylamine/","source":"https://mykin.com/rubber-chemical-resistance-chart-6","source_quote":"Trimethylamine | 3 | 1 | 1 | 1 | 2 | 1 | 4 | 1 | 3 | 4 | 1 | X | 1 |","verified_fields":["aflas","butyl","chemical","epdm","fluorosilicone","hypalon","kalrez","neoprene","nitrile","polyacrylate","polyurethane","rating_scale","sbr","silicone","viton"]},{"chemical":"Trimethylamine (TMA)","nitrile":"3","epdm":"1","neoprene":"1","sbr":"1","silicone":"2","butyl":"1","polyacrylate":"4","hypalon":"1","viton":"3","polyurethane":"4","fluorosilicone":"1","aflas":"X","kalrez":"1","rating_scale":"1 = Satisfactory, 2 = Fair, 3 = Doubtful, 4 = Unsatisfactory, X = Insufficient Data","id":"trimethylamine-tma","url":"https://referencesource.org/chemical-elastomer-material-compatibility/trimethylamine-tma/","source":"https://mykin.com/rubber-chemical-resistance-chart-6","source_quote":"Trimethylamine (TMA) | 3 | 1 | 1 | 1 | 2 | 1 | 4 | 1 | 3 | 4 | 1 | X | 1 |","verified_fields":["aflas","butyl","chemical","epdm","fluorosilicone","hypalon","kalrez","neoprene","nitrile","polyacrylate","polyurethane","rating_scale","sbr","silicone","viton"]},{"chemical":"Trimethylbenzene","nitrile":"2","epdm":"4","neoprene":"4","sbr":"4","silicone":"X","butyl":"4","polyacrylate":"4","hypalon":"4","viton":"1","polyurethane":"3","fluorosilicone":"2","aflas":"X","kalrez":"1","rating_scale":"1 = Satisfactory, 2 = Fair, 3 = Doubtful, 4 = Unsatisfactory, X = Insufficient Data","id":"trimethylbenzene","url":"https://referencesource.org/chemical-elastomer-material-compatibility/trimethylbenzene/","source":"https://mykin.com/rubber-chemical-resistance-chart-6","source_quote":"Trimethylbenzene | 2 | 4 | 4 | 4 | X | 4 | 4 | 4 | 1 | 3 | 2 | X | 1 |","verified_fields":["aflas","butyl","chemical","epdm","fluorosilicone","hypalon","kalrez","neoprene","nitrile","polyacrylate","polyurethane","rating_scale","sbr","silicone","viton"]},{"chemical":"Trimethylborate (TMB)","nitrile":"2","epdm":"4","neoprene":"4","sbr":"4","silicone":"X","butyl":"4","polyacrylate":"4","hypalon":"4","viton":"1","polyurethane":"3","fluorosilicone":"2","aflas":"X","kalrez":"1","rating_scale":"1 = Satisfactory, 2 = Fair, 3 = Doubtful, 4 = Unsatisfactory, X = Insufficient Data","id":"trimethylborate-tmb","url":"https://referencesource.org/chemical-elastomer-material-compatibility/trimethylborate-tmb/","source":"https://mykin.com/rubber-chemical-resistance-chart-6","source_quote":"Trimethylborate (TMB) | 2 | 4 | 4 | 4 | X | 4 | 4 | 4 | 1 | 3 | 2 | X | 1 |","verified_fields":["aflas","butyl","chemical","epdm","fluorosilicone","hypalon","kalrez","neoprene","nitrile","polyacrylate","polyurethane","rating_scale","sbr","silicone","viton"]},{"chemical":"Trimethylpentane","nitrile":"1","epdm":"4","neoprene":"2","sbr":"4","silicone":"2","butyl":"4","polyacrylate":"1","hypalon":"2","viton":"1","polyurethane":"1","fluorosilicone":"1","aflas":"X","kalrez":"1","rating_scale":"1 = Satisfactory, 2 = Fair, 3 = Doubtful, 4 = Unsatisfactory, X = Insufficient Data","id":"trimethylpentane","url":"https://referencesource.org/chemical-elastomer-material-compatibility/trimethylpentane/","source":"https://mykin.com/rubber-chemical-resistance-chart-6","source_quote":"Trimethylpentane | 1 | 4 | 2 | 4 | 2 | 4 | 1 | 2 | 1 | 1 | 1 | X | 1 |","verified_fields":["aflas","butyl","chemical","epdm","fluorosilicone","hypalon","kalrez","neoprene","nitrile","polyacrylate","polyurethane","rating_scale","sbr","silicone","viton"]},{"chemical":"Trinitrololuene (TNT)","nitrile":"4","epdm":"4","neoprene":"2","sbr":"4","silicone":"X","butyl":"4","polyacrylate":"4","hypalon":"2","viton":"2","polyurethane":"X","fluorosilicone":"2","aflas":"X","kalrez":"1","rating_scale":"1 = Satisfactory, 2 = Fair, 3 = Doubtful, 4 = Unsatisfactory, X = Insufficient Data","id":"trinitrololuene-tnt","url":"https://referencesource.org/chemical-elastomer-material-compatibility/trinitrololuene-tnt/","source":"https://mykin.com/rubber-chemical-resistance-chart-6","source_quote":"Trinitrololuene (TNT) | 4 | 4 | 2 | 4 | X | 4 | 4 | 2 | 2 | X | 2 | X | 1 |","verified_fields":["aflas","butyl","chemical","epdm","fluorosilicone","hypalon","kalrez","neoprene","nitrile","polyacrylate","polyurethane","rating_scale","sbr","silicone","viton"]},{"chemical":"Trioctyl Phosphate","nitrile":"4","epdm":"1","neoprene":"4","sbr":"4","silicone":"3","butyl":"1","polyacrylate":"4","hypalon":"4","viton":"2","polyurethane":"4","fluorosilicone":"2","aflas":"X","kalrez":"1","rating_scale":"1 = Satisfactory, 2 = Fair, 3 = Doubtful, 4 = Unsatisfactory, X = Insufficient Data","id":"trioctyl-phosphate","url":"https://referencesource.org/chemical-elastomer-material-compatibility/trioctyl-phosphate/","source":"https://mykin.com/rubber-chemical-resistance-chart-6","source_quote":"Trioctyl Phosphate | 4 | 1 | 4 | 4 | 3 | 1 | 4 | 4 | 2 | 4 | 2 | X | 1 |","verified_fields":["aflas","butyl","chemical","epdm","fluorosilicone","hypalon","kalrez","neoprene","nitrile","polyacrylate","polyurethane","rating_scale","sbr","silicone","viton"]},{"chemical":"Triphenylphosphite","nitrile":"3","epdm":"1","neoprene":"1","sbr":"1","silicone":"2","butyl":"1","polyacrylate":"4","hypalon":"1","viton":"3","polyurethane":"4","fluorosilicone":"1","aflas":"X","kalrez":"1","rating_scale":"1 = Satisfactory, 2 = Fair, 3 = Doubtful, 4 = Unsatisfactory, X = Insufficient Data","id":"triphenylphosphite","url":"https://referencesource.org/chemical-elastomer-material-compatibility/triphenylphosphite/","source":"https://mykin.com/rubber-chemical-resistance-chart-6","source_quote":"Triphenylphosphite | 3 | 1 | 1 | 1 | 2 | 1 | 4 | 1 | 3 | 4 | 1 | X | 1 |","verified_fields":["aflas","butyl","chemical","epdm","fluorosilicone","hypalon","kalrez","neoprene","nitrile","polyacrylate","polyurethane","rating_scale","sbr","silicone","viton"]},{"chemical":"Tripoly Phosphate","nitrile":"4","epdm":"1","neoprene":"3","sbr":"4","silicone":"3","butyl":"1","polyacrylate":"4","hypalon":"4","viton":"2","polyurethane":"4","fluorosilicone":"1","aflas":"X","kalrez":"1","rating_scale":"1 = Satisfactory, 2 = Fair, 3 = Doubtful, 4 = Unsatisfactory, X = Insufficient Data","id":"tripoly-phosphate","url":"https://referencesource.org/chemical-elastomer-material-compatibility/tripoly-phosphate/","source":"https://mykin.com/rubber-chemical-resistance-chart-6","source_quote":"Tripoly Phosphate | 4 | 1 | 3 | 4 | 3 | 1 | 4 | 4 | 2 | 4 | 1 | X | 1 |","verified_fields":["aflas","butyl","chemical","epdm","fluorosilicone","hypalon","kalrez","neoprene","nitrile","polyacrylate","polyurethane","rating_scale","sbr","silicone","viton"]},{"chemical":"Tripotassium Phosphate","nitrile":"3","epdm":"1","neoprene":"1","sbr":"1","silicone":"2","butyl":"1","polyacrylate":"4","hypalon":"1","viton":"3","polyurethane":"4","fluorosilicone":"1","aflas":"X","kalrez":"1","rating_scale":"1 = Satisfactory, 2 = Fair, 3 = Doubtful, 4 = Unsatisfactory, X = Insufficient Data","id":"tripotassium-phosphate","url":"https://referencesource.org/chemical-elastomer-material-compatibility/tripotassium-phosphate/","source":"https://mykin.com/rubber-chemical-resistance-chart-6","source_quote":"Tripotassium Phosphate | 3 | 1 | 1 | 1 | 2 | 1 | 4 | 1 | 3 | 4 | 1 | X | 1 |","verified_fields":["aflas","butyl","chemical","epdm","fluorosilicone","hypalon","kalrez","neoprene","nitrile","polyacrylate","polyurethane","rating_scale","sbr","silicone","viton"]},{"chemical":"Trisodium Phosphate","nitrile":"3","epdm":"1","neoprene":"1","sbr":"1","silicone":"2","butyl":"1","polyacrylate":"4","hypalon":"1","viton":"3","polyurethane":"4","fluorosilicone":"1","aflas":"X","kalrez":"1","rating_scale":"1 = Satisfactory, 2 = Fair, 3 = Doubtful, 4 = Unsatisfactory, X = Insufficient Data","id":"trisodium-phosphate","url":"https://referencesource.org/chemical-elastomer-material-compatibility/trisodium-phosphate/","source":"https://mykin.com/rubber-chemical-resistance-chart-6","source_quote":"Trisodium Phosphate | 3 | 1 | 1 | 1 | 2 | 1 | 4 | 1 | 3 | 4 | 1 | X | 1 |","verified_fields":["aflas","butyl","chemical","epdm","fluorosilicone","hypalon","kalrez","neoprene","nitrile","polyacrylate","polyurethane","rating_scale","sbr","silicone","viton"]},{"chemical":"Tritium","nitrile":"X","epdm":"X","neoprene":"X","sbr":"X","silicone":"X","butyl":"X","polyacrylate":"X","hypalon":"X","viton":"X","polyurethane":"X","fluorosilicone":"X","aflas":"X","kalrez":"X","rating_scale":"1 = Satisfactory, 2 = Fair, 3 = Doubtful, 4 = Unsatisfactory, X = Insufficient Data","id":"tritium","url":"https://referencesource.org/chemical-elastomer-material-compatibility/tritium/","source":"https://mykin.com/rubber-chemical-resistance-chart-6","source_quote":"Tritium | X | X | X | X | X | X | X | X | X | X | X | X | X |","verified_fields":["aflas","butyl","chemical","epdm","fluorosilicone","hypalon","kalrez","neoprene","nitrile","polyacrylate","polyurethane","rating_scale","sbr","silicone","viton"]},{"chemical":"Tung Oil (China Wood Oil)","nitrile":"1","epdm":"4","neoprene":"2","sbr":"4","silicone":"4","butyl":"3","polyacrylate":"X","hypalon":"3","viton":"1","polyurethane":"3","fluorosilicone":"2","aflas":"X","kalrez":"1","rating_scale":"1 = Satisfactory, 2 = Fair, 3 = Doubtful, 4 = Unsatisfactory, X = Insufficient Data","id":"tung-oil-china-wood-oil","url":"https://referencesource.org/chemical-elastomer-material-compatibility/tung-oil-china-wood-oil/","source":"https://mykin.com/rubber-chemical-resistance-chart-6","source_quote":"Tung Oil (China Wood Oil) | 1 | 4 | 2 | 4 | 4 | 3 | X | 3 | 1 | 3 | 2 | X | 1 |","verified_fields":["aflas","butyl","chemical","epdm","fluorosilicone","hypalon","kalrez","neoprene","nitrile","polyacrylate","polyurethane","rating_scale","sbr","silicone","viton"]},{"chemical":"Tungsten Hexafluoride","nitrile":"X","epdm":"X","neoprene":"X","sbr":"X","silicone":"X","butyl":"X","polyacrylate":"X","hypalon":"X","viton":"X","polyurethane":"X","fluorosilicone":"X","aflas":"X","kalrez":"2","rating_scale":"1 = Satisfactory, 2 = Fair, 3 = Doubtful, 4 = Unsatisfactory, X = Insufficient Data","id":"tungsten-hexafluoride","url":"https://referencesource.org/chemical-elastomer-material-compatibility/tungsten-hexafluoride/","source":"https://mykin.com/rubber-chemical-resistance-chart-6","source_quote":"Tungsten Hexafluoride | X | X | X | X | X | X | X | X | X | X | X | X | 2 |","verified_fields":["aflas","butyl","chemical","epdm","fluorosilicone","hypalon","kalrez","neoprene","nitrile","polyacrylate","polyurethane","rating_scale","sbr","silicone","viton"]},{"chemical":"Tungstic Acid","nitrile":"X","epdm":"X","neoprene":"X","sbr":"X","silicone":"X","butyl":"X","polyacrylate":"X","hypalon":"X","viton":"X","polyurethane":"X","fluorosilicone":"X","aflas":"X","kalrez":"1","rating_scale":"1 = Satisfactory, 2 = Fair, 3 = Doubtful, 4 = Unsatisfactory, X = Insufficient Data","id":"tungstic-acid","url":"https://referencesource.org/chemical-elastomer-material-compatibility/tungstic-acid/","source":"https://mykin.com/rubber-chemical-resistance-chart-6","source_quote":"Tungstic Acid | X | X | X | X | X | X | X | X | X | X | X | X | 1 |","verified_fields":["aflas","butyl","chemical","epdm","fluorosilicone","hypalon","kalrez","neoprene","nitrile","polyacrylate","polyurethane","rating_scale","sbr","silicone","viton"]},{"chemical":"Turbine Oil","nitrile":"1","epdm":"4","neoprene":"4","sbr":"4","silicone":"4","butyl":"4","polyacrylate":"1","hypalon":"4","viton":"1","polyurethane":"1","fluorosilicone":"1","aflas":"X","kalrez":"1","rating_scale":"1 = Satisfactory, 2 = Fair, 3 = Doubtful, 4 = Unsatisfactory, X = Insufficient Data","id":"turbine-oil","url":"https://referencesource.org/chemical-elastomer-material-compatibility/turbine-oil/","source":"https://mykin.com/rubber-chemical-resistance-chart-6","source_quote":"Turbine Oil | 1 | 4 | 4 | 4 | 4 | 4 | 1 | 4 | 1 | 1 | 1 | X | 1 |","verified_fields":["aflas","butyl","chemical","epdm","fluorosilicone","hypalon","kalrez","neoprene","nitrile","polyacrylate","polyurethane","rating_scale","sbr","silicone","viton"]},{"chemical":"Turbine Oil #15 (MIL-L-7808A)","nitrile":"2","epdm":"4","neoprene":"4","sbr":"4","silicone":"4","butyl":"4","polyacrylate":"2","hypalon":"4","viton":"1","polyurethane":"4","fluorosilicone":"2","aflas":"X","kalrez":"1","rating_scale":"1 = Satisfactory, 2 = Fair, 3 = Doubtful, 4 = Unsatisfactory, X = Insufficient Data","id":"turbine-oil-15-mil-l-7808a","url":"https://referencesource.org/chemical-elastomer-material-compatibility/turbine-oil-15-mil-l-7808a/","source":"https://mykin.com/rubber-chemical-resistance-chart-6","source_quote":"Turbine Oil #15 (MIL-L-7808A) | 2 | 4 | 4 | 4 | 4 | 4 | 2 | 4 | 1 | 4 | 2 | X | 1 |","verified_fields":["aflas","butyl","chemical","epdm","fluorosilicone","hypalon","kalrez","neoprene","nitrile","polyacrylate","polyurethane","rating_scale","sbr","silicone","viton"]},{"chemical":"Turbo Oil #35","nitrile":"1","epdm":"4","neoprene":"2","sbr":"4","silicone":"4","butyl":"4","polyacrylate":"1","hypalon":"4","viton":"1","polyurethane":"1","fluorosilicone":"1","aflas":"X","kalrez":"1","rating_scale":"1 = Satisfactory, 2 = Fair, 3 = Doubtful, 4 = Unsatisfactory, X = Insufficient Data","id":"turbo-oil-35","url":"https://referencesource.org/chemical-elastomer-material-compatibility/turbo-oil-35/","source":"https://mykin.com/rubber-chemical-resistance-chart-6","source_quote":"Turbo Oil #35 | 1 | 4 | 2 | 4 | 4 | 4 | 1 | 4 | 1 | 1 | 1 | X | 1 |","verified_fields":["aflas","butyl","chemical","epdm","fluorosilicone","hypalon","kalrez","neoprene","nitrile","polyacrylate","polyurethane","rating_scale","sbr","silicone","viton"]},{"chemical":"Turpentine","nitrile":"1","epdm":"4","neoprene":"4","sbr":"4","silicone":"4","butyl":"4","polyacrylate":"2","hypalon":"4","viton":"1","polyurethane":"4","fluorosilicone":"2","aflas":"X","kalrez":"1","rating_scale":"1 = Satisfactory, 2 = Fair, 3 = Doubtful, 4 = Unsatisfactory, X = Insufficient Data","id":"turpentine","url":"https://referencesource.org/chemical-elastomer-material-compatibility/turpentine/","source":"https://mykin.com/rubber-chemical-resistance-chart-6","source_quote":"Turpentine | 1 | 4 | 4 | 4 | 4 | 4 | 2 | 4 | 1 | 4 | 2 | X | 1 |","verified_fields":["aflas","butyl","chemical","epdm","fluorosilicone","hypalon","kalrez","neoprene","nitrile","polyacrylate","polyurethane","rating_scale","sbr","silicone","viton"]},
