Repository: joelp22-maker/referencesource-data

# Chemical resistance ratings for common elastomers

The compatibility rating of a chemical against thirteen common elastomer families, as published in an industry chemical resistance chart. Each record is one chemical carrying its rating for Nitrile (NBR), EPDM, Neoprene (CR), SBR, Silicone (VMQ), Butyl (IIR), Polyacrylate (ACM), Hypalon (CSM), Viton (FKM), Polyurethane (AU/EU), Fluorosilicone (FVMQ), Aflas (TFE/P), and Kalrez (FFKM). Answers 'is Viton compatible with acetone', 'which elastomer resists sulfuric acid', 'can I use EPDM with gasoline', and 'Nitrile vs EPDM for sodium hydroxide'.

File: chemical-elastomer-material-compatibility/data.json (part 40 of 41)
{"chemical":"Type I Fuel (MIL-S-3136)(ASTM Ref. Fuel A)","nitrile":"1","epdm":"4","neoprene":"2","sbr":"4","silicone":"4","butyl":"4","polyacrylate":"1","hypalon":"2","viton":"1","polyurethane":"1","fluorosilicone":"1","aflas":"X","kalrez":"1","rating_scale":"1 = Satisfactory, 2 = Fair, 3 = Doubtful, 4 = Unsatisfactory, X = Insufficient Data","id":"type-i-fuel-mil-s-3136-astm-ref-fuel-a","url":"https://referencesource.org/chemical-elastomer-material-compatibility/type-i-fuel-mil-s-3136-astm-ref-fuel-a/","source":"https://mykin.com/rubber-chemical-resistance-chart-6","source_quote":"Type I Fuel (MIL-S-3136)(ASTM Ref. Fuel A) | 1 | 4 | 2 | 4 | 4 | 4 | 1 | 2 | 1 | 1 | 1 | X | 1 |","verified_fields":["aflas","butyl","chemical","epdm","fluorosilicone","hypalon","kalrez","neoprene","nitrile","polyacrylate","polyurethane","rating_scale","sbr","silicone","viton"]},{"chemical":"Type II Fuel MIL-S-3136","nitrile":"2","epdm":"4","neoprene":"4","sbr":"4","silicone":"4","butyl":"4","polyacrylate":"3","hypalon":"4","viton":"1","polyurethane":"2","fluorosilicone":"2","aflas":"X","kalrez":"1","rating_scale":"1 = Satisfactory, 2 = Fair, 3 = Doubtful, 4 = Unsatisfactory, X = Insufficient Data","id":"type-ii-fuel-mil-s-3136","url":"https://referencesource.org/chemical-elastomer-material-compatibility/type-ii-fuel-mil-s-3136/","source":"https://mykin.com/rubber-chemical-resistance-chart-6","source_quote":"Type II Fuel MIL-S-3136 | 2 | 4 | 4 | 4 | 4 | 4 | 3 | 4 | 1 | 2 | 2 | X | 1 |","verified_fields":["aflas","butyl","chemical","epdm","fluorosilicone","hypalon","kalrez","neoprene","nitrile","polyacrylate","polyurethane","rating_scale","sbr","silicone","viton"]},{"chemical":"Type III Fuel MIL-S-3136(ASTM Ref. Fuel B)","nitrile":"2","epdm":"4","neoprene":"4","sbr":"4","silicone":"4","butyl":"4","polyacrylate":"3","hypalon":"4","viton":"1","polyurethane":"2","fluorosilicone":"2","aflas":"X","kalrez":"1","rating_scale":"1 = Satisfactory, 2 = Fair, 3 = Doubtful, 4 = Unsatisfactory, X = Insufficient Data","id":"type-iii-fuel-mil-s-3136-astm-ref-fuel-b","url":"https://referencesource.org/chemical-elastomer-material-compatibility/type-iii-fuel-mil-s-3136-astm-ref-fuel-b/","source":"https://mykin.com/rubber-chemical-resistance-chart-6","source_quote":"Type III Fuel MIL-S-3136(ASTM Ref. Fuel B) | 2 | 4 | 4 | 4 | 4 | 4 | 3 | 4 | 1 | 2 | 2 | X | 1 |","verified_fields":["aflas","butyl","chemical","epdm","fluorosilicone","hypalon","kalrez","neoprene","nitrile","polyacrylate","polyurethane","rating_scale","sbr","silicone","viton"]},{"chemical":"Ucon Hydrolube J-4","nitrile":"1","epdm":"1","neoprene":"2","sbr":"1","silicone":"1","butyl":"1","polyacrylate":"4","hypalon":"X","viton":"1","polyurethane":"4","fluorosilicone":"2","aflas":"X","kalrez":"1","rating_scale":"1 = Satisfactory, 2 = Fair, 3 = Doubtful, 4 = Unsatisfactory, X = Insufficient Data","id":"ucon-hydrolube-j-4","url":"https://referencesource.org/chemical-elastomer-material-compatibility/ucon-hydrolube-j-4/","source":"https://mykin.com/rubber-chemical-resistance-chart-6","source_quote":"Ucon Hydrolube J-4 | 1 | 1 | 2 | 1 | 1 | 1 | 4 | X | 1 | 4 | 2 | X | 1 |","verified_fields":["aflas","butyl","chemical","epdm","fluorosilicone","hypalon","kalrez","neoprene","nitrile","polyacrylate","polyurethane","rating_scale","sbr","silicone","viton"]},{"chemical":"Ucon Lubricant 50-HB55","nitrile":"1","epdm":"1","neoprene":"1","sbr":"1","silicone":"1","butyl":"1","polyacrylate":"X","hypalon":"1","viton":"1","polyurethane":"X","fluorosilicone":"1","aflas":"X","kalrez":"1","rating_scale":"1 = Satisfactory, 2 = Fair, 3 = Doubtful, 4 = Unsatisfactory, X = Insufficient Data","id":"ucon-lubricant-50-hb55","url":"https://referencesource.org/chemical-elastomer-material-compatibility/ucon-lubricant-50-hb55/","source":"https://mykin.com/rubber-chemical-resistance-chart-6","source_quote":"Ucon Lubricant 50-HB55 | 1 | 1 | 1 | 1 | 1 | 1 | X | 1 | 1 | X | 1 | X | 1 |","verified_fields":["aflas","butyl","chemical","epdm","fluorosilicone","hypalon","kalrez","neoprene","nitrile","polyacrylate","polyurethane","rating_scale","sbr","silicone","viton"]},{"chemical":"Ucon Lubricant 50-HB-100","nitrile":"1","epdm":"1","neoprene":"1","sbr":"1","silicone":"1","butyl":"1","polyacrylate":"X","hypalon":"1","viton":"1","polyurethane":"X","fluorosilicone":"1","aflas":"X","kalrez":"1","rating_scale":"1 = Satisfactory, 2 = Fair, 3 = Doubtful, 4 = Unsatisfactory, X = Insufficient Data","id":"ucon-lubricant-50-hb-100","url":"https://referencesource.org/chemical-elastomer-material-compatibility/ucon-lubricant-50-hb-100/","source":"https://mykin.com/rubber-chemical-resistance-chart-6","source_quote":"Ucon Lubricant 50-HB-100 | 1 | 1 | 1 | 1 | 1 | 1 | X | 1 | 1 | X | 1 | X | 1 |","verified_fields":["aflas","butyl","chemical","epdm","fluorosilicone","hypalon","kalrez","neoprene","nitrile","polyacrylate","polyurethane","rating_scale","sbr","silicone","viton"]},{"chemical":"Ucon Lubricant 50-HB-260","nitrile":"1","epdm":"1","neoprene":"1","sbr":"1","silicone":"1","butyl":"1","polyacrylate":"X","hypalon":"1","viton":"1","polyurethane":"X","fluorosilicone":"1","aflas":"X","kalrez":"1","rating_scale":"1 = Satisfactory, 2 = Fair, 3 = Doubtful, 4 = Unsatisfactory, X = Insufficient Data","id":"ucon-lubricant-50-hb-260","url":"https://referencesource.org/chemical-elastomer-material-compatibility/ucon-lubricant-50-hb-260/","source":"https://mykin.com/rubber-chemical-resistance-chart-6","source_quote":"Ucon Lubricant 50-HB-260 | 1 | 1 | 1 | 1 | 1 | 1 | X | 1 | 1 | X | 1 | X | 1 |","verified_fields":["aflas","butyl","chemical","epdm","fluorosilicone","hypalon","kalrez","neoprene","nitrile","polyacrylate","polyurethane","rating_scale","sbr","silicone","viton"]},{"chemical":"Ucon Lubricant 50-HB-660","nitrile":"1","epdm":"1","neoprene":"1","sbr":"1","silicone":"1","butyl":"1","polyacrylate":"X","hypalon":"1","viton":"1","polyurethane":"X","fluorosilicone":"1","aflas":"X","kalrez":"1","rating_scale":"1 = Satisfactory, 2 = Fair, 3 = Doubtful, 4 = Unsatisfactory, X = Insufficient Data","id":"ucon-lubricant-50-hb-660","url":"https://referencesource.org/chemical-elastomer-material-compatibility/ucon-lubricant-50-hb-660/","source":"https://mykin.com/rubber-chemical-resistance-chart-6","source_quote":"Ucon Lubricant 50-HB-660 | 1 | 1 | 1 | 1 | 1 | 1 | X | 1 | 1 | X | 1 | X | 1 |","verified_fields":["aflas","butyl","chemical","epdm","fluorosilicone","hypalon","kalrez","neoprene","nitrile","polyacrylate","polyurethane","rating_scale","sbr","silicone","viton"]},{"chemical":"Ucon Lubricant 50-HB-5100","nitrile":"1","epdm":"1","neoprene":"1","sbr":"1","silicone":"1","butyl":"1","polyacrylate":"X","hypalon":"1","viton":"1","polyurethane":"X","fluorosilicone":"1","aflas":"X","kalrez":"1","rating_scale":"1 = Satisfactory, 2 = Fair, 3 = Doubtful, 4 = Unsatisfactory, X = Insufficient Data","id":"ucon-lubricant-50-hb-5100","url":"https://referencesource.org/chemical-elastomer-material-compatibility/ucon-lubricant-50-hb-5100/","source":"https://mykin.com/rubber-chemical-resistance-chart-6","source_quote":"Ucon Lubricant 50-HB-5100 | 1 | 1 | 1 | 1 | 1 | 1 | X | 1 | 1 | X | 1 | X | 1 |","verified_fields":["aflas","butyl","chemical","epdm","fluorosilicone","hypalon","kalrez","neoprene","nitrile","polyacrylate","polyurethane","rating_scale","sbr","silicone","viton"]},{"chemical":"Ucon Lubricant LB-65","nitrile":"1","epdm":"1","neoprene":"1","sbr":"2","silicone":"1","butyl":"1","polyacrylate":"X","hypalon":"2","viton":"1","polyurethane":"X","fluorosilicone":"1","aflas":"X","kalrez":"1","rating_scale":"1 = Satisfactory, 2 = Fair, 3 = Doubtful, 4 = Unsatisfactory, X = Insufficient Data","id":"ucon-lubricant-lb-65","url":"https://referencesource.org/chemical-elastomer-material-compatibility/ucon-lubricant-lb-65/","source":"https://mykin.com/rubber-chemical-resistance-chart-6","source_quote":"Ucon Lubricant LB-65 | 1 | 1 | 1 | 2 | 1 | 1 | X | 2 | 1 | X | 1 | X | 1 |","verified_fields":["aflas","butyl","chemical","epdm","fluorosilicone","hypalon","kalrez","neoprene","nitrile","polyacrylate","polyurethane","rating_scale","sbr","silicone","viton"]},{"chemical":"Ucon Lubricant LB-135","nitrile":"1","epdm":"1","neoprene":"1","sbr":"1","silicone":"1","butyl":"1","polyacrylate":"X","hypalon":"1","viton":"1","polyurethane":"X","fluorosilicone":"1","aflas":"X","kalrez":"1","rating_scale":"1 = Satisfactory, 2 = Fair, 3 = Doubtful, 4 = Unsatisfactory, X = Insufficient Data","id":"ucon-lubricant-lb-135","url":"https://referencesource.org/chemical-elastomer-material-compatibility/ucon-lubricant-lb-135/","source":"https://mykin.com/rubber-chemical-resistance-chart-6","source_quote":"Ucon Lubricant LB-135 | 1 | 1 | 1 | 1 | 1 | 1 | X | 1 | 1 | X | 1 | X | 1 |","verified_fields":["aflas","butyl","chemical","epdm","fluorosilicone","hypalon","kalrez","neoprene","nitrile","polyacrylate","polyurethane","rating_scale","sbr","silicone","viton"]},{"chemical":"Ucon Lubricant LB-285","nitrile":"1","epdm":"1","neoprene":"1","sbr":"1","silicone":"1","butyl":"1","polyacrylate":"X","hypalon":"1","viton":"1","polyurethane":"X","fluorosilicone":"1","aflas":"X","kalrez":"1","rating_scale":"1 = Satisfactory, 2 = Fair, 3 = Doubtful, 4 = Unsatisfactory, X = Insufficient Data","id":"ucon-lubricant-lb-285","url":"https://referencesource.org/chemical-elastomer-material-compatibility/ucon-lubricant-lb-285/","source":"https://mykin.com/rubber-chemical-resistance-chart-6","source_quote":"Ucon Lubricant LB-285 | 1 | 1 | 1 | 1 | 1 | 1 | X | 1 | 1 | X | 1 | X | 1 |","verified_fields":["aflas","butyl","chemical","epdm","fluorosilicone","hypalon","kalrez","neoprene","nitrile","polyacrylate","polyurethane","rating_scale","sbr","silicone","viton"]},{"chemical":"Ucon Lubricant LB-300X","nitrile":"1","epdm":"1","neoprene":"1","sbr":"1","silicone":"1","butyl":"1","polyacrylate":"X","hypalon":"1","viton":"1","polyurethane":"X","fluorosilicone":"1","aflas":"X","kalrez":"1","rating_scale":"1 = Satisfactory, 2 = Fair, 3 = Doubtful, 4 = Unsatisfactory, X = Insufficient Data","id":"ucon-lubricant-lb-300x","url":"https://referencesource.org/chemical-elastomer-material-compatibility/ucon-lubricant-lb-300x/","source":"https://mykin.com/rubber-chemical-resistance-chart-6","source_quote":"Ucon Lubricant LB-300X | 1 | 1 | 1 | 1 | 1 | 1 | X | 1 | 1 | X | 1 | X | 1 |","verified_fields":["aflas","butyl","chemical","epdm","fluorosilicone","hypalon","kalrez","neoprene","nitrile","polyacrylate","polyurethane","rating_scale","sbr","silicone","viton"]},{"chemical":"Ucon Lubricant LB-625","nitrile":"1","epdm":"1","neoprene":"1","sbr":"1","silicone":"1","butyl":"1","polyacrylate":"X","hypalon":"1","viton":"1","polyurethane":"X","fluorosilicone":"1","aflas":"X","kalrez":"1","rating_scale":"1 = Satisfactory, 2 = Fair, 3 = Doubtful, 4 = Unsatisfactory, X = Insufficient Data","id":"ucon-lubricant-lb-625","url":"https://referencesource.org/chemical-elastomer-material-compatibility/ucon-lubricant-lb-625/","source":"https://mykin.com/rubber-chemical-resistance-chart-6","source_quote":"Ucon Lubricant LB-625 | 1 | 1 | 1 | 1 | 1 | 1 | X | 1 | 1 | X | 1 | X | 1 |","verified_fields":["aflas","butyl","chemical","epdm","fluorosilicone","hypalon","kalrez","neoprene","nitrile","polyacrylate","polyurethane","rating_scale","sbr","silicone","viton"]},{"chemical":"Ucon Lubricant LB-1145","nitrile":"1","epdm":"1","neoprene":"1","sbr":"1","silicone":"1","butyl":"1","polyacrylate":"X","hypalon":"1","viton":"1","polyurethane":"X","fluorosilicone":"1","aflas":"X","kalrez":"1","rating_scale":"1 = Satisfactory, 2 = Fair, 3 = Doubtful, 4 = Unsatisfactory, X = Insufficient Data","id":"ucon-lubricant-lb-1145","url":"https://referencesource.org/chemical-elastomer-material-compatibility/ucon-lubricant-lb-1145/","source":"https://mykin.com/rubber-chemical-resistance-chart-6","source_quote":"Ucon Lubricant LB-1145 | 1 | 1 | 1 | 1 | 1 | 1 | X | 1 | 1 | X | 1 | X | 1 |","verified_fields":["aflas","butyl","chemical","epdm","fluorosilicone","hypalon","kalrez","neoprene","nitrile","polyacrylate","polyurethane","rating_scale","sbr","silicone","viton"]},{"chemical":"Ucon Oil 50-HB-280x","nitrile":"2","epdm":"1","neoprene":"2","sbr":"X","silicone":"X","butyl":"X","polyacrylate":"X","hypalon":"X","viton":"3","polyurethane":"X","fluorosilicone":"X","aflas":"1","kalrez":"1","rating_scale":"1 = Satisfactory, 2 = Fair, 3 = Doubtful, 4 = Unsatisfactory, X = Insufficient Data","id":"ucon-oil-50-hb-280x","url":"https://referencesource.org/chemical-elastomer-material-compatibility/ucon-oil-50-hb-280x/","source":"https://mykin.com/rubber-chemical-resistance-chart-6","source_quote":"Ucon Oil 50-HB-280x | 2 | 1 | 2 | X | X | X | X | X | 3 | X | X | 1 | 1 |","verified_fields":["aflas","butyl","chemical","epdm","fluorosilicone","hypalon","kalrez","neoprene","nitrile","polyacrylate","polyurethane","rating_scale","sbr","silicone","viton"]},{"chemical":"Ucon Oil Heat Transfer Fluid 500 (Polyalkalene Glycol)","nitrile":"1","epdm":"1","neoprene":"1","sbr":"1","silicone":"1","butyl":"1","polyacrylate":"X","hypalon":"1","viton":"1","polyurethane":"X","fluorosilicone":"1","aflas":"X","kalrez":"1","rating_scale":"1 = Satisfactory, 2 = Fair, 3 = Doubtful, 4 = Unsatisfactory, X = Insufficient Data","id":"ucon-oil-heat-transfer-fluid-500-polyalkalene-glycol","url":"https://referencesource.org/chemical-elastomer-material-compatibility/ucon-oil-heat-transfer-fluid-500-polyalkalene-glycol/","source":"https://mykin.com/rubber-chemical-resistance-chart-6","source_quote":"Ucon Oil Heat Transfer Fluid 500 (Polyalkalene Glycol) | 1 | 1 | 1 | 1 | 1 | 1 | X | 1 | 1 | X | 1 | X | 1 |","verified_fields":["aflas","butyl","chemical","epdm","fluorosilicone","hypalon","kalrez","neoprene","nitrile","polyacrylate","polyurethane","rating_scale","sbr","silicone","viton"]},{"chemical":"Ucon Oil LB-385","nitrile":"1","epdm":"1","neoprene":"1","sbr":"1","silicone":"1","butyl":"1","polyacrylate":"X","hypalon":"1","viton":"1","polyurethane":"X","fluorosilicone":"1","aflas":"X","kalrez":"1","rating_scale":"1 = Satisfactory, 2 = Fair, 3 = Doubtful, 4 = Unsatisfactory, X = Insufficient Data","id":"ucon-oil-lb-385","url":"https://referencesource.org/chemical-elastomer-material-compatibility/ucon-oil-lb-385/","source":"https://mykin.com/rubber-chemical-resistance-chart-6","source_quote":"Ucon Oil LB-385 | 1 | 1 | 1 | 1 | 1 | 1 | X | 1 | 1 | X | 1 | X | 1 |","verified_fields":["aflas","butyl","chemical","epdm","fluorosilicone","hypalon","kalrez","neoprene","nitrile","polyacrylate","polyurethane","rating_scale","sbr","silicone","viton"]},{"chemical":"Ucon Oil LB-400X","nitrile":"1","epdm":"1","neoprene":"1","sbr":"1","silicone":"1","butyl":"1","polyacrylate":"X","hypalon":"1","viton":"1","polyurethane":"X","fluorosilicone":"1","aflas":"X","kalrez":"1","rating_scale":"1 = Satisfactory, 2 = Fair, 3 = Doubtful, 4 = Unsatisfactory, X = Insufficient Data","id":"ucon-oil-lb-400x","url":"https://referencesource.org/chemical-elastomer-material-compatibility/ucon-oil-lb-400x/","source":"https://mykin.com/rubber-chemical-resistance-chart-6","source_quote":"Ucon Oil LB-400X | 1 | 1 | 1 | 1 | 1 | 1 | X | 1 | 1 | X | 1 | X | 1 |","verified_fields":["aflas","butyl","chemical","epdm","fluorosilicone","hypalon","kalrez","neoprene","nitrile","polyacrylate","polyurethane","rating_scale","sbr","silicone","viton"]},{"chemical":"Undecylenic Acid","nitrile":"2","epdm":"4","neoprene":"4","sbr":"4","silicone":"X","butyl":"4","polyacrylate":"4","hypalon":"4","viton":"1","polyurethane":"3","fluorosilicone":"2","aflas":"X","kalrez":"1","rating_scale":"1 = Satisfactory, 2 = Fair, 3 = Doubtful, 4 = Unsatisfactory, X = Insufficient Data","id":"undecylenic-acid","url":"https://referencesource.org/chemical-elastomer-material-compatibility/undecylenic-acid/","source":"https://mykin.com/rubber-chemical-resistance-chart-6","source_quote":"Undecylenic Acid | 2 | 4 | 4 | 4 | X | 4 | 4 | 4 | 1 | 3 | 2 | X | 1 |","verified_fields":["aflas","butyl","chemical","epdm","fluorosilicone","hypalon","kalrez","neoprene","nitrile","polyacrylate","polyurethane","rating_scale","sbr","silicone","viton"]},{"chemical":"Undecylic Acid","nitrile":"2","epdm":"4","neoprene":"4","sbr":"4","silicone":"X","butyl":"4","polyacrylate":"4","hypalon":"4","viton":"1","polyurethane":"3","fluorosilicone":"2","aflas":"X","kalrez":"1","rating_scale":"1 = Satisfactory, 2 = Fair, 3 = Doubtful, 4 = Unsatisfactory, X = Insufficient Data","id":"undecylic-acid","url":"https://referencesource.org/chemical-elastomer-material-compatibility/undecylic-acid/","source":"https://mykin.com/rubber-chemical-resistance-chart-6","source_quote":"Undecylic Acid | 2 | 4 | 4 | 4 | X | 4 | 4 | 4 | 1 | 3 | 2 | X | 1 |","verified_fields":["aflas","butyl","chemical","epdm","fluorosilicone","hypalon","kalrez","neoprene","nitrile","polyacrylate","polyurethane","rating_scale","sbr","silicone","viton"]},{"chemical":"Univis 40 (Hydr. Fluid)","nitrile":"1","epdm":"4","neoprene":"2","sbr":"4","silicone":"4","butyl":"4","polyacrylate":"1","hypalon":"2","viton":"1","polyurethane":"1","fluorosilicone":"1","aflas":"X","kalrez":"1","rating_scale":"1 = Satisfactory, 2 = Fair, 3 = Doubtful, 4 = Unsatisfactory, X = Insufficient Data","id":"univis-40-hydr-fluid","url":"https://referencesource.org/chemical-elastomer-material-compatibility/univis-40-hydr-fluid/","source":"https://mykin.com/rubber-chemical-resistance-chart-6","source_quote":"Univis 40 (Hydr. Fluid) | 1 | 4 | 2 | 4 | 4 | 4 | 1 | 2 | 1 | 1 | 1 | X | 1 |","verified_fields":["aflas","butyl","chemical","epdm","fluorosilicone","hypalon","kalrez","neoprene","nitrile","polyacrylate","polyurethane","rating_scale","sbr","silicone","viton"]},{"chemical":"Univolt #35 (Mineral Oil)","nitrile":"1","epdm":"4","neoprene":"2","sbr":"4","silicone":"4","butyl":"4","polyacrylate":"1","hypalon":"4","viton":"1","polyurethane":"1","fluorosilicone":"1","aflas":"X","kalrez":"1","rating_scale":"1 = Satisfactory, 2 = Fair, 3 = Doubtful, 4 = Unsatisfactory, X = Insufficient Data","id":"univolt-35-mineral-oil","url":"https://referencesource.org/chemical-elastomer-material-compatibility/univolt-35-mineral-oil/","source":"https://mykin.com/rubber-chemical-resistance-chart-6","source_quote":"Univolt #35 (Mineral Oil) | 1 | 4 | 2 | 4 | 4 | 4 | 1 | 4 | 1 | 1 | 1 | X | 1 |","verified_fields":["aflas","butyl","chemical","epdm","fluorosilicone","hypalon","kalrez","neoprene","nitrile","polyacrylate","polyurethane","rating_scale","sbr","silicone","viton"]},{"chemical":"Unsymmetrical Dimethyl Hydrazine (UDMH)","nitrile":"2","epdm":"1","neoprene":"2","sbr":"2","silicone":"4","butyl":"1","polyacrylate":"X","hypalon":"1","viton":"4","polyurethane":"X","fluorosilicone":"4","aflas":"X","kalrez":"1","rating_scale":"1 = Satisfactory, 2 = Fair, 3 = Doubtful, 4 = Unsatisfactory, X = Insufficient Data","id":"unsymmetrical-dimethyl-hydrazine-udmh","url":"https://referencesource.org/chemical-elastomer-material-compatibility/unsymmetrical-dimethyl-hydrazine-udmh/","source":"https://mykin.com/rubber-chemical-resistance-chart-6","source_quote":"Unsymmetrical Dimethyl Hydrazine (UDMH) | 2 | 1 | 2 | 2 | 4 | 1 | X | 1 | 4 | X | 4 | X | 1 |","verified_fields":["aflas","butyl","chemical","epdm","fluorosilicone","hypalon","kalrez","neoprene","nitrile","polyacrylate","polyurethane","rating_scale","sbr","silicone","viton"]},{"chemical":"UPDI(Ultrapure Deionized Water)","nitrile":"3","epdm":"1","neoprene":"1","sbr":"1","silicone":"2","butyl":"1","polyacrylate":"4","hypalon":"1","viton":"3","polyurethane":"4","fluorosilicone":"1","aflas":"X","kalrez":"1","rating_scale":"1 = Satisfactory, 2 = Fair, 3 = Doubtful, 4 = Unsatisfactory, X = Insufficient Data","id":"updi-ultrapure-deionized-water","url":"https://referencesource.org/chemical-elastomer-material-compatibility/updi-ultrapure-deionized-water/","source":"https://mykin.com/rubber-chemical-resistance-chart-6","source_quote":"UPDI(Ultrapure Deionized Water) | 3 | 1 | 1 | 1 | 2 | 1 | 4 | 1 | 3 | 4 | 1 | X | 1 |","verified_fields":["aflas","butyl","chemical","epdm","fluorosilicone","hypalon","kalrez","neoprene","nitrile","polyacrylate","polyurethane","rating_scale","sbr","silicone","viton"]},{"chemical":"Uranium Hexachloride","nitrile":"X","epdm":"X","neoprene":"X","sbr":"X","silicone":"X","butyl":"X","polyacrylate":"X","hypalon":"X","viton":"1","polyurethane":"X","fluorosilicone":"X","aflas":"X","kalrez":"1","rating_scale":"1 = Satisfactory, 2 = Fair, 3 = Doubtful, 4 = Unsatisfactory, X = Insufficient Data","id":"uranium-hexachloride","url":"https://referencesource.org/chemical-elastomer-material-compatibility/uranium-hexachloride/","source":"https://mykin.com/rubber-chemical-resistance-chart-6","source_quote":"Uranium Hexachloride | X | X | X | X | X | X | X | X | 1 | X | X | X | 1 |","verified_fields":["aflas","butyl","chemical","epdm","fluorosilicone","hypalon","kalrez","neoprene","nitrile","polyacrylate","polyurethane","rating_scale","sbr","silicone","viton"]},{"chemical":"Uranium Hexafluoride","nitrile":"X","epdm":"X","neoprene":"X","sbr":"X","silicone":"X","butyl":"X","polyacrylate":"X","hypalon":"X","viton":"X","polyurethane":"X","fluorosilicone":"X","aflas":"X","kalrez":"X","rating_scale":"1 = Satisfactory, 2 = Fair, 3 = Doubtful, 4 = Unsatisfactory, X = Insufficient Data","id":"uranium-hexafluoride","url":"https://referencesource.org/chemical-elastomer-material-compatibility/uranium-hexafluoride/","source":"https://mykin.com/rubber-chemical-resistance-chart-6","source_quote":"Uranium Hexafluoride | X | X | X | X | X | X | X | X | X | X | X | X | X |","verified_fields":["aflas","butyl","chemical","epdm","fluorosilicone","hypalon","kalrez","neoprene","nitrile","polyacrylate","polyurethane","rating_scale","sbr","silicone","viton"]},{"chemical":"Uranium Sulfate","nitrile":"X","epdm":"X","neoprene":"X","sbr":"X","silicone":"X","butyl":"X","polyacrylate":"X","hypalon":"X","viton":"X","polyurethane":"X","fluorosilicone":"X","aflas":"X","kalrez":"X","rating_scale":"1 = Satisfactory, 2 = Fair, 3 = Doubtful, 4 = Unsatisfactory, X = Insufficient Data","id":"uranium-sulfate","url":"https://referencesource.org/chemical-elastomer-material-compatibility/uranium-sulfate/","source":"https://mykin.com/rubber-chemical-resistance-chart-6","source_quote":"Uranium Sulfate | X | X | X | X | X | X | X | X | X | X | X | X | X |","verified_fields":["aflas","butyl","chemical","epdm","fluorosilicone","hypalon","kalrez","neoprene","nitrile","polyacrylate","polyurethane","rating_scale","sbr","silicone","viton"]},{"chemical":"Uric Acid","nitrile":"3","epdm":"1","neoprene":"1","sbr":"1","silicone":"2","butyl":"1","polyacrylate":"4","hypalon":"1","viton":"3","polyurethane":"4","fluorosilicone":"1","aflas":"X","kalrez":"1","rating_scale":"1 = Satisfactory, 2 = Fair, 3 = Doubtful, 4 = Unsatisfactory, X = Insufficient Data","id":"uric-acid","url":"https://referencesource.org/chemical-elastomer-material-compatibility/uric-acid/","source":"https://mykin.com/rubber-chemical-resistance-chart-6","source_quote":"Uric Acid | 3 | 1 | 1 | 1 | 2 | 1 | 4 | 1 | 3 | 4 | 1 | X | 1 |","verified_fields":["aflas","butyl","chemical","epdm","fluorosilicone","hypalon","kalrez","neoprene","nitrile","polyacrylate","polyurethane","rating_scale","sbr","silicone","viton"]},{"chemical":"Valeraldehyde","nitrile":"3","epdm":"1","neoprene":"1","sbr":"1","silicone":"2","butyl":"1","polyacrylate":"4","hypalon":"1","viton":"3","polyurethane":"4","fluorosilicone":"1","aflas":"X","kalrez":"1","rating_scale":"1 = Satisfactory, 2 = Fair, 3 = Doubtful, 4 = Unsatisfactory, X = Insufficient Data","id":"valeraldehyde","url":"https://referencesource.org/chemical-elastomer-material-compatibility/valeraldehyde/","source":"https://mykin.com/rubber-chemical-resistance-chart-6","source_quote":"Valeraldehyde | 3 | 1 | 1 | 1 | 2 | 1 | 4 | 1 | 3 | 4 | 1 | X | 1 |","verified_fields":["aflas","butyl","chemical","epdm","fluorosilicone","hypalon","kalrez","neoprene","nitrile","polyacrylate","polyurethane","rating_scale","sbr","silicone","viton"]},{"chemical":"Valeric Acid","nitrile":"3","epdm":"1","neoprene":"1","sbr":"1","silicone":"2","butyl":"1","polyacrylate":"4","hypalon":"1","viton":"3","polyurethane":"4","fluorosilicone":"1","aflas":"X","kalrez":"1","rating_scale":"1 = Satisfactory, 2 = Fair, 3 = Doubtful, 4 = Unsatisfactory, X = Insufficient Data","id":"valeric-acid","url":"https://referencesource.org/chemical-elastomer-material-compatibility/valeric-acid/","source":"https://mykin.com/rubber-chemical-resistance-chart-6","source_quote":"Valeric Acid | 3 | 1 | 1 | 1 | 2 | 1 | 4 | 1 | 3 | 4 | 1 | X | 1 |","verified_fields":["aflas","butyl","chemical","epdm","fluorosilicone","hypalon","kalrez","neoprene","nitrile","polyacrylate","polyurethane","rating_scale","sbr","silicone","viton"]},{"chemical":"Vanadium Oxide","nitrile":"1","epdm":"4","neoprene":"2","sbr":"4","silicone":"2","butyl":"4","polyacrylate":"1","hypalon":"2","viton":"1","polyurethane":"1","fluorosilicone":"1","aflas":"X","kalrez":"1","rating_scale":"1 = Satisfactory, 2 = Fair, 3 = Doubtful, 4 = Unsatisfactory, X = Insufficient Data","id":"vanadium-oxide","url":"https://referencesource.org/chemical-elastomer-material-compatibility/vanadium-oxide/","source":"https://mykin.com/rubber-chemical-resistance-chart-6","source_quote":"Vanadium Oxide | 1 | 4 | 2 | 4 | 2 | 4 | 1 | 2 | 1 | 1 | 1 | X | 1 |","verified_fields":["aflas","butyl","chemical","epdm","fluorosilicone","hypalon","kalrez","neoprene","nitrile","polyacrylate","polyurethane","rating_scale","sbr","silicone","viton"]},{"chemical":"Vanadium Pentoxide","nitrile":"1","epdm":"4","neoprene":"2","sbr":"4","silicone":"2","butyl":"4","polyacrylate":"1","hypalon":"2","viton":"1","polyurethane":"1","fluorosilicone":"1","aflas":"X","kalrez":"1","rating_scale":"1 = Satisfactory, 2 = Fair, 3 = Doubtful, 4 = Unsatisfactory, X = Insufficient Data","id":"vanadium-pentoxide","url":"https://referencesource.org/chemical-elastomer-material-compatibility/vanadium-pentoxide/","source":"https://mykin.com/rubber-chemical-resistance-chart-6","source_quote":"Vanadium Pentoxide | 1 | 4 | 2 | 4 | 2 | 4 | 1 | 2 | 1 | 1 | 1 | X | 1 |","verified_fields":["aflas","butyl","chemical","epdm","fluorosilicone","hypalon","kalrez","neoprene","nitrile","polyacrylate","polyurethane","rating_scale","sbr","silicone","viton"]},{"chemical":"Varnish","nitrile":"2","epdm":"4","neoprene":"4","sbr":"4","silicone":"4","butyl":"4","polyacrylate":"4","hypalon":"4","viton":"1","polyurethane":"3","fluorosilicone":"2","aflas":"X","kalrez":"1","rating_scale":"1 = Satisfactory, 2 = Fair, 3 = Doubtful, 4 = Unsatisfactory, X = Insufficient Data","id":"varnish","url":"https://referencesource.org/chemical-elastomer-material-compatibility/varnish/","source":"https://mykin.com/rubber-chemical-resistance-chart-6","source_quote":"Varnish | 2 | 4 | 4 | 4 | 4 | 4 | 4 | 4 | 1 | 3 | 2 | X | 1 |","verified_fields":["aflas","butyl","chemical","epdm","fluorosilicone","hypalon","kalrez","neoprene","nitrile","polyacrylate","polyurethane","rating_scale","sbr","silicone","viton"]},{"chemical":"Vegetable Oil","nitrile":"1","epdm":"3","neoprene":"3","sbr":"4","silicone":"1","butyl":"3","polyacrylate":"1","hypalon":"X","viton":"1","polyurethane":"X","fluorosilicone":"1","aflas":"X","kalrez":"1","rating_scale":"1 = Satisfactory, 2 = Fair, 3 = Doubtful, 4 = Unsatisfactory, X = Insufficient Data","id":"vegetable-oil","url":"https://referencesource.org/chemical-elastomer-material-compatibility/vegetable-oil/","source":"https://mykin.com/rubber-chemical-resistance-chart-6","source_quote":"Vegetable Oil | 1 | 3 | 3 | 4 | 1 | 3 | 1 | X | 1 | X | 1 | X | 1 |","verified_fields":["aflas","butyl","chemical","epdm","fluorosilicone","hypalon","kalrez","neoprene","nitrile","polyacrylate","polyurethane","rating_scale","sbr","silicone","viton"]},{"chemical":"Versilube F44, F55","nitrile":"1","epdm":"1","neoprene":"1","sbr":"X","silicone":"X","butyl":"X","polyacrylate":"X","hypalon":"X","viton":"1","polyurethane":"X","fluorosilicone":"X","aflas":"1","kalrez":"1","rating_scale":"1 = Satisfactory, 2 = Fair, 3 = Doubtful, 4 = Unsatisfactory, X = Insufficient Data","id":"versilube-f44-f55","url":"https://referencesource.org/chemical-elastomer-material-compatibility/versilube-f44-f55/","source":"https://mykin.com/rubber-chemical-resistance-chart-6","source_quote":"Versilube F44, F55 | 1 | 1 | 1 | X | X | X | X | X | 1 | X | X | 1 | 1 |","verified_fields":["aflas","butyl","chemical","epdm","fluorosilicone","hypalon","kalrez","neoprene","nitrile","polyacrylate","polyurethane","rating_scale","sbr","silicone","viton"]},{"chemical":"Versilube F-50","nitrile":"1","epdm":"1","neoprene":"1","sbr":"1","silicone":"3","butyl":"1","polyacrylate":"1","hypalon":"1","viton":"1","polyurethane":"1","fluorosilicone":"1","aflas":"X","kalrez":"1","rating_scale":"1 = Satisfactory, 2 = Fair, 3 = Doubtful, 4 = Unsatisfactory, X = Insufficient Data","id":"versilube-f-50","url":"https://referencesource.org/chemical-elastomer-material-compatibility/versilube-f-50/","source":"https://mykin.com/rubber-chemical-resistance-chart-6","source_quote":"Versilube F-50 | 1 | 1 | 1 | 1 | 3 | 1 | 1 | 1 | 1 | 1 | 1 | X | 1 |","verified_fields":["aflas","butyl","chemical","epdm","fluorosilicone","hypalon","kalrez","neoprene","nitrile","polyacrylate","polyurethane","rating_scale","sbr","silicone","viton"]},{"chemical":"Vinegar","nitrile":"2","epdm":"2","neoprene":"2","sbr":"2","silicone":"3","butyl":"2","polyacrylate":"4","hypalon":"X","viton":"3","polyurethane":"4","fluorosilicone":"3","aflas":"X","kalrez":"1","rating_scale":"1 = Satisfactory, 2 = Fair, 3 = Doubtful, 4 = Unsatisfactory, X = Insufficient Data","id":"vinegar","url":"https://referencesource.org/chemical-elastomer-material-compatibility/vinegar/","source":"https://mykin.com/rubber-chemical-resistance-chart-6","source_quote":"Vinegar | 2 | 2 | 2 | 2 | 3 | 2 | 4 | X | 3 | 4 | 3 | X | 1 |","verified_fields":["aflas","butyl","chemical","epdm","fluorosilicone","hypalon","kalrez","neoprene","nitrile","polyacrylate","polyurethane","rating_scale","sbr","silicone","viton"]},{"chemical":"Vinyl Acetate","nitrile":"2","epdm":"1","neoprene":"2","sbr":"X","silicone":"X","butyl":"X","polyacrylate":"X","hypalon":"X","viton":"3","polyurethane":"X","fluorosilicone":"X","aflas":"1","kalrez":"1","rating_scale":"1 = Satisfactory, 2 = Fair, 3 = Doubtful, 4 = Unsatisfactory, X = Insufficient Data","id":"vinyl-acetate","url":"https://referencesource.org/chemical-elastomer-material-compatibility/vinyl-acetate/","source":"https://mykin.com/rubber-chemical-resistance-chart-6","source_quote":"Vinyl Acetate | 2 | 1 | 2 | X | X | X | X | X | 3 | X | X | 1 | 1 |","verified_fields":["aflas","butyl","chemical","epdm","fluorosilicone","hypalon","kalrez","neoprene","nitrile","polyacrylate","polyurethane","rating_scale","sbr","silicone","viton"]},{"chemical":"Vinyl Benzene","nitrile":"2","epdm":"4","neoprene":"4","sbr":"4","silicone":"X","butyl":"4","polyacrylate":"4","hypalon":"4","viton":"1","polyurethane":"3","fluorosilicone":"2","aflas":"X","kalrez":"1","rating_scale":"1 = Satisfactory, 2 = Fair, 3 = Doubtful, 4 = Unsatisfactory, X = Insufficient Data","id":"vinyl-benzene","url":"https://referencesource.org/chemical-elastomer-material-compatibility/vinyl-benzene/","source":"https://mykin.com/rubber-chemical-resistance-chart-6","source_quote":"Vinyl Benzene | 2 | 4 | 4 | 4 | X | 4 | 4 | 4 | 1 | 3 | 2 | X | 1 |","verified_fields":["aflas","butyl","chemical","epdm","fluorosilicone","hypalon","kalrez","neoprene","nitrile","polyacrylate","polyurethane","rating_scale","sbr","silicone","viton"]},{"chemical":"Vinyl Benzoate","nitrile":"2","epdm":"4","neoprene":"4","sbr":"4","silicone":"X","butyl":"4","polyacrylate":"4","hypalon":"4","viton":"1","polyurethane":"3","fluorosilicone":"2","aflas":"X","kalrez":"1","rating_scale":"1 = Satisfactory, 2 = Fair, 3 = Doubtful, 4 = Unsatisfactory, X = Insufficient Data","id":"vinyl-benzoate","url":"https://referencesource.org/chemical-elastomer-material-compatibility/vinyl-benzoate/","source":"https://mykin.com/rubber-chemical-resistance-chart-6","source_quote":"Vinyl Benzoate | 2 | 4 | 4 | 4 | X | 4 | 4 | 4 | 1 | 3 | 2 | X | 1 |","verified_fields":["aflas","butyl","chemical","epdm","fluorosilicone","hypalon","kalrez","neoprene","nitrile","polyacrylate","polyurethane","rating_scale","sbr","silicone","viton"]},{"chemical":"Vinyl Chloride","nitrile":"2","epdm":"4","neoprene":"4","sbr":"4","silicone":"X","butyl":"4","polyacrylate":"4","hypalon":"4","viton":"1","polyurethane":"3","fluorosilicone":"2","aflas":"X","kalrez":"1","rating_scale":"1 = Satisfactory, 2 = Fair, 3 = Doubtful, 4 = Unsatisfactory, X = Insufficient Data","id":"vinyl-chloride","url":"https://referencesource.org/chemical-elastomer-material-compatibility/vinyl-chloride/","source":"https://mykin.com/rubber-chemical-resistance-chart-6","source_quote":"Vinyl Chloride | 2 | 4 | 4 | 4 | X | 4 | 4 | 4 | 1 | 3 | 2 | X | 1 |","verified_fields":["aflas","butyl","chemical","epdm","fluorosilicone","hypalon","kalrez","neoprene","nitrile","polyacrylate","polyurethane","rating_scale","sbr","silicone","viton"]},{"chemical":"Vinyl Fluoride","nitrile":"2","epdm":"4","neoprene":"4","sbr":"4","silicone":"X","butyl":"4","polyacrylate":"4","hypalon":"4","viton":"1","polyurethane":"3","fluorosilicone":"2","aflas":"X","kalrez":"1","rating_scale":"1 = Satisfactory, 2 = Fair, 3 = Doubtful, 4 = Unsatisfactory, X = Insufficient Data","id":"vinyl-fluoride","url":"https://referencesource.org/chemical-elastomer-material-compatibility/vinyl-fluoride/","source":"https://mykin.com/rubber-chemical-resistance-chart-6","source_quote":"Vinyl Fluoride | 2 | 4 | 4 | 4 | X | 4 | 4 | 4 | 1 | 3 | 2 | X | 1 |","verified_fields":["aflas","butyl","chemical","epdm","fluorosilicone","hypalon","kalrez","neoprene","nitrile","polyacrylate","polyurethane","rating_scale","sbr","silicone","viton"]},{"chemical":"Vinylidene Chloride","nitrile":"2","epdm":"4","neoprene":"4","sbr":"4","silicone":"X","butyl":"4","polyacrylate":"4","hypalon":"4","viton":"1","polyurethane":"3","fluorosilicone":"2","aflas":"X","kalrez":"1","rating_scale":"1 = Satisfactory, 2 = Fair, 3 = Doubtful, 4 = Unsatisfactory, X = Insufficient Data","id":"vinylidene-chloride","url":"https://referencesource.org/chemical-elastomer-material-compatibility/vinylidene-chloride/","source":"https://mykin.com/rubber-chemical-resistance-chart-6","source_quote":"Vinylidene Chloride | 2 | 4 | 4 | 4 | X | 4 | 4 | 4 | 1 | 3 | 2 | X | 1 |","verified_fields":["aflas","butyl","chemical","epdm","fluorosilicone","hypalon","kalrez","neoprene","nitrile","polyacrylate","polyurethane","rating_scale","sbr","silicone","viton"]},{"chemical":"Vinylpyridine","nitrile":"2","epdm":"4","neoprene":"4","sbr":"4","silicone":"X","butyl":"4","polyacrylate":"4","hypalon":"4","viton":"1","polyurethane":"3","fluorosilicone":"2","aflas":"X","kalrez":"1","rating_scale":"1 = Satisfactory, 2 = Fair, 3 = Doubtful, 4 = Unsatisfactory, X = Insufficient Data","id":"vinylpyridine","url":"https://referencesource.org/chemical-elastomer-material-compatibility/vinylpyridine/","source":"https://mykin.com/rubber-chemical-resistance-chart-6","source_quote":"Vinylpyridine | 2 | 4 | 4 | 4 | X | 4 | 4 | 4 | 1 | 3 | 2 | X | 1 |","verified_fields":["aflas","butyl","chemical","epdm","fluorosilicone","hypalon","kalrez","neoprene","nitrile","polyacrylate","polyurethane","rating_scale","sbr","silicone","viton"]},{"chemical":"Vitriol (White)","nitrile":"3","epdm":"1","neoprene":"1","sbr":"1","silicone":"2","butyl":"1","polyacrylate":"4","hypalon":"1","viton":"3","polyurethane":"4","fluorosilicone":"1","aflas":"X","kalrez":"1","rating_scale":"1 = Satisfactory, 2 = Fair, 3 = Doubtful, 4 = Unsatisfactory, X = Insufficient Data","id":"vitriol-white","url":"https://referencesource.org/chemical-elastomer-material-compatibility/vitriol-white/","source":"https://mykin.com/rubber-chemical-resistance-chart-6","source_quote":"Vitriol (White) | 3 | 1 | 1 | 1 | 2 | 1 | 4 | 1 | 3 | 4 | 1 | X | 1 |","verified_fields":["aflas","butyl","chemical","epdm","fluorosilicone","hypalon","kalrez","neoprene","nitrile","polyacrylate","polyurethane","rating_scale","sbr","silicone","viton"]},{"chemical":"VV-H-910","nitrile":"3","epdm":"1","neoprene":"2","sbr":"1","silicone":"2","butyl":"2","polyacrylate":"2","hypalon":"2","viton":"1","polyurethane":"4","fluorosilicone":"2","aflas":"X","kalrez":"1","rating_scale":"1 = Satisfactory, 2 = Fair, 3 = Doubtful, 4 = Unsatisfactory, X = Insufficient Data","id":"vv-h-910","url":"https://referencesource.org/chemical-elastomer-material-compatibility/vv-h-910/","source":"https://mykin.com/rubber-chemical-resistance-chart-6","source_quote":"VV-H-910 | 3 | 1 | 2 | 1 | 2 | 2 | 2 | 2 | 1 | 4 | 2 | X | 1 |","verified_fields":["aflas","butyl","chemical","epdm","fluorosilicone","hypalon","kalrez","neoprene","nitrile","polyacrylate","polyurethane","rating_scale","sbr","silicone","viton"]},{"chemical":"Wagner 21B Brake Fluid","nitrile":"3","epdm":"1","neoprene":"2","sbr":"1","silicone":"3","butyl":"2","polyacrylate":"X","hypalon":"2","viton":"4","polyurethane":"X","fluorosilicone":"4","aflas":"X","kalrez":"1","rating_scale":"1 = Satisfactory, 2 = Fair, 3 = Doubtful, 4 = Unsatisfactory, X = Insufficient Data","id":"wagner-21b-brake-fluid","url":"https://referencesource.org/chemical-elastomer-material-compatibility/wagner-21b-brake-fluid/","source":"https://mykin.com/rubber-chemical-resistance-chart-6","source_quote":"Wagner 21B Brake Fluid | 3 | 1 | 2 | 1 | 3 | 2 | X | 2 | 4 | X | 4 | X | 1 |","verified_fields":["aflas","butyl","chemical","epdm","fluorosilicone","hypalon","kalrez","neoprene","nitrile","polyacrylate","polyurethane","rating_scale","sbr","silicone","viton"]},{"chemical":"Water","nitrile":"1","epdm":"1","neoprene":"2","sbr":"1","silicone":"1","butyl":"1","polyacrylate":"4","hypalon":"1","viton":"2","polyurethane":"4","fluorosilicone":"1","aflas":"X","kalrez":"1","rating_scale":"1 = Satisfactory, 2 = Fair, 3 = Doubtful, 4 = Unsatisfactory, X = Insufficient Data","id":"water","url":"https://referencesource.org/chemical-elastomer-material-compatibility/water/","source":"https://mykin.com/rubber-chemical-resistance-chart-6","source_quote":"Water | 1 | 1 | 2 | 1 | 1 | 1 | 4 | 1 | 2 | 4 | 1 | X | 1 |","verified_fields":["aflas","butyl","chemical","epdm","fluorosilicone","hypalon","kalrez","neoprene","nitrile","polyacrylate","polyurethane","rating_scale","sbr","silicone","viton"]},{"chemical":"Wemco C","nitrile":"1","epdm":"4","neoprene":"2","sbr":"4","silicone":"4","butyl":"4","polyacrylate":"1","hypalon":"4","viton":"1","polyurethane":"1","fluorosilicone":"1","aflas":"X","kalrez":"1","rating_scale":"1 = Satisfactory, 2 = Fair, 3 = Doubtful, 4 = Unsatisfactory, X = Insufficient Data","id":"wemco-c","url":"https://referencesource.org/chemical-elastomer-material-compatibility/wemco-c/","source":"https://mykin.com/rubber-chemical-resistance-chart-6","source_quote":"Wemco C | 1 | 4 | 2 | 4 | 4 | 4 | 1 | 4 | 1 | 1 | 1 | X | 1 |","verified_fields":["aflas","butyl","chemical","epdm","fluorosilicone","hypalon","kalrez","neoprene","nitrile","polyacrylate","polyurethane","rating_scale","sbr","silicone","viton"]},{"chemical":"Whiskey and Wines","nitrile":"1","epdm":"1","neoprene":"1","sbr":"1","silicone":"1","butyl":"1","polyacrylate":"4","hypalon":"1","viton":"1","polyurethane":"4","fluorosilicone":"1","aflas":"X","kalrez":"1","rating_scale":"1 = Satisfactory, 2 = Fair, 3 = Doubtful, 4 = Unsatisfactory, X = Insufficient Data","id":"whiskey-and-wines","url":"https://referencesource.org/chemical-elastomer-material-compatibility/whiskey-and-wines/","source":"https://mykin.com/rubber-chemical-resistance-chart-6","source_quote":"Whiskey and Wines | 1 | 1 | 1 | 1 | 1 | 1 | 4 | 1 | 1 | 4 | 1 | X | 1 |","verified_fields":["aflas","butyl","chemical","epdm","fluorosilicone","hypalon","kalrez","neoprene","nitrile","polyacrylate","polyurethane","rating_scale",
