Repository: joelp22-maker/referencesource-data

# Chemical resistance ratings for common elastomers

The compatibility rating of a chemical against thirteen common elastomer families, as published in an industry chemical resistance chart. Each record is one chemical carrying its rating for Nitrile (NBR), EPDM, Neoprene (CR), SBR, Silicone (VMQ), Butyl (IIR), Polyacrylate (ACM), Hypalon (CSM), Viton (FKM), Polyurethane (AU/EU), Fluorosilicone (FVMQ), Aflas (TFE/P), and Kalrez (FFKM). Answers 'is Viton compatible with acetone', 'which elastomer resists sulfuric acid', 'can I use EPDM with gasoline', and 'Nitrile vs EPDM for sodium hydroxide'.

File: chemical-elastomer-material-compatibility/data.json (part 41 of 41)
"sbr","silicone","viton"]},{"chemical":"White Liquor","nitrile":"1","epdm":"1","neoprene":"1","sbr":"X","silicone":"X","butyl":"X","polyacrylate":"X","hypalon":"X","viton":"1","polyurethane":"X","fluorosilicone":"X","aflas":"1","kalrez":"1","rating_scale":"1 = Satisfactory, 2 = Fair, 3 = Doubtful, 4 = Unsatisfactory, X = Insufficient Data","id":"white-liquor","url":"https://referencesource.org/chemical-elastomer-material-compatibility/white-liquor/","source":"https://mykin.com/rubber-chemical-resistance-chart-6","source_quote":"White Liquor | 1 | 1 | 1 | X | X | X | X | X | 1 | X | X | 1 | 1 |","verified_fields":["aflas","butyl","chemical","epdm","fluorosilicone","hypalon","kalrez","neoprene","nitrile","polyacrylate","polyurethane","rating_scale","sbr","silicone","viton"]},{"chemical":"White Oil","nitrile":"1","epdm":"4","neoprene":"2","sbr":"4","silicone":"4","butyl":"4","polyacrylate":"1","hypalon":"4","viton":"1","polyurethane":"1","fluorosilicone":"1","aflas":"X","kalrez":"1","rating_scale":"1 = Satisfactory, 2 = Fair, 3 = Doubtful, 4 = Unsatisfactory, X = Insufficient Data","id":"white-oil","url":"https://referencesource.org/chemical-elastomer-material-compatibility/white-oil/","source":"https://mykin.com/rubber-chemical-resistance-chart-6","source_quote":"White Oil | 1 | 4 | 2 | 4 | 4 | 4 | 1 | 4 | 1 | 1 | 1 | X | 1 |","verified_fields":["aflas","butyl","chemical","epdm","fluorosilicone","hypalon","kalrez","neoprene","nitrile","polyacrylate","polyurethane","rating_scale","sbr","silicone","viton"]},{"chemical":"White Pine Oil","nitrile":"2","epdm":"4","neoprene":"4","sbr":"4","silicone":"4","butyl":"4","polyacrylate":"X","hypalon":"4","viton":"1","polyurethane":"X","fluorosilicone":"1","aflas":"X","kalrez":"1","rating_scale":"1 = Satisfactory, 2 = Fair, 3 = Doubtful, 4 = Unsatisfactory, X = Insufficient Data","id":"white-pine-oil","url":"https://referencesource.org/chemical-elastomer-material-compatibility/white-pine-oil/","source":"https://mykin.com/rubber-chemical-resistance-chart-6","source_quote":"White Pine Oil | 2 | 4 | 4 | 4 | 4 | 4 | X | 4 | 1 | X | 1 | X | 1 |","verified_fields":["aflas","butyl","chemical","epdm","fluorosilicone","hypalon","kalrez","neoprene","nitrile","polyacrylate","polyurethane","rating_scale","sbr","silicone","viton"]},{"chemical":"Wolmar Salt","nitrile":"1","epdm":"1","neoprene":"2","sbr":"1","silicone":"1","butyl":"1","polyacrylate":"2","hypalon":"1","viton":"1","polyurethane":"1","fluorosilicone":"1","aflas":"X","kalrez":"1","rating_scale":"1 = Satisfactory, 2 = Fair, 3 = Doubtful, 4 = Unsatisfactory, X = Insufficient Data","id":"wolmar-salt","url":"https://referencesource.org/chemical-elastomer-material-compatibility/wolmar-salt/","source":"https://mykin.com/rubber-chemical-resistance-chart-6","source_quote":"Wolmar Salt | 1 | 1 | 2 | 1 | 1 | 1 | 2 | 1 | 1 | 1 | 1 | X | 1 |","verified_fields":["aflas","butyl","chemical","epdm","fluorosilicone","hypalon","kalrez","neoprene","nitrile","polyacrylate","polyurethane","rating_scale","sbr","silicone","viton"]},{"chemical":"Wood Alcohol","nitrile":"1","epdm":"1","neoprene":"1","sbr":"1","silicone":"1","butyl":"1","polyacrylate":"4","hypalon":"1","viton":"4","polyurethane":"4","fluorosilicone":"1","aflas":"X","kalrez":"1","rating_scale":"1 = Satisfactory, 2 = Fair, 3 = Doubtful, 4 = Unsatisfactory, X = Insufficient Data","id":"wood-alcohol","url":"https://referencesource.org/chemical-elastomer-material-compatibility/wood-alcohol/","source":"https://mykin.com/rubber-chemical-resistance-chart-6","source_quote":"Wood Alcohol | 1 | 1 | 1 | 1 | 1 | 1 | 4 | 1 | 4 | 4 | 1 | X | 1 |","verified_fields":["aflas","butyl","chemical","epdm","fluorosilicone","hypalon","kalrez","neoprene","nitrile","polyacrylate","polyurethane","rating_scale","sbr","silicone","viton"]},{"chemical":"Wood Oil","nitrile":"1","epdm":"4","neoprene":"2","sbr":"4","silicone":"4","butyl":"3","polyacrylate":"1","hypalon":"3","viton":"1","polyurethane":"3","fluorosilicone":"2","aflas":"X","kalrez":"1","rating_scale":"1 = Satisfactory, 2 = Fair, 3 = Doubtful, 4 = Unsatisfactory, X = Insufficient Data","id":"wood-oil","url":"https://referencesource.org/chemical-elastomer-material-compatibility/wood-oil/","source":"https://mykin.com/rubber-chemical-resistance-chart-6","source_quote":"Wood Oil | 1 | 4 | 2 | 4 | 4 | 3 | 1 | 3 | 1 | 3 | 2 | X | 1 |","verified_fields":["aflas","butyl","chemical","epdm","fluorosilicone","hypalon","kalrez","neoprene","nitrile","polyacrylate","polyurethane","rating_scale","sbr","silicone","viton"]},{"chemical":"Xenon","nitrile":"1","epdm":"1","neoprene":"1","sbr":"1","silicone":"1","butyl":"1","polyacrylate":"1","hypalon":"1","viton":"1","polyurethane":"1","fluorosilicone":"1","aflas":"X","kalrez":"1","rating_scale":"1 = Satisfactory, 2 = Fair, 3 = Doubtful, 4 = Unsatisfactory, X = Insufficient Data","id":"xenon","url":"https://referencesource.org/chemical-elastomer-material-compatibility/xenon/","source":"https://mykin.com/rubber-chemical-resistance-chart-6","source_quote":"Xenon | 1 | 1 | 1 | 1 | 1 | 1 | 1 | 1 | 1 | 1 | 1 | X | 1 |","verified_fields":["aflas","butyl","chemical","epdm","fluorosilicone","hypalon","kalrez","neoprene","nitrile","polyacrylate","polyurethane","rating_scale","sbr","silicone","viton"]},{"chemical":"Xylene","nitrile":"4","epdm":"4","neoprene":"4","sbr":"4","silicone":"4","butyl":"4","polyacrylate":"4","hypalon":"4","viton":"1","polyurethane":"4","fluorosilicone":"1","aflas":"X","kalrez":"1","rating_scale":"1 = Satisfactory, 2 = Fair, 3 = Doubtful, 4 = Unsatisfactory, X = Insufficient Data","id":"xylene","url":"https://referencesource.org/chemical-elastomer-material-compatibility/xylene/","source":"https://mykin.com/rubber-chemical-resistance-chart-6","source_quote":"Xylene | 4 | 4 | 4 | 4 | 4 | 4 | 4 | 4 | 1 | 4 | 1 | X | 1 |","verified_fields":["aflas","butyl","chemical","epdm","fluorosilicone","hypalon","kalrez","neoprene","nitrile","polyacrylate","polyurethane","rating_scale","sbr","silicone","viton"]},{"chemical":"Xylidenes-Mixed-Aromatic Amines","nitrile":"3","epdm":"1","neoprene":"4","sbr":"4","silicone":"4","butyl":"4","polyacrylate":"4","hypalon":"4","viton":"4","polyurethane":"4","fluorosilicone":"4","aflas":"X","kalrez":"1","rating_scale":"1 = Satisfactory, 2 = Fair, 3 = Doubtful, 4 = Unsatisfactory, X = Insufficient Data","id":"xylidenes-mixed-aromatic-amines","url":"https://referencesource.org/chemical-elastomer-material-compatibility/xylidenes-mixed-aromatic-amines/","source":"https://mykin.com/rubber-chemical-resistance-chart-6","source_quote":"Xylidenes-Mixed-Aromatic Amines | 3 | 1 | 4 | 4 | 4 | 4 | 4 | 4 | 4 | 4 | 4 | X | 1 |","verified_fields":["aflas","butyl","chemical","epdm","fluorosilicone","hypalon","kalrez","neoprene","nitrile","polyacrylate","polyurethane","rating_scale","sbr","silicone","viton"]},{"chemical":"Xylol","nitrile":"4","epdm":"4","neoprene":"4","sbr":"4","silicone":"4","butyl":"4","polyacrylate":"4","hypalon":"4","viton":"1","polyurethane":"4","fluorosilicone":"1","aflas":"X","kalrez":"1","rating_scale":"1 = Satisfactory, 2 = Fair, 3 = Doubtful, 4 = Unsatisfactory, X = Insufficient Data","id":"xylol","url":"https://referencesource.org/chemical-elastomer-material-compatibility/xylol/","source":"https://mykin.com/rubber-chemical-resistance-chart-6","source_quote":"Xylol | 4 | 4 | 4 | 4 | 4 | 4 | 4 | 4 | 1 | 4 | 1 | X | 1 |","verified_fields":["aflas","butyl","chemical","epdm","fluorosilicone","hypalon","kalrez","neoprene","nitrile","polyacrylate","polyurethane","rating_scale","sbr","silicone","viton"]},{"chemical":"Zeolites","nitrile":"1","epdm":"1","neoprene":"1","sbr":"1","silicone":"X","butyl":"1","polyacrylate":"X","hypalon":"1","viton":"1","polyurethane":"X","fluorosilicone":"1","aflas":"X","kalrez":"1","rating_scale":"1 = Satisfactory, 2 = Fair, 3 = Doubtful, 4 = Unsatisfactory, X = Insufficient Data","id":"zeolites","url":"https://referencesource.org/chemical-elastomer-material-compatibility/zeolites/","source":"https://mykin.com/rubber-chemical-resistance-chart-6","source_quote":"Zeolites | 1 | 1 | 1 | 1 | X | 1 | X | 1 | 1 | X | 1 | X | 1 |","verified_fields":["aflas","butyl","chemical","epdm","fluorosilicone","hypalon","kalrez","neoprene","nitrile","polyacrylate","polyurethane","rating_scale","sbr","silicone","viton"]},{"chemical":"Zinc Acetate","nitrile":"2","epdm":"1","neoprene":"2","sbr":"4","silicone":"4","butyl":"1","polyacrylate":"4","hypalon":"4","viton":"4","polyurethane":"4","fluorosilicone":"4","aflas":"X","kalrez":"1","rating_scale":"1 = Satisfactory, 2 = Fair, 3 = Doubtful, 4 = Unsatisfactory, X = Insufficient Data","id":"zinc-acetate","url":"https://referencesource.org/chemical-elastomer-material-compatibility/zinc-acetate/","source":"https://mykin.com/rubber-chemical-resistance-chart-6","source_quote":"Zinc Acetate | 2 | 1 | 2 | 4 | 4 | 1 | 4 | 4 | 4 | 4 | 4 | X | 1 |","verified_fields":["aflas","butyl","chemical","epdm","fluorosilicone","hypalon","kalrez","neoprene","nitrile","polyacrylate","polyurethane","rating_scale","sbr","silicone","viton"]},{"chemical":"Zinc Ammonium Chloride","nitrile":"3","epdm":"1","neoprene":"1","sbr":"1","silicone":"2","butyl":"1","polyacrylate":"4","hypalon":"1","viton":"3","polyurethane":"4","fluorosilicone":"1","aflas":"X","kalrez":"1","rating_scale":"1 = Satisfactory, 2 = Fair, 3 = Doubtful, 4 = Unsatisfactory, X = Insufficient Data","id":"zinc-ammonium-chloride","url":"https://referencesource.org/chemical-elastomer-material-compatibility/zinc-ammonium-chloride/","source":"https://mykin.com/rubber-chemical-resistance-chart-6","source_quote":"Zinc Ammonium Chloride | 3 | 1 | 1 | 1 | 2 | 1 | 4 | 1 | 3 | 4 | 1 | X | 1 |","verified_fields":["aflas","butyl","chemical","epdm","fluorosilicone","hypalon","kalrez","neoprene","nitrile","polyacrylate","polyurethane","rating_scale","sbr","silicone","viton"]},{"chemical":"Zinc Chloride","nitrile":"1","epdm":"1","neoprene":"1","sbr":"1","silicone":"X","butyl":"1","polyacrylate":"4","hypalon":"1","viton":"1","polyurethane":"X","fluorosilicone":"1","aflas":"X","kalrez":"1","rating_scale":"1 = Satisfactory, 2 = Fair, 3 = Doubtful, 4 = Unsatisfactory, X = Insufficient Data","id":"zinc-chloride","url":"https://referencesource.org/chemical-elastomer-material-compatibility/zinc-chloride/","source":"https://mykin.com/rubber-chemical-resistance-chart-6","source_quote":"Zinc Chloride | 1 | 1 | 1 | 1 | X | 1 | 4 | 1 | 1 | X | 1 | X | 1 |","verified_fields":["aflas","butyl","chemical","epdm","fluorosilicone","hypalon","kalrez","neoprene","nitrile","polyacrylate","polyurethane","rating_scale","sbr","silicone","viton"]},{"chemical":"Zinc Chromate","nitrile":"3","epdm":"1","neoprene":"1","sbr":"1","silicone":"2","butyl":"1","polyacrylate":"4","hypalon":"1","viton":"3","polyurethane":"4","fluorosilicone":"1","aflas":"X","kalrez":"1","rating_scale":"1 = Satisfactory, 2 = Fair, 3 = Doubtful, 4 = Unsatisfactory, X = Insufficient Data","id":"zinc-chromate","url":"https://referencesource.org/chemical-elastomer-material-compatibility/zinc-chromate/","source":"https://mykin.com/rubber-chemical-resistance-chart-6","source_quote":"Zinc Chromate | 3 | 1 | 1 | 1 | 2 | 1 | 4 | 1 | 3 | 4 | 1 | X | 1 |","verified_fields":["aflas","butyl","chemical","epdm","fluorosilicone","hypalon","kalrez","neoprene","nitrile","polyacrylate","polyurethane","rating_scale","sbr","silicone","viton"]},{"chemical":"Zinc Cyanide","nitrile":"3","epdm":"1","neoprene":"1","sbr":"1","silicone":"2","butyl":"1","polyacrylate":"4","hypalon":"1","viton":"3","polyurethane":"4","fluorosilicone":"1","aflas":"X","kalrez":"1","rating_scale":"1 = Satisfactory, 2 = Fair, 3 = Doubtful, 4 = Unsatisfactory, X = Insufficient Data","id":"zinc-cyanide","url":"https://referencesource.org/chemical-elastomer-material-compatibility/zinc-cyanide/","source":"https://mykin.com/rubber-chemical-resistance-chart-6","source_quote":"Zinc Cyanide | 3 | 1 | 1 | 1 | 2 | 1 | 4 | 1 | 3 | 4 | 1 | X | 1 |","verified_fields":["aflas","butyl","chemical","epdm","fluorosilicone","hypalon","kalrez","neoprene","nitrile","polyacrylate","polyurethane","rating_scale","sbr","silicone","viton"]},{"chemical":"Zinc Diethyldithiocarbamate","nitrile":"3","epdm":"1","neoprene":"1","sbr":"1","silicone":"2","butyl":"1","polyacrylate":"4","hypalon":"1","viton":"3","polyurethane":"4","fluorosilicone":"1","aflas":"X","kalrez":"1","rating_scale":"1 = Satisfactory, 2 = Fair, 3 = Doubtful, 4 = Unsatisfactory, X = Insufficient Data","id":"zinc-diethyldithiocarbamate","url":"https://referencesource.org/chemical-elastomer-material-compatibility/zinc-diethyldithiocarbamate/","source":"https://mykin.com/rubber-chemical-resistance-chart-6","source_quote":"Zinc Diethyldithiocarbamate | 3 | 1 | 1 | 1 | 2 | 1 | 4 | 1 | 3 | 4 | 1 | X | 1 |","verified_fields":["aflas","butyl","chemical","epdm","fluorosilicone","hypalon","kalrez","neoprene","nitrile","polyacrylate","polyurethane","rating_scale","sbr","silicone","viton"]},{"chemical":"Zinc Dihydrogen Phosphate","nitrile":"3","epdm":"1","neoprene":"1","sbr":"1","silicone":"2","butyl":"1","polyacrylate":"4","hypalon":"1","viton":"3","polyurethane":"4","fluorosilicone":"1","aflas":"X","kalrez":"1","rating_scale":"1 = Satisfactory, 2 = Fair, 3 = Doubtful, 4 = Unsatisfactory, X = Insufficient Data","id":"zinc-dihydrogen-phosphate","url":"https://referencesource.org/chemical-elastomer-material-compatibility/zinc-dihydrogen-phosphate/","source":"https://mykin.com/rubber-chemical-resistance-chart-6","source_quote":"Zinc Dihydrogen Phosphate | 3 | 1 | 1 | 1 | 2 | 1 | 4 | 1 | 3 | 4 | 1 | X | 1 |","verified_fields":["aflas","butyl","chemical","epdm","fluorosilicone","hypalon","kalrez","neoprene","nitrile","polyacrylate","polyurethane","rating_scale","sbr","silicone","viton"]},{"chemical":"Zinc Fluorosilicate","nitrile":"X","epdm":"X","neoprene":"X","sbr":"X","silicone":"X","butyl":"X","polyacrylate":"X","hypalon":"X","viton":"X","polyurethane":"X","fluorosilicone":"X","aflas":"X","kalrez":"1","rating_scale":"1 = Satisfactory, 2 = Fair, 3 = Doubtful, 4 = Unsatisfactory, X = Insufficient Data","id":"zinc-fluorosilicate","url":"https://referencesource.org/chemical-elastomer-material-compatibility/zinc-fluorosilicate/","source":"https://mykin.com/rubber-chemical-resistance-chart-6","source_quote":"Zinc Fluorosilicate | X | X | X | X | X | X | X | X | X | X | X | X | 1 |","verified_fields":["aflas","butyl","chemical","epdm","fluorosilicone","hypalon","kalrez","neoprene","nitrile","polyacrylate","polyurethane","rating_scale","sbr","silicone","viton"]},{"chemical":"Zinc Hydrosulfite","nitrile":"3","epdm":"1","neoprene":"1","sbr":"1","silicone":"2","butyl":"1","polyacrylate":"4","hypalon":"1","viton":"3","polyurethane":"4","fluorosilicone":"1","aflas":"X","kalrez":"1","rating_scale":"1 = Satisfactory, 2 = Fair, 3 = Doubtful, 4 = Unsatisfactory, X = Insufficient Data","id":"zinc-hydrosulfite","url":"https://referencesource.org/chemical-elastomer-material-compatibility/zinc-hydrosulfite/","source":"https://mykin.com/rubber-chemical-resistance-chart-6","source_quote":"Zinc Hydrosulfite | 3 | 1 | 1 | 1 | 2 | 1 | 4 | 1 | 3 | 4 | 1 | X | 1 |","verified_fields":["aflas","butyl","chemical","epdm","fluorosilicone","hypalon","kalrez","neoprene","nitrile","polyacrylate","polyurethane","rating_scale","sbr","silicone","viton"]},{"chemical":"Zinc Naphthenate","nitrile":"X","epdm":"X","neoprene":"X","sbr":"X","silicone":"X","butyl":"X","polyacrylate":"X","hypalon":"X","viton":"X","polyurethane":"X","fluorosilicone":"X","aflas":"X","kalrez":"1","rating_scale":"1 = Satisfactory, 2 = Fair, 3 = Doubtful, 4 = Unsatisfactory, X = Insufficient Data","id":"zinc-naphthenate","url":"https://referencesource.org/chemical-elastomer-material-compatibility/zinc-naphthenate/","source":"https://mykin.com/rubber-chemical-resistance-chart-6","source_quote":"Zinc Naphthenate | X | X | X | X | X | X | X | X | X | X | X | X | 1 |","verified_fields":["aflas","butyl","chemical","epdm","fluorosilicone","hypalon","kalrez","neoprene","nitrile","polyacrylate","polyurethane","rating_scale","sbr","silicone","viton"]},{"chemical":"Zinc Nitrate","nitrile":"1","epdm":"1","neoprene":"X","sbr":"1","silicone":"X","butyl":"1","polyacrylate":"4","hypalon":"1","viton":"1","polyurethane":"X","fluorosilicone":"1","aflas":"X","kalrez":"1","rating_scale":"1 = Satisfactory, 2 = Fair, 3 = Doubtful, 4 = Unsatisfactory, X = Insufficient Data","id":"zinc-nitrate","url":"https://referencesource.org/chemical-elastomer-material-compatibility/zinc-nitrate/","source":"https://mykin.com/rubber-chemical-resistance-chart-6","source_quote":"Zinc Nitrate | 1 | 1 | X | 1 | X | 1 | 4 | 1 | 1 | X | 1 | X | 1 |","verified_fields":["aflas","butyl","chemical","epdm","fluorosilicone","hypalon","kalrez","neoprene","nitrile","polyacrylate","polyurethane","rating_scale","sbr","silicone","viton"]},{"chemical":"Zinc Oxide","nitrile":"1","epdm":"1","neoprene":"X","sbr":"1","silicone":"X","butyl":"1","polyacrylate":"4","hypalon":"1","viton":"1","polyurethane":"X","fluorosilicone":"1","aflas":"X","kalrez":"1","rating_scale":"1 = Satisfactory, 2 = Fair, 3 = Doubtful, 4 = Unsatisfactory, X = Insufficient Data","id":"zinc-oxide","url":"https://referencesource.org/chemical-elastomer-material-compatibility/zinc-oxide/","source":"https://mykin.com/rubber-chemical-resistance-chart-6","source_quote":"Zinc Oxide | 1 | 1 | X | 1 | X | 1 | 4 | 1 | 1 | X | 1 | X | 1 |","verified_fields":["aflas","butyl","chemical","epdm","fluorosilicone","hypalon","kalrez","neoprene","nitrile","polyacrylate","polyurethane","rating_scale","sbr","silicone","viton"]},{"chemical":"Zinc Phenolsulfonate","nitrile":"3","epdm":"1","neoprene":"1","sbr":"1","silicone":"2","butyl":"1","polyacrylate":"4","hypalon":"1","viton":"3","polyurethane":"4","fluorosilicone":"1","aflas":"X","kalrez":"1","rating_scale":"1 = Satisfactory, 2 = Fair, 3 = Doubtful, 4 = Unsatisfactory, X = Insufficient Data","id":"zinc-phenolsulfonate","url":"https://referencesource.org/chemical-elastomer-material-compatibility/zinc-phenolsulfonate/","source":"https://mykin.com/rubber-chemical-resistance-chart-6","source_quote":"Zinc Phenolsulfonate | 3 | 1 | 1 | 1 | 2 | 1 | 4 | 1 | 3 | 4 | 1 | X | 1 |","verified_fields":["aflas","butyl","chemical","epdm","fluorosilicone","hypalon","kalrez","neoprene","nitrile","polyacrylate","polyurethane","rating_scale","sbr","silicone","viton"]},{"chemical":"Zinc Phosphate","nitrile":"1","epdm":"1","neoprene":"1","sbr":"1","silicone":"1","butyl":"1","polyacrylate":"4","hypalon":"1","viton":"1","polyurethane":"1","fluorosilicone":"1","aflas":"X","kalrez":"1","rating_scale":"1 = Satisfactory, 2 = Fair, 3 = Doubtful, 4 = Unsatisfactory, X = Insufficient Data","id":"zinc-phosphate","url":"https://referencesource.org/chemical-elastomer-material-compatibility/zinc-phosphate/","source":"https://mykin.com/rubber-chemical-resistance-chart-6","source_quote":"Zinc Phosphate | 1 | 1 | 1 | 1 | 1 | 1 | 4 | 1 | 1 | 1 | 1 | X | 1 |","verified_fields":["aflas","butyl","chemical","epdm","fluorosilicone","hypalon","kalrez","neoprene","nitrile","polyacrylate","polyurethane","rating_scale","sbr","silicone","viton"]},{"chemical":"Zinc Salts","nitrile":"1","epdm":"1","neoprene":"1","sbr":"1","silicone":"1","butyl":"1","polyacrylate":"4","hypalon":"1","viton":"1","polyurethane":"1","fluorosilicone":"1","aflas":"X","kalrez":"1","rating_scale":"1 = Satisfactory, 2 = Fair, 3 = Doubtful, 4 = Unsatisfactory, X = Insufficient Data","id":"zinc-salts","url":"https://referencesource.org/chemical-elastomer-material-compatibility/zinc-salts/","source":"https://mykin.com/rubber-chemical-resistance-chart-6","source_quote":"Zinc Salts | 1 | 1 | 1 | 1 | 1 | 1 | 4 | 1 | 1 | 1 | 1 | X | 1 |","verified_fields":["aflas","butyl","chemical","epdm","fluorosilicone","hypalon","kalrez","neoprene","nitrile","polyacrylate","polyurethane","rating_scale","sbr","silicone","viton"]},{"chemical":"Zinc Silicofluoride","nitrile":"X","epdm":"X","neoprene":"X","sbr":"X","silicone":"X","butyl":"X","polyacrylate":"X","hypalon":"X","viton":"X","polyurethane":"X","fluorosilicone":"X","aflas":"X","kalrez":"1","rating_scale":"1 = Satisfactory, 2 = Fair, 3 = Doubtful, 4 = Unsatisfactory, X = Insufficient Data","id":"zinc-silicofluoride","url":"https://referencesource.org/chemical-elastomer-material-compatibility/zinc-silicofluoride/","source":"https://mykin.com/rubber-chemical-resistance-chart-6","source_quote":"Zinc Silicofluoride | X | X | X | X | X | X | X | X | X | X | X | X | 1 |","verified_fields":["aflas","butyl","chemical","epdm","fluorosilicone","hypalon","kalrez","neoprene","nitrile","polyacrylate","polyurethane","rating_scale","sbr","silicone","viton"]},{"chemical":"Zinc Stearate","nitrile":"3","epdm":"1","neoprene":"1","sbr":"1","silicone":"2","butyl":"1","polyacrylate":"4","hypalon":"1","viton":"3","polyurethane":"4","fluorosilicone":"1","aflas":"X","kalrez":"1","rating_scale":"1 = Satisfactory, 2 = Fair, 3 = Doubtful, 4 = Unsatisfactory, X = Insufficient Data","id":"zinc-stearate","url":"https://referencesource.org/chemical-elastomer-material-compatibility/zinc-stearate/","source":"https://mykin.com/rubber-chemical-resistance-chart-6","source_quote":"Zinc Stearate | 3 | 1 | 1 | 1 | 2 | 1 | 4 | 1 | 3 | 4 | 1 | X | 1 |","verified_fields":["aflas","butyl","chemical","epdm","fluorosilicone","hypalon","kalrez","neoprene","nitrile","polyacrylate","polyurethane","rating_scale","sbr","silicone","viton"]},{"chemical":"Zinc Sulfate","nitrile":"1","epdm":"1","neoprene":"1","sbr":"2","silicone":"1","butyl":"1","polyacrylate":"4","hypalon":"1","viton":"1","polyurethane":"4","fluorosilicone":"1","aflas":"X","kalrez":"1","rating_scale":"1 = Satisfactory, 2 = Fair, 3 = Doubtful, 4 = Unsatisfactory, X = Insufficient Data","id":"zinc-sulfate","url":"https://referencesource.org/chemical-elastomer-material-compatibility/zinc-sulfate/","source":"https://mykin.com/rubber-chemical-resistance-chart-6","source_quote":"Zinc Sulfate | 1 | 1 | 1 | 2 | 1 | 1 | 4 | 1 | 1 | 4 | 1 | X | 1 |","verified_fields":["aflas","butyl","chemical","epdm","fluorosilicone","hypalon","kalrez","neoprene","nitrile","polyacrylate","polyurethane","rating_scale","sbr","silicone","viton"]},{"chemical":"Zinc Sulfide","nitrile":"3","epdm":"1","neoprene":"1","sbr":"1","silicone":"2","butyl":"1","polyacrylate":"4","hypalon":"1","viton":"3","polyurethane":"4","fluorosilicone":"1","aflas":"X","kalrez":"1","rating_scale":"1 = Satisfactory, 2 = Fair, 3 = Doubtful, 4 = Unsatisfactory, X = Insufficient Data","id":"zinc-sulfide","url":"https://referencesource.org/chemical-elastomer-material-compatibility/zinc-sulfide/","source":"https://mykin.com/rubber-chemical-resistance-chart-6","source_quote":"Zinc Sulfide | 3 | 1 | 1 | 1 | 2 | 1 | 4 | 1 | 3 | 4 | 1 | X | 1 |","verified_fields":["aflas","butyl","chemical","epdm","fluorosilicone","hypalon","kalrez","neoprene","nitrile","polyacrylate","polyurethane","rating_scale","sbr","silicone","viton"]},{"chemical":"Zirconium Nitrate","nitrile":"1","epdm":"1","neoprene":"1","sbr":"2","silicone":"1","butyl":"1","polyacrylate":"4","hypalon":"1","viton":"1","polyurethane":"4","fluorosilicone":"1","aflas":"X","kalrez":"1","rating_scale":"1 = Satisfactory, 2 = Fair, 3 = Doubtful, 4 = Unsatisfactory, X = Insufficient Data","id":"zirconium-nitrate","url":"https://referencesource.org/chemical-elastomer-material-compatibility/zirconium-nitrate/","source":"https://mykin.com/rubber-chemical-resistance-chart-6","source_quote":"Zirconium Nitrate | 1 | 1 | 1 | 2 | 1 | 1 | 4 | 1 | 1 | 4 | 1 | X | 1 |","verified_fields":["aflas","butyl","chemical","epdm","fluorosilicone","hypalon","kalrez","neoprene","nitrile","polyacrylate","polyurethane","rating_scale","sbr","silicone","viton"]}]}
