Repository: joelp22-maker/referencesource-data

# Reference Source — the data
**112,658 checkable facts across 286 reference datasets. Every record
carries the URL it came from and the verbatim line on that page which states
it.**

Canonical home: **[referencesource.org](https://referencesource.org/)**. This
repository is a snapshot of the machine-readable exports; the site is the source
of truth and is re-verified on a schedule.

## Why the quote matters

Most reference data on the web asks you to trust it, and a plausible number is
indistinguishable from a checked one once it has been copied twice.

So beyond the value itself, every record carries:

- `source` — the page the value was taken from;
- `source_quote` — the exact sentence on that page which states it;
- `verified_fields` — the fields mechanically confirmed to appear inside that
  quote;
- `derived_fields` — the fields that are our own classification rather than the
  page's words, so you never have to guess which is which.

You can check any record here against its source without asking us anything.
That is the entire product. Where a source does not state something the row is
omitted rather than guessed, so the gaps are deliberate.

```json
{
  "state": "Massachusetts",
  "exempt_share_of_earnings": "85 per cent of the debtor's gross wages",
  "fully_exempt_threshold": "50 times the greater of the federal or the Massachusetts hourly minimum wage",
  "statute_section": "Section 28: Wages and pensions; exemptions; exceptions",

# ESAB recommended filler metals and suggested preheat group, by ASTM steel grade

Which filler metals ESAB recommends for welding a given ASTM steel grade, and which of its four preheat groups (A-D) that grade falls in. Answers 'what ESAB rod do I use to weld ASTM A106 Grade C pipe'. WHICH WELDING PROCESSES THESE PAGES COVER: all six that the source covers, as of 2026-09-16. ESAB's table runs across FACING pages. The left page carries the preheat group, stick (SMAW) and gas-shielded wire/rod (GMAW/GTAW); the right page recommends fillers for the same grade rows under submerged arc (SAW), gas-shielded flux-cored (FCAW), self-shielded flux-cored (FCAW) and metal-cored (MCAW). 699 of the 794 records now answer at least one of those four. The other 95 give the left page only, for two different reasons, and neither is an omission that can be quietly filled in: 57 of them sit in 10 ASTM blocks (A269, A487, A508, A333, A334, A420, A989, A536, A494, A589) where one row of the block is blank on the right and nothing in the PDF says WHICH end it is blank at, so every row in the block could be shifted by one; the remaining 38 are rows where ESAB prints no right-hand recommendation at all. A row we cannot place is left empty rather than guessed, because guessing would invent a welding recommendation for a named steel. HOW THE ROW ALIGNMENT WAS PROVED, since the right page carries no ASTM or grade column and a row's only identity is its position: every block is anchored in a second, column-major reading of the same PDF and its four left-hand columns consumed out of that reading character for character, then each row placed by the span of the surviving blank lines rather than by packing lines from the top. That is checked against the source itself, not assumed -- of the 704 placed rows, 347 name an alloy on BOTH pages (308L, B3, 2209, NiCrMo-3), and in all 347 the two pages agree; shifting the join by one row inside the same block drops that agreement to 36%. The hand check the brief asked for passes: A47 and A48 both read 'OK NiFeCI-A/NiFeCI-A0' on the left and both land on 'NC 55' under gas-shielded flux-cored with the other three processes blank. Every record comes from one section of one manufacturer's databook, headed on the page itself as 'Recommended ESAB Filler Metals' -- so this is that vendor's advice, not a vendor-neutral cross-reference, and the name says so. Two things follow from that. First, the filler values are ESAB product names (Atom Arc 7018, Spoolarc 120, OK 61.81) and ESAB group codes, and a group code is defined separately for each welding process: 'Group 1' for stick means SW 6010 / SW 10P / SW 6011 / SW 6013 / SW 7014, while 'Group 1' for MIG means Spoolarc 29S / 82 / 86 / 87HP / Aristorod 12.50. Same label, different products; the databook expands both in its own legend at printed page 7-2, and each record now carries the expansion for the group its own row names, quoted from under that legend's process heading. Under gas-shielded flux-cored (Dual Shield), which is the one process whose legend runs to four groups, the expansion is published one field per group rather than as a single list: 52 rows name more than one group, and 15 of those name a set the legend does not print side by side ('Group 1, Group 2, Group 4'), so any single value for them would have to be either a string ESAB never printed or a span that swallows a group ESAB did not recommend for that steel.

File: esab-filler-metal-recommendations-by-astm-steel-grade/data.json (part 1 of 21)
{"name":"ESAB recommended filler metals and suggested preheat group, by ASTM steel grade","description":"Which filler metals ESAB recommends for welding a given ASTM steel grade, and which of its four preheat groups (A-D) that grade falls in. Answers 'what ESAB rod do I use to weld ASTM A106 Grade C pipe'. WHICH WELDING PROCESSES THESE PAGES COVER: all six that the source covers, as of 2026-09-16. ESAB's table runs across FACING pages. The left page carries the preheat group, stick (SMAW) and gas-shielded wire/rod (GMAW/GTAW); the right page recommends fillers for the same grade rows under submerged arc (SAW), gas-shielded flux-cored (FCAW), self-shielded flux-cored (FCAW) and metal-cored (MCAW). 699 of the 794 records now answer at least one of those four. The other 95 give the left page only, for two different reasons, and neither is an omission that can be quietly filled in: 57 of them sit in 10 ASTM blocks (A269, A487, A508, A333, A334, A420, A989, A536, A494, A589) where one row of the block is blank on the right and nothing in the PDF says WHICH end it is blank at, so every row in the block could be shifted by one; the remaining 38 are rows where ESAB prints no right-hand recommendation at all. A row we cannot place is left empty rather than guessed, because guessing would invent a welding recommendation for a named steel. HOW THE ROW ALIGNMENT WAS PROVED, since the right page carries no ASTM or grade column and a row's only identity is its position: every block is anchored in a second, column-major reading of the same PDF and its four left-hand columns consumed out of that reading character for character, then each row placed by the span of the surviving blank lines rather than by packing lines from the top. That is checked against the source itself, not assumed -- of the 704 placed rows, 347 name an alloy on BOTH pages (308L, B3, 2209, NiCrMo-3), and in all 347 the two pages agree; shifting the join by one row inside the same block drops that agreement to 36%. The hand check the brief asked for passes: A47 and A48 both read 'OK NiFeCI-A/NiFeCI-A0' on the left and both land on 'NC 55' under gas-shielded flux-cored with the other three processes blank. WHAT THE QUOTE UNDER THOSE FOUR FIELDS CAN AND CANNOT SHOW, because it is easy to expect more of it than it can give: the right-hand page prints no ASTM or grade column, so the passage quoted for a SAW, flux-cored or metal-cored value is that page's row exactly as printed, and it cannot name the steel it belongs to. Its column headings sit roughly 170 printed lines above the data, so no contiguous passage carries a heading and a value together either. 1,464 of those 1,697 row quotes name at least one product and are distinctive; the remaining 233 are nothing but bare group numbers ('Group 1 Group1 Group 1'), a string that occurs up to 546 times in this section and states nothing on its own. So for these four fields the quote shows that the page prints this value in this row, and which steel the row belongs to rests on the alignment above rather than on the quote. That alignment was re-checked independently on 2026-10-01, from the published records alone rather than from the extraction that wrote them: of 327 rows naming an alloy on both pages, 297 agree outright, and all 30 apparent exceptions are ESAB's two naming systems for one metallurgy ('7018-Mo' against '7000-A1', '308' against '308L', '8018-C1' against '8-Ni2') -- against 28% agreement if the join is shifted one row down, 24% one row up, and 12% two. Every record comes from one section of one manufacturer's databook, headed on the page itself as 'Recommended ESAB Filler Metals' -- so this is that vendor's advice, not a vendor-neutral cross-reference, and the name says so. Two things follow from that. First, the filler values are ESAB product names (Atom Arc 7018, Spoolarc 120, OK 61.81) and ESAB group codes, and a group code is defined separately for each welding process: 'Group 1' for stick means SW 6010 / SW 10P / SW 6011 / SW 6013 / SW 7014, while 'Group 1' for MIG means Spoolarc 29S / 82 / 86 / 87HP / Aristorod 12.50. Same label, different products; the databook expands both in its own legend at printed page 7-2, and each record now carries the expansion for the group its own row names, quoted from under that legend's process heading. Under gas-shielded flux-cored (Dual Shield), which is the one process whose legend runs to four groups, the expansion is published one field per group rather than as a single list: 52 rows name more than one group, and 15 of those name a set the legend does not print side by side ('Group 1, Group 2, Group 4'), so any single value for them would have to be either a string ESAB never printed or a span that swallows a group ESAB did not recommend for that steel. One field per group avoids both — every value is one printed legend line, and a row simply fills the fields for the groups it names. Second, the preheat value is a letter and not a temperature: A-D index a preheat-temperature-by-steel-thickness table at the head of the section. That table is now carried too, so a record states the temperatures its letter points to rather than only the letter -- but they remain what the source calls 'suggested ranges', adding 'Check your welding procedure for a more specific preheat temperature.' The two temperature fields have the same kind of limit as the four process fields above, and it is worth stating because the numbers look more self-evident than they are: the passage quoted under them is the WHOLE preheat table, all four columns, and nothing inside it says which column belongs to this steel. That comes from the preheat letter, which this record also publishes with the row that prints it, so the check is two steps and both are on the page: read the letter off the row, then read down that column of the table. Every one of the 738 temperature values was re-checked against the printed table by letter on 2026-10-01 and all 738 agree. A vendor-neutral version of this cross-reference does exist but is sold rather than published: AWS's Filler Metal Comparison Charts (FMC:2000). Adding a second manufacturer's catalog would put a second brand's product codes beside these, not turn either into generic ones.","url":"https://referencesource.org/esab-filler-metal-recommendations-by-astm-steel-grade/","licence":"Factual compilation with source citation. Manufacturer catalog data (ESAB) taken as facts with short attributed quotes linking back to the published databook; the databook itself is not reproduced.","last_verified":"2026-08-19","stale_after":"2028-08-18","sources":["https://assets.esab.com/assetbank-esab/assetfile/22174.pdf"],"cite_as":"ESAB recommended filler metals and suggested preheat group, by ASTM steel grade, referencesource.org/esab-filler-metal-recommendations-by-astm-steel-grade/, checked 2026-08-19.","records":[{"astm_spec":"A27","grade_class":"All","preheat_group":"A","smaw_filler":"AA 7018/7018 Acclaim","gmaw_gtaw_filler":"Group 1","saw_filler":"Group 1","fcaw_gas_shielded_filler":"Group 1","fcaw_self_shielded_filler":"Group 2","mcaw_filler":"Group 1","gmaw_group_products":"Spoolarc 29S, Spoolarc 82, Spoolarc 86, Spoolarc 87HP, Aristorod 12.50","saw_group_products":"Spoolarc 81/OK Flux 231, Spoolarc 81/OK Flux 350, Spoolarc 81/OK Flux 429","fcaw_gas_shielded_group_1_products":"Dual Shield R-70 Ultra, Dual Shield 710X, Dual Shield 710 XM, Dual Shield 7100LC, Dual Shield 7100 Ultra, Dual Shield 70 Ultra Plus","fcaw_self_shielded_group_products":"Coreshield 6, Coreshield 8, Coreshield 8 Ni1 H5","mcaw_group_products":"Coreweld 70, Coreweld C-6, Coreweld C-6LF, Coreweld 77HS","preheat_low_hydrogen":"T < .75: 70, .75 < T < 1.5: 70, 1.5 < T < 2.5: 150, T > 2.5: 225","preheat_high_hydrogen":"T < .75: 175, .75 < T < 1.5: 225, 1.5 < T < 2.5: 275, T > 2.5: 300","id":"all-a27","url":"https://referencesource.org/esab-filler-metal-recommendations-by-astm-steel-grade/all-a27/","source":"https://assets.esab.com/assetbank-esab/assetfile/22174.pdf","source_quote":"A27 All A AA 7018/7018 Acclaim Group 1","verified_fields":["astm_spec","fcaw_gas_shielded_filler","fcaw_gas_shielded_group_1_products","fcaw_self_shielded_filler","fcaw_self_shielded_group_products","gmaw_group_products","gmaw_gtaw_filler","grade_class","mcaw_filler","mcaw_group_products","preheat_group","saw_filler","saw_group_products","smaw_filler"],"derived_fields":["preheat_high_hydrogen","preheat_low_hydrogen"],"located_fields":["fcaw_gas_shielded_filler","fcaw_self_shielded_filler","mcaw_filler","saw_filler"]},{"astm_spec":"A36","preheat_group":"A","smaw_filler":"Group1, Group 2, AA 7018/7018 Acclaim","gmaw_gtaw_filler":"Group 1","saw_filler":"Group 1","fcaw_gas_shielded_filler":"Group 1","fcaw_self_shielded_filler":"Group 1, Group 2","mcaw_filler":"Group 1","smaw_group_products":"Group 1 SW 6010, , SW 10P, SW10P+, SW 6011, SW 6013, SW 7014 Group 2 SW 7024","gmaw_group_products":"Spoolarc 29S, Spoolarc 82, Spoolarc 86, Spoolarc 87HP, Aristorod 12.50","saw_group_products":"Spoolarc 81/OK Flux 231, Spoolarc 81/OK Flux 350, Spoolarc 81/OK Flux 429","fcaw_gas_shielded_group_1_products":"Dual Shield R-70 Ultra, Dual Shield 710X, Dual Shield 710 XM, Dual Shield 7100LC, Dual Shield 7100 Ultra, Dual Shield 70 Ultra Plus","fcaw_self_shielded_group_products":"Group 1 Coreshield 40, Coreshield 7, Coreshield 11 Group 2 Coreshield 6, Coreshield 8, Coreshield 8 Ni1 H5","mcaw_group_products":"Coreweld 70, Coreweld C-6, Coreweld C-6LF, Coreweld 77HS","preheat_low_hydrogen":"T < .75: 70, .75 < T < 1.5: 70, 1.5 < T < 2.5: 150, T > 2.5: 225","preheat_high_hydrogen":"T < .75: 175, .75 < T < 1.5: 225, 1.5 < T < 2.5: 275, T > 2.5: 300","id":"a36","url":"https://referencesource.org/esab-filler-metal-recommendations-by-astm-steel-grade/a36/","source":"https://assets.esab.com/assetbank-esab/assetfile/22174.pdf","source_quote":"A36 A Group1, Group 2, AA 7018/7018 Acclaim Group 1","verified_fields":["astm_spec","fcaw_gas_shielded_filler","fcaw_gas_shielded_group_1_products","fcaw_self_shielded_filler","fcaw_self_shielded_group_products","gmaw_group_products","gmaw_gtaw_filler","mcaw_filler","mcaw_group_products","preheat_group","saw_filler","saw_group_products","smaw_filler","smaw_group_products"],"derived_fields":["preheat_high_hydrogen","preheat_low_hydrogen"],"located_fields":["fcaw_gas_shielded_filler","fcaw_self_shielded_filler","mcaw_filler","saw_filler"]},{"astm_spec":"A47","grade_class":"All","preheat_group":"D","smaw_filler":"OK NiFeCI-A/NiFeCI-A0","fcaw_gas_shielded_filler":"NC 55","preheat_low_hydrogen":"T < .75: 300, .75 < T < 1.5: 400, 1.5 < T < 2.5: 400, T > 2.5: 500","preheat_high_hydrogen":"T < .75: NR, .75 < T < 1.5: NR, 1.5 < T < 2.5: NR, T > 2.5: NR","id":"all-a47","url":"https://referencesource.org/esab-filler-metal-recommendations-by-astm-steel-grade/all-a47/","source":"https://assets.esab.com/assetbank-esab/assetfile/22174.pdf","source_quote":"A47 All D OK NiFeCI-A/NiFeCI-A0","verified_fields":["astm_spec","fcaw_gas_shielded_filler","grade_class","preheat_group","smaw_filler"],"derived_fields":["preheat_high_hydrogen","preheat_low_hydrogen"],"located_fields":["fcaw_gas_shielded_filler"]},{"astm_spec":"A48","grade_class":"All","preheat_group":"D","smaw_filler":"OK NiFeCI-A/NiFeCI-A0","fcaw_gas_shielded_filler":"NC 55","preheat_low_hydrogen":"T < .75: 300, .75 < T < 1.5: 400, 1.5 < T < 2.5: 400, T > 2.5: 500","preheat_high_hydrogen":"T < .75: NR, .75 < T < 1.5: NR, 1.5 < T < 2.5: NR, T > 2.5: NR","id":"all-a48","url":"https://referencesource.org/esab-filler-metal-recommendations-by-astm-steel-grade/all-a48/","source":"https://assets.esab.com/assetbank-esab/assetfile/22174.pdf","source_quote":"A48 All D OK NiFeCI-A/NiFeCI-A0","verified_fields":["astm_spec","fcaw_gas_shielded_filler","grade_class","preheat_group","smaw_filler"],"derived_fields":["preheat_high_hydrogen","preheat_low_hydrogen"],"located_fields":["fcaw_gas_shielded_filler"]},{"astm_spec":"A53","preheat_group":"A","smaw_filler":"Group 1, AA 7018/7018 Acclaim","gmaw_gtaw_filler":"Group 1","saw_filler":"Group 1","fcaw_gas_shielded_filler":"Group 1","fcaw_self_shielded_filler":"Group 1, Group 2","mcaw_filler":"Group 1","smaw_group_products":"SW 6010, , SW 10P, SW10P+, SW 6011, SW 6013, SW 7014","gmaw_group_products":"Spoolarc 29S, Spoolarc 82, Spoolarc 86, Spoolarc 87HP, Aristorod 12.50","saw_group_products":"Spoolarc 81/OK Flux 231, Spoolarc 81/OK Flux 350, Spoolarc 81/OK Flux 429","fcaw_gas_shielded_group_1_products":"Dual Shield R-70 Ultra, Dual Shield 710X, Dual Shield 710 XM, Dual Shield 7100LC, Dual Shield 7100 Ultra, Dual Shield 70 Ultra Plus","fcaw_self_shielded_group_products":"Group 1 Coreshield 40, Coreshield 7, Coreshield 11 Group 2 Coreshield 6, Coreshield 8, Coreshield 8 Ni1 H5","mcaw_group_products":"Coreweld 70, Coreweld C-6, Coreweld C-6LF, Coreweld 77HS","preheat_low_hydrogen":"T < .75: 70, .75 < T < 1.5: 70, 1.5 < T < 2.5: 150, T > 2.5: 225","preheat_high_hydrogen":"T < .75: 175, .75 < T < 1.5: 225, 1.5 < T < 2.5: 275, T > 2.5: 300","id":"a53","url":"https://referencesource.org/esab-filler-metal-recommendations-by-astm-steel-grade/a53/","source":"https://assets.esab.com/assetbank-esab/assetfile/22174.pdf","source_quote":"A53 A Group 1, AA 7018/7018 Acclaim Group 1","verified_fields":["astm_spec","fcaw_gas_shielded_filler","fcaw_gas_shielded_group_1_products","fcaw_self_shielded_filler","fcaw_self_shielded_group_products","gmaw_group_products","gmaw_gtaw_filler","mcaw_filler","mcaw_group_products","preheat_group","saw_filler","saw_group_products","smaw_filler","smaw_group_products"],"derived_fields":["preheat_high_hydrogen","preheat_low_hydrogen"],"located_fields":["fcaw_gas_shielded_filler","fcaw_self_shielded_filler","mcaw_filler","saw_filler"]},{"astm_spec":"A105","preheat_group":"A","smaw_filler":"AA 7018/7018 Acclaim, Group 2","gmaw_gtaw_filler":"Group 1","saw_filler":"Group 1","fcaw_gas_shielded_filler":"Group 1","fcaw_self_shielded_filler":"Group 1, Group 2","mcaw_filler":"Group 1","smaw_group_products":"SW 7024","gmaw_group_products":"Spoolarc 29S, Spoolarc 82, Spoolarc 86, Spoolarc 87HP, Aristorod 12.50","saw_group_products":"Spoolarc 81/OK Flux 231, Spoolarc 81/OK Flux 350, Spoolarc 81/OK Flux 429","fcaw_gas_shielded_group_1_products":"Dual Shield R-70 Ultra, Dual Shield 710X, Dual Shield 710 XM, Dual Shield 7100LC, Dual Shield 7100 Ultra, Dual Shield 70 Ultra Plus","fcaw_self_shielded_group_products":"Group 1 Coreshield 40, Coreshield 7, Coreshield 11 Group 2 Coreshield 6, Coreshield 8, Coreshield 8 Ni1 H5","mcaw_group_products":"Coreweld 70, Coreweld C-6, Coreweld C-6LF, Coreweld 77HS","preheat_low_hydrogen":"T < .75: 70, .75 < T < 1.5: 70, 1.5 < T < 2.5: 150, T > 2.5: 225","preheat_high_hydrogen":"T < .75: 175, .75 < T < 1.5: 225, 1.5 < T < 2.5: 275, T > 2.5: 300","id":"a105","url":"https://referencesource.org/esab-filler-metal-recommendations-by-astm-steel-grade/a105/","source":"https://assets.esab.com/assetbank-esab/assetfile/22174.pdf","source_quote":"A105 A AA 7018/7018 Acclaim, Group 2 Group 1","verified_fields":["astm_spec","fcaw_gas_shielded_filler","fcaw_gas_shielded_group_1_products","fcaw_self_shielded_filler","fcaw_self_shielded_group_products","gmaw_group_products","gmaw_gtaw_filler","mcaw_filler","mcaw_group_products","preheat_group","saw_filler","saw_group_products","smaw_filler","smaw_group_products"],"derived_fields":["preheat_high_hydrogen","preheat_low_hydrogen"],"located_fields":["fcaw_gas_shielded_filler","fcaw_self_shielded_filler","mcaw_filler","saw_filler"]},{"astm_spec":"A106","grade_class":"C","preheat_group":"A","smaw_filler":"SW 710P, AA 7018/7018 Acclaim, Group 2","gmaw_gtaw_filler":"Group 1","saw_filler":"429/SA 81, 10.71/SA 81","fcaw_gas_shielded_filler":"Group 1","fcaw_self_shielded_filler":"Group 2","mcaw_filler":"Group 1","smaw_group_products":"SW 7024","gmaw_group_products":"Spoolarc 29S, Spoolarc 82, Spoolarc 86, Spoolarc 87HP, Aristorod 12.50","fcaw_gas_shielded_group_1_products":"Dual Shield R-70 Ultra, Dual Shield 710X, Dual Shield 710 XM, Dual Shield 7100LC, Dual Shield 7100 Ultra, Dual Shield 70 Ultra Plus","fcaw_self_shielded_group_products":"Coreshield 6, Coreshield 8, Coreshield 8 Ni1 H5","mcaw_group_products":"Coreweld 70, Coreweld C-6, Coreweld C-6LF, Coreweld 77HS","preheat_low_hydrogen":"T < .75: 70, .75 < T < 1.5: 70, 1.5 < T < 2.5: 150, T > 2.5: 225","preheat_high_hydrogen":"T < .75: 175, .75 < T < 1.5: 225, 1.5 < T < 2.5: 275, T > 2.5: 300","id":"c-a106","url":"https://referencesource.org/esab-filler-metal-recommendations-by-astm-steel-grade/c-a106/","source":"https://assets.esab.com/assetbank-esab/assetfile/22174.pdf","source_quote":"A106 Grades A, B A Group 1, AA 7018/7018 Acclaim Group 1 C A SW 710P, AA 7018/7018 Acclaim, Group 2 Group 1","verified_fields":["astm_spec","fcaw_gas_shielded_filler","fcaw_gas_shielded_group_1_products","fcaw_self_shielded_filler","fcaw_self_shielded_group_products","gmaw_group_products","gmaw_gtaw_filler","grade_class","mcaw_filler","mcaw_group_products","preheat_group","saw_filler","smaw_filler","smaw_group_products"],"derived_fields":["preheat_high_hydrogen","preheat_low_hydrogen"],"located_fields":["fcaw_gas_shielded_filler","fcaw_self_shielded_filler","mcaw_filler","saw_filler"]},{"astm_spec":"A106","grade_class":"Grades A, B","preheat_group":"A","smaw_filler":"Group 1, AA 7018/7018 Acclaim","gmaw_gtaw_filler":"Group 1","saw_filler":"429/SA 81, 10.71/SA 81","fcaw_gas_shielded_filler":"Group 1","fcaw_self_shielded_filler":"Group 2","mcaw_filler":"Group 1","smaw_group_products":"SW 6010, , SW 10P, SW10P+, SW 6011, SW 6013, SW 7014","gmaw_group_products":"Spoolarc 29S, Spoolarc 82, Spoolarc 86, Spoolarc 87HP, Aristorod 12.50","fcaw_gas_shielded_group_1_products":"Dual Shield R-70 Ultra, Dual Shield 710X, Dual Shield 710 XM, Dual Shield 7100LC, Dual Shield 7100 Ultra, Dual Shield 70 Ultra Plus","fcaw_self_shielded_group_products":"Coreshield 6, Coreshield 8, Coreshield 8 Ni1 H5","mcaw_group_products":"Coreweld 70, Coreweld C-6, Coreweld C-6LF, Coreweld 77HS","preheat_low_hydrogen":"T < .75: 70, .75 < T < 1.5: 70, 1.5 < T < 2.5: 150, T > 2.5: 225","preheat_high_hydrogen":"T < .75: 175, .75 < T < 1.5: 225, 1.5 < T < 2.5: 275, T > 2.5: 300","id":"grades-a-b-a106","url":"https://referencesource.org/esab-filler-metal-recommendations-by-astm-steel-grade/grades-a-b-a106/","source":"https://assets.esab.com/assetbank-esab/assetfile/22174.pdf","source_quote":"A106 Grades A, B A Group 1, AA 7018/7018 Acclaim Group 1","verified_fields":["astm_spec","fcaw_gas_shielded_filler","fcaw_gas_shielded_group_1_products","fcaw_self_shielded_filler","fcaw_self_shielded_group_products","gmaw_group_products","gmaw_gtaw_filler","grade_class","mcaw_filler","mcaw_group_products","preheat_group","saw_filler","smaw_filler","smaw_group_products"],"derived_fields":["preheat_high_hydrogen","preheat_low_hydrogen"],"located_fields":["fcaw_gas_shielded_filler","fcaw_self_shielded_filler","mcaw_filler","saw_filler"]},{"astm_spec":"A108","grade_class":"1008-1030","preheat_group":"A","smaw_filler":"Group 1, AA 7018/7018 Acclaim","gmaw_gtaw_filler":"Group 1","saw_filler":"Group 1","fcaw_gas_shielded_filler":"Group 1","fcaw_self_shielded_filler":"Group 1","mcaw_filler":"Group 1","smaw_group_products":"SW 6010, , SW 10P, SW10P+, SW 6011, SW 6013, SW 7014","gmaw_group_products":"Spoolarc 29S, Spoolarc 82, Spoolarc 86, Spoolarc 87HP, Aristorod 12.50","saw_group_products":"Spoolarc 81/OK Flux 231, Spoolarc 81/OK Flux 350, Spoolarc 81/OK Flux 429","fcaw_gas_shielded_group_1_products":"Dual Shield R-70 Ultra, Dual Shield 710X, Dual Shield 710 XM, Dual Shield 7100LC, Dual Shield 7100 Ultra, Dual Shield 70 Ultra Plus","fcaw_self_shielded_group_products":"Coreshield 40, Coreshield 7, Coreshield 11","mcaw_group_products":"Coreweld 70, Coreweld C-6, Coreweld C-6LF, Coreweld 77HS","preheat_low_hydrogen":"T < .75: 70, .75 < T < 1.5: 70, 1.5 < T < 2.5: 150, T > 2.5: 225","preheat_high_hydrogen":"T < .75: 175, .75 < T < 1.5: 225, 1.5 < T < 2.5: 275, T > 2.5: 300","id":"1008-1030-a108","url":"https://referencesource.org/esab-filler-metal-recommendations-by-astm-steel-grade/1008-1030-a108/","source":"https://assets.esab.com/assetbank-esab/assetfile/22174.pdf","source_quote":"A108 1008-1030 A Group 1, AA 7018/7018 Acclaim Group 1","verified_fields":["astm_spec","fcaw_gas_shielded_filler","fcaw_gas_shielded_group_1_products","fcaw_self_shielded_filler","fcaw_self_shielded_group_products","gmaw_group_products","gmaw_gtaw_filler","grade_class","mcaw_filler","mcaw_group_products","preheat_group","saw_filler","saw_group_products","smaw_filler","smaw_group_products"],"derived_fields":["preheat_high_hydrogen","preheat_low_hydrogen"],"located_fields":["fcaw_gas_shielded_filler","fcaw_self_shielded_filler","mcaw_filler","saw_filler"]},{"astm_spec":"A109","grade_class":"All","preheat_group":"A","smaw_filler":"Group 1, AA 7018/7018 Acclaim","gmaw_gtaw_filler":"Group 1","fcaw_gas_shielded_filler":"Group 1","fcaw_self_shielded_filler":"CS 15, CS 11","mcaw_filler":"Group 1","smaw_group_products":"SW 6010, , SW 10P, SW10P+, SW 6011, SW 6013, SW 7014","gmaw_group_products":"Spoolarc 29S, Spoolarc 82, Spoolarc 86, Spoolarc 87HP, Aristorod 12.50","fcaw_gas_shielded_group_1_products":"Dual Shield R-70 Ultra, Dual Shield 710X, Dual Shield 710 XM, Dual Shield 7100LC, Dual Shield 7100 Ultra, Dual Shield 70 Ultra Plus","mcaw_group_products":"Coreweld 70, Coreweld C-6, Coreweld C-6LF, Coreweld 77HS","preheat_low_hydrogen":"T < .75: 70, .75 < T < 1.5: 70, 1.5 < T < 2.5: 150, T > 2.5: 225","preheat_high_hydrogen":"T < .75: 175, .75 < T < 1.5: 225, 1.5 < T < 2.5: 275, T > 2.5: 300","id":"all-a109","url":"https://referencesource.org/esab-filler-metal-recommendations-by-astm-steel-grade/all-a109/","source":"https://assets.esab.com/assetbank-esab/assetfile/22174.pdf","source_quote":"A109 All A Group 1, AA 7018/7018 Acclaim Group 1","verified_fields":["astm_spec","fcaw_gas_shielded_filler","fcaw_gas_shielded_group_1_products","fcaw_self_shielded_filler","gmaw_group_products","gmaw_gtaw_filler","grade_class","mcaw_filler","mcaw_group_products","preheat_group","smaw_filler","smaw_group_products"],"derived_fields":["preheat_high_hydrogen","preheat_low_hydrogen"],"located_fields":["fcaw_gas_shielded_filler","fcaw_self_shielded_filler","mcaw_filler"]},{"astm_spec":"A126","preheat_group":"D","smaw_filler":"OK NiFeCI-A/NiFeCI-A0","fcaw_gas_shielded_filler":"NC 55","preheat_low_hydrogen":"T < .75: 300, .75 < T < 1.5: 400, 1.5 < T < 2.5: 400, T > 2.5: 500","preheat_high_hydrogen":"T < .75: NR, .75 < T < 1.5: NR, 1.5 < T < 2.5: NR, T > 2.5: NR","id":"a126","url":"https://referencesource.org/esab-filler-metal-recommendations-by-astm-steel-grade/a126/","source":"https://assets.esab.com/assetbank-esab/assetfile/22174.pdf","source_quote":"A126 D OK NiFeCI-A/NiFeCI-A0","verified_fields":["astm_spec","fcaw_gas_shielded_filler","preheat_group","smaw_filler"],"derived_fields":["preheat_high_hydrogen","preheat_low_hydrogen"],"located_fields":["fcaw_gas_shielded_filler"]},{"astm_spec":"A128","smaw_filler":"Stoody Nicromang","id":"a128","url":"https://referencesource.org/esab-filler-metal-recommendations-by-astm-steel-grade/a128/","source":"https://assets.esab.com/assetbank-esab/assetfile/22174.pdf","source_quote":"A128 Stoody Nicromang","verified_fields":["astm_spec","smaw_filler"]},{"astm_spec":"A131","grade_class":"A, B, D, DS, AH32, AH36","preheat_group":"A","smaw_filler":"AA 7018/7018 Acclaim, Group 2","gmaw_gtaw_filler":"Group 1","saw_filler":"Group 1","fcaw_gas_shielded_filler":"Group 1","fcaw_self_shielded_filler":"Group 2","mcaw_filler":"Group 1","smaw_group_products":"SW 7024","gmaw_group_products":"Spoolarc 29S, Spoolarc 82, Spoolarc 86, Spoolarc 87HP, Aristorod 12.50","saw_group_products":"Spoolarc 81/OK Flux 231, Spoolarc 81/OK Flux 350, Spoolarc 81/OK Flux 429","fcaw_gas_shielded_group_1_products":"Dual Shield R-70 Ultra, Dual Shield 710X, Dual Shield 710 XM, Dual Shield 7100LC, Dual Shield 7100 Ultra, Dual Shield 70 Ultra Plus","fcaw_self_shielded_group_products":"Coreshield 6, Coreshield 8, Coreshield 8 Ni1 H5","mcaw_group_products":"Coreweld 70, Coreweld C-6, Coreweld C-6LF, Coreweld 77HS","preheat_low_hydrogen":"T < .75: 70, .75 < T < 1.5: 70, 1.5 < T < 2.5: 150, T > 2.5: 225","preheat_high_hydrogen":"T < .75: 175, .75 < T < 1.5: 225, 1.5 < T < 2.5: 275, T > 2.5: 300","id":"a-b-d-ds-ah32-ah36-a131","url":"https://referencesource.org/esab-filler-metal-recommendations-by-astm-steel-grade/a-b-d-ds-ah32-ah36-a131/","source":"https://assets.esab.com/assetbank-esab/assetfile/22174.pdf","source_quote":"A131 A, B, D, DS, AH32, AH36 A AA 7018/7018 Acclaim, Group 2 Group 1","verified_fields":["astm_spec","fcaw_gas_shielded_filler","fcaw_gas_shielded_group_1_products","fcaw_self_shielded_filler","fcaw_self_shielded_group_products","gmaw_group_products","gmaw_gtaw_filler","grade_class","mcaw_filler","mcaw_group_products","preheat_group","saw_filler","saw_group_products","smaw_filler","smaw_group_products"],"derived_fields":["preheat_high_hydrogen","preheat_low_hydrogen"],"located_fields":["fcaw_gas_shielded_filler","fcaw_self_shielded_filler","mcaw_filler","saw_filler"]},{"astm_spec":"A131","grade_class":"AH40, DH40, EH40","smaw_filler":"AA 8018","gmaw_gtaw_filler":"SA 75","saw_filler":"10.62/SA 75","fcaw_gas_shielded_filler":"DS II 80Ni1H4/II 81K2 H4","fcaw_self_shielded_filler":"CS 8-Ni2","mcaw_filler":"CW 88HS Ni1","id":"ah40-dh40-eh40-a131","url":"https://referencesource.org/esab-filler-metal-recommendations-by-astm-steel-grade/ah40-dh40-eh40-a131/","source":"https://assets.esab.com/assetbank-esab/assetfile/22174.pdf","source_quote":"A131 A, B, D, DS, AH32, AH36 A AA 7018/7018 Acclaim, Group 2 Group 1 DH32, DH36 AA 7018/7018 Acclaim Group 1 E, CS, EH32, EH36 AA 7018-1 SA 82/87HP AH40, DH40, EH40 AA 8018 SA 75","verified_fields":["astm_spec","fcaw_gas_shielded_filler","fcaw_self_shielded_filler","gmaw_gtaw_filler","grade_class","mcaw_filler","saw_filler","smaw_filler"],"located_fields":["fcaw_gas_shielded_filler","fcaw_self_shielded_filler","mcaw_filler","saw_filler"]},{"astm_spec":"A131","grade_class":"DH32, DH36","smaw_filler":"AA 7018/7018 Acclaim","gmaw_gtaw_filler":"Group 1","saw_filler":"10.71/SA 81","fcaw_gas_shielded_filler":"Group 2","fcaw_self_shielded_filler":"Group 2","mcaw_filler":"Group 1","gmaw_group_products":"Spoolarc 29S, Spoolarc 82, Spoolarc 86, Spoolarc 87HP, Aristorod 12.50","fcaw_gas_shielded_group_2_products":"Dual Shield II 70 Ultra, Dual Shield II 71 Ultra, Dual Shield II 711X","fcaw_self_shielded_group_products":"Coreshield 6, Coreshield 8, Coreshield 8 Ni1 H5","mcaw_group_products":"Coreweld 70, Coreweld C-6, Coreweld C-6LF, Coreweld 77HS","id":"dh32-dh36-a131","url":"https://referencesource.org/esab-filler-metal-recommendations-by-astm-steel-grade/dh32-dh36-a131/","source":"https://assets.esab.com/assetbank-esab/assetfile/22174.pdf","source_quote":"A131 A, B, D, DS, AH32, AH36 A AA 7018/7018 Acclaim, Group 2 Group 1 DH32, DH36 AA 7018/7018 Acclaim Group 1","verified_fields":["astm_spec","fcaw_gas_shielded_filler","fcaw_gas_shielded_group_2_products","fcaw_self_shielded_filler","fcaw_self_shielded_group_products","gmaw_group_products","gmaw_gtaw_filler","grade_class","mcaw_filler","mcaw_group_products","saw_filler","smaw_filler"],"located_fields":["fcaw_gas_shielded_filler","fcaw_self_shielded_filler","mcaw_filler","saw_filler"]},{"astm_spec":"A131","grade_class":"E, CS, EH32, EH36","smaw_filler":"AA 7018-1","gmaw_gtaw_filler":"SA 82/87HP","saw_filler":"10.62/SA 53","fcaw_gas_shielded_filler":"Group 3","mcaw_filler":"CW 88HS Ni1","fcaw_gas_shielded_group_3_products":"Dual Shield II 70T-12H4, Dual Shield T-5, Dual Shield T-75, Dual Shield II 712X, Dual Shield II 70-Ni1 H4","id":"e-cs-eh32-eh36-a131","url":"https://referencesource.org/esab-filler-metal-recommendations-by-astm-steel-grade/e-cs-eh32-eh36-a131/","source":"https://assets.esab.com/assetbank-esab/assetfile/22174.pdf","source_quote":"A131 A, B, D, DS, AH32, AH36 A AA 7018/7018 Acclaim, Group 2 Group 1 DH32, DH36 AA 7018/7018 Acclaim Group 1 E, CS, EH32, EH36 AA 7018-1 SA 82/87HP","verified_fields":["astm_spec","fcaw_gas_shielded_filler","fcaw_gas_shielded_group_3_products","gmaw_gtaw_filler","grade_class","mcaw_filler","saw_filler","smaw_filler"],"located_fields":["fcaw_gas_shielded_filler","mcaw_filler","saw_filler"]},{"astm_spec":"A134","grade_class":"A570-50, A570-55","smaw_filler":"SW 710P, AA 7018/7018 Acclaim","gmaw_gtaw_filler":"Group 1","saw_filler":"Group 1","fcaw_gas_shielded_filler":"Group 1","fcaw_self_shielded_filler":"Group 1, Group 2","mcaw_filler":"Group 1","gmaw_group_products":"Spoolarc 29S, Spoolarc 82, Spoolarc 86, Spoolarc 87HP, Aristorod 12.50","saw_group_products":"Spoolarc 81/OK Flux 231, Spoolarc 81/OK Flux 350, Spoolarc 81/OK Flux 429","fcaw_gas_shielded_group_1_products":"Dual Shield R-70 Ultra, Dual Shield 710X, Dual Shield 710 XM, Dual Shield 7100LC, Dual Shield 7100 Ultra, Dual Shield 70 Ultra Plus","fcaw_self_shielded_group_products":"Group 1 Coreshield 40, Coreshield 7, Coreshield 11 Group 2 Coreshield 6, Coreshield 8, Coreshield 8 Ni1 H5","mcaw_group_products":"Coreweld 70, Coreweld C-6, Coreweld C-6LF, Coreweld 77HS","id":"a570-50-a570-55-a134","url":"https://referencesource.org/esab-filler-metal-recommendations-by-astm-steel-grade/a570-50-a570-55-a134/","source":"https://assets.esab.com/assetbank-esab/assetfile/22174.pdf","source_quote":"A134 all except A570-50, A570-55 A SW 10P/10P Plus, AA 7018/7018 Acclaim Group 1 A570-50, A570-55 SW 710P, AA 7018/7018 Acclaim Group 1","verified_fields":["astm_spec","fcaw_gas_shielded_filler","fcaw_gas_shielded_group_1_products","fcaw_self_shielded_filler","fcaw_self_shielded_group_products","gmaw_group_products","gmaw_gtaw_filler","grade_class","mcaw_filler","mcaw_group_products","saw_filler","saw_group_products","smaw_filler"],"located_fields":["fcaw_gas_shielded_filler","fcaw_self_shielded_filler","mcaw_filler","saw_filler"]},{"astm_spec":"A134","grade_class":"all except A570-50, A570-55","preheat_group":"A","smaw_filler":"SW 10P/10P Plus, AA 7018/7018 Acclaim","gmaw_gtaw_filler":"Group 1","saw_filler":"Group 1","fcaw_gas_shielded_filler":"Group 1","fcaw_self_shielded_filler":"Group 1, Group 2","mcaw_filler":"Group 1","gmaw_group_products":"Spoolarc 29S, Spoolarc 82, Spoolarc 86, Spoolarc 87HP, Aristorod 12.50","saw_group_products":"Spoolarc 81/OK Flux 231, Spoolarc 81/OK Flux 350, Spoolarc 81/OK Flux 429","fcaw_gas_shielded_group_1_products":"Dual Shield R-70 Ultra, Dual Shield 710X, Dual Shield 710 XM, Dual Shield 7100LC, Dual Shield 7100 Ultra, Dual Shield 70 Ultra Plus","fcaw_self_shielded_group_products":"Group 1 Coreshield 40, Coreshield 7, Coreshield 11 Group 2 Coreshield 6, Coreshield 8, Coreshield 8 Ni1 H5","mcaw_group_products":"Coreweld 70, Coreweld C-6, Coreweld C-6LF, Coreweld 77HS","preheat_low_hydrogen":"T < .75: 70, .75 < T < 1.5: 70, 1.5 < T < 2.5: 150, T > 2.5: 225","preheat_high_hydrogen":"T < .75: 175, .75 < T < 1.5: 225, 1.5 < T < 2.5: 275, T > 2.5: 300","id":"all-except-a570-50-a570-55-a134","url":"https://referencesource.org/esab-filler-metal-recommendations-by-astm-steel-grade/all-except-a570-50-a570-55-a134/","source":"https://assets.esab.com/assetbank-esab/assetfile/22174.pdf","source_quote":"A134 all except A570-50, A570-55 A SW 10P/10P Plus, AA 7018/7018 Acclaim Group 1","verified_fields":["astm_spec","fcaw_gas_shielded_filler","fcaw_gas_shielded_group_1_products","fcaw_self_shielded_filler","fcaw_self_shielded_group_products","gmaw_group_products","gmaw_gtaw_filler","grade_class","mcaw_filler","mcaw_group_products","preheat_group","saw_filler","saw_group_products","smaw_filler"],"derived_fields":["preheat_high_hydrogen","preheat_low_hydrogen"],"located_fields":["fcaw_gas_shielded_filler","fcaw_self_shielded_filler","mcaw_filler","saw_filler"]},{"astm_spec":"A135","grade_class":"A&B","preheat_group":"A","smaw_filler":"SW 10P/10P Plus, AA 7018/7018 Acclaim","gmaw_gtaw_filler":"Group 1","saw_filler":"Group 1","fcaw_gas_shielded_filler":"Group 1","fcaw_self_shielded_filler":"Group 1, Group 2","mcaw_filler":"Group 1","gmaw_group_products":"Spoolarc 29S, Spoolarc 82, Spoolarc 86, Spoolarc 87HP, Aristorod 12.50","saw_group_products":"Spoolarc 81/OK Flux 231, Spoolarc 81/OK Flux 350, Spoolarc 81/OK Flux 429","fcaw_gas_shielded_group_1_products":"Dual Shield R-70 Ultra, Dual Shield 710X, Dual Shield 710 XM, Dual Shield 7100LC, Dual Shield 7100 Ultra, Dual Shield 70 Ultra Plus","fcaw_self_shielded_group_products":"Group 1 Coreshield 40, Coreshield 7, Coreshield 11 Group 2 Coreshield 6, Coreshield 8, Coreshield 8 Ni1 H5","mcaw_group_products":"Coreweld 70, Coreweld C-6, Coreweld C-6LF, Coreweld 77HS","preheat_low_hydrogen":"T < .75: 70, .75 < T < 1.5: 70, 1.5 < T < 2.5: 150, T > 2.5: 225","preheat_high_hydrogen":"T < .75: 175, .75 < T < 1.5: 225, 1.5 < T < 2.5: 275, T > 2.5: 300","id":"a-b-a135","url":"https://referencesource.org/esab-filler-metal-recommendations-by-astm-steel-grade/a-b-a135/","source":"https://assets.esab.com/assetbank-esab/assetfile/22174.pdf","source_quote":"A135 A&B A SW 10P/10P Plus, AA 7018/7018 Acclaim Group 1","verified_fields":["astm_spec","fcaw_gas_shielded_filler","fcaw_gas_shielded_group_1_products","fcaw_self_shielded_filler","fcaw_self_shielded_group_products","gmaw_group_products","gmaw_gtaw_filler","grade_class","mcaw_filler","mcaw_group_products","preheat_group","saw_filler","saw_group_products","smaw_filler"],"derived_fields":["preheat_high_hydrogen","preheat_low_hydrogen"],"located_fields":["fcaw_gas_shielded_filler","fcaw_self_shielded_filler","mcaw_filler","saw_filler"]},{"astm_spec":"A139","grade_class":"A, B, C, D","preheat_group":"A","smaw_filler":"SW 10P/10P Plus, AA 7018/7018 Acclaim","gmaw_gtaw_filler":"Group 1","saw_filler":"Group 1","fcaw_gas_shielded_filler":"Group 1","fcaw_self_shielded_filler":"Group 1, Group 2","mcaw_filler":"Group 1","gmaw_group_products":"Spoolarc 29S, Spoolarc 82, Spoolarc 86, Spoolarc 87HP, Aristorod 12.50","saw_group_products":"Spoolarc 81/OK Flux 231, Spoolarc 81/OK Flux 350, Spoolarc 81/OK Flux 429","fcaw_gas_shielded_group_1_products":"Dual Shield R-70 Ultra, Dual Shield 710X, Dual Shield 710 XM, Dual Shield 7100LC, Dual Shield 7100 Ultra, Dual Shield 70 Ultra Plus","fcaw_self_shielded_group_products":"Group 1 Coreshield 40, Coreshield 7, Coreshield 11 Group 2 Coreshield 6, Coreshield 8, Coreshield 8 Ni1 H5","mcaw_group_products":"Coreweld 70, Coreweld C-6, Coreweld C-6LF, Coreweld 77HS","preheat_low_hydrogen":"T < .75: 70, .75 < T < 1.5: 70, 1.5 < T < 2.5: 150, T > 2.5: 225","preheat_high_hydrogen":"T < .75: 175, .75 < T < 1.5: 225, 1.5 < T < 2.5: 275, T > 2.5: 300","id":"a-b-c-d-a139","url":"https://referencesource.org/esab-filler-metal-recommendations-by-astm-steel-grade/a-b-c-d-a139/","source":"https://assets.esab.com/assetbank-esab/assetfile/22174.pdf","source_quote":"A139 A, B, C, D A SW 10P/10P Plus, AA 7018/7018 Acclaim Group 1","verified_fields":["astm_spec","fcaw_gas_shielded_filler","fcaw_gas_shielded_group_1_products","fcaw_self_shielded_filler","fcaw_self_shielded_group_products","gmaw_group_products","gmaw_gtaw_filler","grade_class","mcaw_filler","mcaw_group_products","preheat_group","saw_filler","saw_group_products","smaw_filler"],"derived_fields":["preheat_high_hydrogen","preheat_low_hydrogen"],"located_fields":["fcaw_gas_shielded_filler","fcaw_self_shielded_filler","mcaw_filler","saw_filler"]},{"astm_spec":"A139","grade_class":"E","preheat_group":"A","smaw_filler":"SW 710P, AA 7018/7018 Acclaim","gmaw_gtaw_filler":"Group 1","saw_filler":"Group 1","fcaw_gas_shielded_filler":"Group 1","fcaw_self_shielded_filler":"Group 1, Group 2","mcaw_filler":"Group 1","gmaw_group_products":"Spoolarc 29S, Spoolarc 82, Spoolarc 86, Spoolarc 87HP, Aristorod 12.50","saw_group_products":"Spoolarc 81/OK Flux 231, Spoolarc 81/OK Flux 350, Spoolarc 81/OK Flux 429","fcaw_gas_shielded_group_1_products":"Dual Shield R-70 Ultra, Dual Shield 710X, Dual Shield 710 XM, Dual Shield 7100LC, Dual Shield 7100 Ultra, Dual Shield 70 Ultra Plus","fcaw_self_shielded_group_products":"Group 1 Coreshield 40, Coreshield 7, Coreshield 11 Group 2 Coreshield 6, Coreshield 8, Coreshield 8 Ni1 H5","mcaw_group_products":"Coreweld 70, Coreweld C-6, Coreweld C-6LF, Coreweld 77HS","preheat_low_hydrogen":"T < .75: 70, .75 < T < 1.5: 70, 1.5 < T < 2.5: 150, T > 2.5: 225","preheat_high_hydrogen":"T < .75: 175, .75 < T < 1.5: 225, 1.5 < T < 2.5: 275, T > 2.5: 300","id":"e-a139","url":"https://referencesource.org/esab-filler-metal-recommendations-by-astm-steel-grade/e-a139/","source":"https://assets.esab.com/assetbank-esab/assetfile/22174.pdf","source_quote":"A139 A, B, C, D A SW 10P/10P Plus, AA 7018/7018 Acclaim Group 1 E A SW 710P, AA 7018/7018 Acclaim Group 1","verified_fields":["astm_spec","fcaw_gas_shielded_filler","fcaw_gas_shielded_group_1_products","fcaw_self_shielded_filler","fcaw_self_shielded_group_products","gmaw_group_products","gmaw_gtaw_filler","grade_class","mcaw_filler","mcaw_group_products","preheat_group","saw_filler","saw_group_products","smaw_filler"],"derived_fields":["preheat_high_hydrogen","preheat_low_hydrogen"],"located_fields":["fcaw_gas_shielded_filler","fcaw_self_shielded_filler","mcaw_filler","saw_filler"]},{"astm_spec":"A148","grade_class":"80-40, 80-50","preheat_group":"B","smaw_filler":"AA 8018","gmaw_gtaw_filler":"SA 75/83","saw_filler":"10.71/SA 75","fcaw_gas_shielded_filler":"DS II 80Ni1H4/88C3/810X Ni1/800X Ni1","fcaw_self_shielded_filler":"CS 8-Ni2","mcaw_filler":"CW 88HS Ni1","preheat_low_hydrogen":"T < .75: 70, .75 < T < 1.5: 125, 1.5 < T < 2.5: 200, T > 2.5: 300","preheat_high_hydrogen":"T < .75: 175, .75 < T < 1.5: 225, 1.5 < T < 2.5: 275, T > 2.5: 300","id":"80-40-80-50-a148","url":"https://referencesource.org/esab-filler-metal-recommendations-by-astm-steel-grade/80-40-80-50-a148/","source":"https://assets.esab.com/assetbank-esab/assetfile/22174.pdf","source_quote":"A148 80-40, 80-50 B AA 8018 SA 75/83","verified_fields":["astm_spec","fcaw_gas_shielded_filler","fcaw_self_shielded_filler","gmaw_gtaw_filler","grade_class","mcaw_filler","preheat_group","saw_filler","smaw_filler"],"derived_fields":["preheat_high_hydrogen","preheat_low_hydrogen"],"located_fields":["fcaw_gas_shielded_filler","fcaw_self_shielded_filler","mcaw_filler","saw_filler"]},{"astm_spec":"A148","grade_class":"90-60","preheat_group":"C","smaw_filler":"AA 9018","gmaw_gtaw_filler":"SA 83/95","saw_filler":"10.62/SA 95","fcaw_gas_shielded_filler":"DS II 101H4M/II 101 OS/II 101TC","mcaw_filler":"CW 80 D2","preheat_low_hydrogen":"T < .75: 200, .75 < T < 1.5: 300, 1.5 < T < 2.5: 300, T > 2.5: 350","preheat_high_hydrogen":"T < .75: NR, .75 < T < 1.5: NR, 1.5 < T < 2.5: NR, T > 2.5: NR","id":"90-60-a148","url":"https://referencesource.org/esab-filler-metal-recommendations-by-astm-steel-grade/90-60-a148/","source":"https://assets.esab.com/assetbank-esab/assetfile/22174.pdf","source_quote":"A148 80-40, 80-50 B AA 8018 SA 75/83 90-60 C AA 9018 SA 83/95","verified_fields":["astm_spec","fcaw_gas_shielded_filler","gmaw_gtaw_filler","grade_class","mcaw_filler","preheat_group","saw_filler","smaw_filler"],"derived_fields":["preheat_high_hydrogen","preheat_low_hydrogen"],"located_fields":["fcaw_gas_shielded_filler","mcaw_filler","saw_filler"]},{"astm_spec":"A148","grade_class":"105-85","preheat_group":"C","smaw_filler":"AA 10018","gmaw_gtaw_filler":"SA 120","saw_filler":"10.62/SA 120","fcaw_gas_shielded_filler":"DS II 100","preheat_low_hydrogen":"T < .75: 200, .75 < T < 1.5: 300, 1.5 < T < 2.5: 300, T > 2.5: 350","preheat_high_hydrogen":"T < .75: NR, .75 < T < 1.5: NR, 1.5 < T < 2.5: NR, T > 2.5: NR","id":"105-85-a148","url":"https://referencesource.org/esab-filler-metal-recommendations-by-astm-steel-grade/105-85-a148/","source":"https://assets.esab.com/assetbank-esab/assetfile/22174.pdf","source_quote":"A148 80-40, 80-50 B AA 8018 SA 75/83 90-60 C AA 9018 SA
