Repository: joelp22-maker/referencesource-data

# ESAB recommended filler metals and suggested preheat group, by ASTM steel grade

Which filler metals ESAB recommends for welding a given ASTM steel grade, and which of its four preheat groups (A-D) that grade falls in. Answers 'what ESAB rod do I use to weld ASTM A106 Grade C pipe'. WHICH WELDING PROCESSES THESE PAGES COVER: all six that the source covers, as of 2026-09-16. ESAB's table runs across FACING pages. The left page carries the preheat group, stick (SMAW) and gas-shielded wire/rod (GMAW/GTAW); the right page recommends fillers for the same grade rows under submerged arc (SAW), gas-shielded flux-cored (FCAW), self-shielded flux-cored (FCAW) and metal-cored (MCAW).

File: esab-filler-metal-recommendations-by-astm-steel-grade/data.json (part 2 of 21)
83/95 105-85 C AA 10018 SA 120","verified_fields":["astm_spec","fcaw_gas_shielded_filler","gmaw_gtaw_filler","grade_class","preheat_group","saw_filler","smaw_filler"],"derived_fields":["preheat_high_hydrogen","preheat_low_hydrogen"],"located_fields":["fcaw_gas_shielded_filler","saw_filler"]},{"astm_spec":"A148","grade_class":"115-95","preheat_group":"C","smaw_filler":"AA 12018","gmaw_gtaw_filler":"SA 120","saw_filler":"10.62/SA 120","fcaw_gas_shielded_filler":"DS T-115/II 110","preheat_low_hydrogen":"T < .75: 200, .75 < T < 1.5: 300, 1.5 < T < 2.5: 300, T > 2.5: 350","preheat_high_hydrogen":"T < .75: NR, .75 < T < 1.5: NR, 1.5 < T < 2.5: NR, T > 2.5: NR","id":"115-95-a148","url":"https://referencesource.org/esab-filler-metal-recommendations-by-astm-steel-grade/115-95-a148/","source":"https://assets.esab.com/assetbank-esab/assetfile/22174.pdf","source_quote":"A148 80-40, 80-50 B AA 8018 SA 75/83 90-60 C AA 9018 SA 83/95 105-85 C AA 10018 SA 120 115-95 C AA 12018 SA 120","verified_fields":["astm_spec","fcaw_gas_shielded_filler","gmaw_gtaw_filler","grade_class","preheat_group","saw_filler","smaw_filler"],"derived_fields":["preheat_high_hydrogen","preheat_low_hydrogen"],"located_fields":["fcaw_gas_shielded_filler","saw_filler"]},{"astm_spec":"A159","grade_class":"All","preheat_group":"D","smaw_filler":"OK NiFeCI-A/NiFeCI-A0","fcaw_gas_shielded_filler":"NC 55","preheat_low_hydrogen":"T < .75: 300, .75 < T < 1.5: 400, 1.5 < T < 2.5: 400, T > 2.5: 500","preheat_high_hydrogen":"T < .75: NR, .75 < T < 1.5: NR, 1.5 < T < 2.5: NR, T > 2.5: NR","id":"all-a159","url":"https://referencesource.org/esab-filler-metal-recommendations-by-astm-steel-grade/all-a159/","source":"https://assets.esab.com/assetbank-esab/assetfile/22174.pdf","source_quote":"A159 All D OK NiFeCI-A/NiFeCI-A0","verified_fields":["astm_spec","fcaw_gas_shielded_filler","grade_class","preheat_group","smaw_filler"],"derived_fields":["preheat_high_hydrogen","preheat_low_hydrogen"],"located_fields":["fcaw_gas_shielded_filler"]},{"astm_spec":"A167","grade_class":"302B, 308","smaw_filler":"AR 308/308H, OK 61.25","gmaw_gtaw_filler":"Autrod/Tigrod 308H","saw_filler":"10.93/Autrod 308H","fcaw_gas_shielded_filler":"SB 308L","fcaw_self_shielded_filler":"CB 308L","mcaw_filler":"AR MC308L","id":"302b-308-a167","url":"https://referencesource.org/esab-filler-metal-recommendations-by-astm-steel-grade/302b-308-a167/","source":"https://assets.esab.com/assetbank-esab/assetfile/22174.pdf","source_quote":"A167 302B, 308 AR 308/308H, OK 61.25 Autrod/Tigrod 308H","verified_fields":["astm_spec","fcaw_gas_shielded_filler","fcaw_self_shielded_filler","gmaw_gtaw_filler","grade_class","mcaw_filler","saw_filler","smaw_filler"],"located_fields":["fcaw_gas_shielded_filler","fcaw_self_shielded_filler","mcaw_filler","saw_filler"]},{"astm_spec":"A167","grade_class":"309","smaw_filler":"AR 309/309H","fcaw_gas_shielded_filler":"SB 309L","fcaw_self_shielded_filler":"CB 309L","mcaw_filler":"AR MC309L/MC309LSi","id":"309-a167","url":"https://referencesource.org/esab-filler-metal-recommendations-by-astm-steel-grade/309-a167/","source":"https://assets.esab.com/assetbank-esab/assetfile/22174.pdf","source_quote":"A167 302B, 308 AR 308/308H, OK 61.25 Autrod/Tigrod 308H 309 AR 309/309H","verified_fields":["astm_spec","fcaw_gas_shielded_filler","fcaw_self_shielded_filler","grade_class","mcaw_filler","smaw_filler"],"located_fields":["fcaw_gas_shielded_filler","fcaw_self_shielded_filler","mcaw_filler"]},{"astm_spec":"A167","grade_class":"310","smaw_filler":"OK 67.13","gmaw_gtaw_filler":"Autrod/Tigrod 310","saw_filler":"10.93/Autrod 310","id":"310-a167","url":"https://referencesource.org/esab-filler-metal-recommendations-by-astm-steel-grade/310-a167/","source":"https://assets.esab.com/assetbank-esab/assetfile/22174.pdf","source_quote":"A167 302B, 308 AR 308/308H, OK 61.25 Autrod/Tigrod 308H 309 AR 309/309H 310 OK 67.13 Autrod/Tigrod 310","verified_fields":["astm_spec","gmaw_gtaw_filler","grade_class","saw_filler","smaw_filler"],"located_fields":["saw_filler"]},{"astm_spec":"A176","grade_class":"403","preheat_group":"C","smaw_filler":"AR 309/309H,","preheat_low_hydrogen":"T < .75: 200, .75 < T < 1.5: 300, 1.5 < T < 2.5: 300, T > 2.5: 350","preheat_high_hydrogen":"T < .75: NR, .75 < T < 1.5: NR, 1.5 < T < 2.5: NR, T > 2.5: NR","id":"403-a176","url":"https://referencesource.org/esab-filler-metal-recommendations-by-astm-steel-grade/403-a176/","source":"https://assets.esab.com/assetbank-esab/assetfile/22174.pdf","source_quote":"A176 403 C AR 309/309H,","verified_fields":["astm_spec","grade_class","preheat_group","smaw_filler"],"derived_fields":["preheat_high_hydrogen","preheat_low_hydrogen"]},{"astm_spec":"A178","grade_class":"A&C","preheat_group":"A","smaw_filler":"Group 1, AA 7018/7018 Acclaim","gmaw_gtaw_filler":"Group 1","mcaw_filler":"Group1","smaw_group_products":"SW 6010, , SW 10P, SW10P+, SW 6011, SW 6013, SW 7014","gmaw_group_products":"Spoolarc 29S, Spoolarc 82, Spoolarc 86, Spoolarc 87HP, Aristorod 12.50","mcaw_group_products":"Coreweld 70, Coreweld C-6, Coreweld C-6LF, Coreweld 77HS","preheat_low_hydrogen":"T < .75: 70, .75 < T < 1.5: 70, 1.5 < T < 2.5: 150, T > 2.5: 225","preheat_high_hydrogen":"T < .75: 175, .75 < T < 1.5: 225, 1.5 < T < 2.5: 275, T > 2.5: 300","id":"a-c-a178","url":"https://referencesource.org/esab-filler-metal-recommendations-by-astm-steel-grade/a-c-a178/","source":"https://assets.esab.com/assetbank-esab/assetfile/22174.pdf","source_quote":"A178 A&C A Group 1, AA 7018/7018 Acclaim Group 1","verified_fields":["astm_spec","gmaw_group_products","gmaw_gtaw_filler","grade_class","mcaw_filler","mcaw_group_products","preheat_group","smaw_filler","smaw_group_products"],"derived_fields":["preheat_high_hydrogen","preheat_low_hydrogen"],"located_fields":["mcaw_filler"]},{"astm_spec":"A178","grade_class":"D","preheat_group":"A","smaw_filler":"AA 7018/7018 Acclaim","gmaw_gtaw_filler":"Group 1","mcaw_filler":"Group1","gmaw_group_products":"Spoolarc 29S, Spoolarc 82, Spoolarc 86, Spoolarc 87HP, Aristorod 12.50","mcaw_group_products":"Coreweld 70, Coreweld C-6, Coreweld C-6LF, Coreweld 77HS","preheat_low_hydrogen":"T < .75: 70, .75 < T < 1.5: 70, 1.5 < T < 2.5: 150, T > 2.5: 225","preheat_high_hydrogen":"T < .75: 175, .75 < T < 1.5: 225, 1.5 < T < 2.5: 275, T > 2.5: 300","id":"d-a178","url":"https://referencesource.org/esab-filler-metal-recommendations-by-astm-steel-grade/d-a178/","source":"https://assets.esab.com/assetbank-esab/assetfile/22174.pdf","source_quote":"A178 A&C A Group 1, AA 7018/7018 Acclaim Group 1 D A AA 7018/7018 Acclaim Group 1","verified_fields":["astm_spec","gmaw_group_products","gmaw_gtaw_filler","grade_class","mcaw_filler","mcaw_group_products","preheat_group","smaw_filler"],"derived_fields":["preheat_high_hydrogen","preheat_low_hydrogen"],"located_fields":["mcaw_filler"]},{"astm_spec":"A179","preheat_group":"A","smaw_filler":"Group 1, AA 7018/7018 Acclaim","gmaw_gtaw_filler":"Group 1","fcaw_gas_shielded_filler":"Group 1","mcaw_filler":"Group1","smaw_group_products":"SW 6010, , SW 10P, SW10P+, SW 6011, SW 6013, SW 7014","gmaw_group_products":"Spoolarc 29S, Spoolarc 82, Spoolarc 86, Spoolarc 87HP, Aristorod 12.50","fcaw_gas_shielded_group_1_products":"Dual Shield R-70 Ultra, Dual Shield 710X, Dual Shield 710 XM, Dual Shield 7100LC, Dual Shield 7100 Ultra, Dual Shield 70 Ultra Plus","mcaw_group_products":"Coreweld 70, Coreweld C-6, Coreweld C-6LF, Coreweld 77HS","preheat_low_hydrogen":"T < .75: 70, .75 < T < 1.5: 70, 1.5 < T < 2.5: 150, T > 2.5: 225","preheat_high_hydrogen":"T < .75: 175, .75 < T < 1.5: 225, 1.5 < T < 2.5: 275, T > 2.5: 300","id":"a179","url":"https://referencesource.org/esab-filler-metal-recommendations-by-astm-steel-grade/a179/","source":"https://assets.esab.com/assetbank-esab/assetfile/22174.pdf","source_quote":"A179 A Group 1, AA 7018/7018 Acclaim Group 1","verified_fields":["astm_spec","fcaw_gas_shielded_filler","fcaw_gas_shielded_group_1_products","gmaw_group_products","gmaw_gtaw_filler","mcaw_filler","mcaw_group_products","preheat_group","smaw_filler","smaw_group_products"],"derived_fields":["preheat_high_hydrogen","preheat_low_hydrogen"],"located_fields":["fcaw_gas_shielded_filler","mcaw_filler"]},{"astm_spec":"A181","grade_class":"60 & 70","preheat_group":"A","smaw_filler":"AA 7018/7018 Acclaim","gmaw_gtaw_filler":"Group 1","saw_filler":"429/SA 81, 10.71/SA 81","fcaw_gas_shielded_filler":"Group 1, Group 2, Group 3","fcaw_self_shielded_filler":"Group 2","mcaw_filler":"Group1","gmaw_group_products":"Spoolarc 29S, Spoolarc 82, Spoolarc 86, Spoolarc 87HP, Aristorod 12.50","fcaw_gas_shielded_group_1_products":"Dual Shield R-70 Ultra, Dual Shield 710X, Dual Shield 710 XM, Dual Shield 7100LC, Dual Shield 7100 Ultra, Dual Shield 70 Ultra Plus","fcaw_gas_shielded_group_2_products":"Dual Shield II 70 Ultra, Dual Shield II 71 Ultra, Dual Shield II 711X","fcaw_gas_shielded_group_3_products":"Dual Shield II 70T-12H4, Dual Shield T-5, Dual Shield T-75, Dual Shield II 712X, Dual Shield II 70-Ni1 H4","fcaw_self_shielded_group_products":"Coreshield 6, Coreshield 8, Coreshield 8 Ni1 H5","mcaw_group_products":"Coreweld 70, Coreweld C-6, Coreweld C-6LF, Coreweld 77HS","preheat_low_hydrogen":"T < .75: 70, .75 < T < 1.5: 70, 1.5 < T < 2.5: 150, T > 2.5: 225","preheat_high_hydrogen":"T < .75: 175, .75 < T < 1.5: 225, 1.5 < T < 2.5: 275, T > 2.5: 300","id":"60-70-a181","url":"https://referencesource.org/esab-filler-metal-recommendations-by-astm-steel-grade/60-70-a181/","source":"https://assets.esab.com/assetbank-esab/assetfile/22174.pdf","source_quote":"A181 60 & 70 A AA 7018/7018 Acclaim Group 1","verified_fields":["astm_spec","fcaw_gas_shielded_filler","fcaw_gas_shielded_group_1_products","fcaw_gas_shielded_group_2_products","fcaw_gas_shielded_group_3_products","fcaw_self_shielded_filler","fcaw_self_shielded_group_products","gmaw_group_products","gmaw_gtaw_filler","grade_class","mcaw_filler","mcaw_group_products","preheat_group","saw_filler","smaw_filler"],"derived_fields":["preheat_high_hydrogen","preheat_low_hydrogen"],"located_fields":["fcaw_gas_shielded_filler","fcaw_self_shielded_filler","mcaw_filler","saw_filler"]},{"astm_spec":"A182","grade_class":"F1","preheat_group":"B","smaw_filler":"AA 7018-Mo","gmaw_gtaw_filler":"SA 83","saw_filler":"10.62/Autrod 12.24","fcaw_gas_shielded_filler":"DS 7000-A1","mcaw_filler":"CW 80D2","preheat_low_hydrogen":"T < .75: 70, .75 < T < 1.5: 125, 1.5 < T < 2.5: 200, T > 2.5: 300","preheat_high_hydrogen":"T < .75: 175, .75 < T < 1.5: 225, 1.5 < T < 2.5: 275, T > 2.5: 300","id":"f1-a182","url":"https://referencesource.org/esab-filler-metal-recommendations-by-astm-steel-grade/f1-a182/","source":"https://assets.esab.com/assetbank-esab/assetfile/22174.pdf","source_quote":"A182 F1 B AA 7018-Mo SA 83","verified_fields":["astm_spec","fcaw_gas_shielded_filler","gmaw_gtaw_filler","grade_class","mcaw_filler","preheat_group","saw_filler","smaw_filler"],"derived_fields":["preheat_high_hydrogen","preheat_low_hydrogen"],"located_fields":["fcaw_gas_shielded_filler","mcaw_filler","saw_filler"]},{"astm_spec":"A182","grade_class":"F2, F11, F12","preheat_group":"C","smaw_filler":"AA 8018-CM,/7018-B2L","gmaw_gtaw_filler":"ER80S-B2","saw_filler":"10.62/SA U515","fcaw_gas_shielded_filler":"DS 8000-B2/8000-B2L","preheat_low_hydrogen":"T < .75: 200, .75 < T < 1.5: 300, 1.5 < T < 2.5: 300, T > 2.5: 350","preheat_high_hydrogen":"T < .75: NR, .75 < T < 1.5: NR, 1.5 < T < 2.5: NR, T > 2.5: NR","id":"f2-f11-f12-a182","url":"https://referencesource.org/esab-filler-metal-recommendations-by-astm-steel-grade/f2-f11-f12-a182/","source":"https://assets.esab.com/assetbank-esab/assetfile/22174.pdf","source_quote":"A182 F1 B AA 7018-Mo SA 83 F2, F11, F12 C AA 8018-CM,/7018-B2L ER80S-B2","verified_fields":["astm_spec","fcaw_gas_shielded_filler","gmaw_gtaw_filler","grade_class","preheat_group","saw_filler","smaw_filler"],"derived_fields":["preheat_high_hydrogen","preheat_low_hydrogen"],"located_fields":["fcaw_gas_shielded_filler","saw_filler"]},{"astm_spec":"A182","grade_class":"F5, F5a, F21","preheat_group":"C","smaw_filler":"AA 8018-B6/8018-B6L","gmaw_gtaw_filler":"ER80S-B6","fcaw_gas_shielded_filler":"DS B6","preheat_low_hydrogen":"T < .75: 200, .75 < T < 1.5: 300, 1.5 < T < 2.5: 300, T > 2.5: 350","preheat_high_hydrogen":"T < .75: NR, .75 < T < 1.5: NR, 1.5 < T < 2.5: NR, T > 2.5: NR","id":"f5-f5a-f21-a182","url":"https://referencesource.org/esab-filler-metal-recommendations-by-astm-steel-grade/f5-f5a-f21-a182/","source":"https://assets.esab.com/assetbank-esab/assetfile/22174.pdf","source_quote":"A182 F1 B AA 7018-Mo SA 83 F2, F11, F12 C AA 8018-CM,/7018-B2L ER80S-B2 F5, F5a, F21 C AA 8018-B6/8018-B6L ER80S-B6","verified_fields":["astm_spec","fcaw_gas_shielded_filler","gmaw_gtaw_filler","grade_class","preheat_group","smaw_filler"],"derived_fields":["preheat_high_hydrogen","preheat_low_hydrogen"],"located_fields":["fcaw_gas_shielded_filler"]},{"astm_spec":"A182","grade_class":"F6a Classes 1 & 2","preheat_group":"D","smaw_filler":"AR 309/309H","mcaw_filler":"AR MC309L/MC309LSi","preheat_low_hydrogen":"T < .75: 300, .75 < T < 1.5: 400, 1.5 < T < 2.5: 400, T > 2.5: 500","preheat_high_hydrogen":"T < .75: NR, .75 < T < 1.5: NR, 1.5 < T < 2.5: NR, T > 2.5: NR","id":"f6a-classes-1-2-a182","url":"https://referencesource.org/esab-filler-metal-recommendations-by-astm-steel-grade/f6a-classes-1-2-a182/","source":"https://assets.esab.com/assetbank-esab/assetfile/22174.pdf","source_quote":"A182 F1 B AA 7018-Mo SA 83 F2, F11, F12 C AA 8018-CM,/7018-B2L ER80S-B2 F5, F5a, F21 C AA 8018-B6/8018-B6L ER80S-B6 F6a Classes 1 & 2 D AR 309/309H","verified_fields":["astm_spec","grade_class","mcaw_filler","preheat_group","smaw_filler"],"derived_fields":["preheat_high_hydrogen","preheat_low_hydrogen"],"located_fields":["mcaw_filler"]},{"astm_spec":"A182","grade_class":"F9","preheat_group":"D","smaw_filler":"AA 8018-B8","preheat_low_hydrogen":"T < .75: 300, .75 < T < 1.5: 400, 1.5 < T < 2.5: 400, T > 2.5: 500","preheat_high_hydrogen":"T < .75: NR, .75 < T < 1.5: NR, 1.5 < T < 2.5: NR, T > 2.5: NR","id":"f9-a182","url":"https://referencesource.org/esab-filler-metal-recommendations-by-astm-steel-grade/f9-a182/","source":"https://assets.esab.com/assetbank-esab/assetfile/22174.pdf","source_quote":"A182 F1 B AA 7018-Mo SA 83 F2, F11, F12 C AA 8018-CM,/7018-B2L ER80S-B2 F5, F5a, F21 C AA 8018-B6/8018-B6L ER80S-B6 F6a Classes 1 & 2 D AR 309/309H F9 D AA 8018-B8","verified_fields":["astm_spec","grade_class","preheat_group","smaw_filler"],"derived_fields":["preheat_high_hydrogen","preheat_low_hydrogen"]},{"astm_spec":"A182","grade_class":"F22","preheat_group":"C","smaw_filler":"AA 9018-CM,/8018-B3L","gmaw_gtaw_filler":"ER90S-B3","saw_filler":"10.62/Autrod 13.20SC","fcaw_gas_shielded_filler":"DS 9000-B3/9000-B2L","mcaw_filler":"CW 90B3","preheat_low_hydrogen":"T < .75: 200, .75 < T < 1.5: 300, 1.5 < T < 2.5: 300, T > 2.5: 350","preheat_high_hydrogen":"T < .75: NR, .75 < T < 1.5: NR, 1.5 < T < 2.5: NR, T > 2.5: NR","id":"f22-a182","url":"https://referencesource.org/esab-filler-metal-recommendations-by-astm-steel-grade/f22-a182/","source":"https://assets.esab.com/assetbank-esab/assetfile/22174.pdf","source_quote":"A182 F1 B AA 7018-Mo SA 83 F2, F11, F12 C AA 8018-CM,/7018-B2L ER80S-B2 F5, F5a, F21 C AA 8018-B6/8018-B6L ER80S-B6 F6a Classes 1 & 2 D AR 309/309H F9 D AA 8018-B8 F91 D AA 9018-B9 ER90S-B9 F22 C AA 9018-CM,/8018-B3L ER90S-B3","verified_fields":["astm_spec","fcaw_gas_shielded_filler","gmaw_gtaw_filler","grade_class","mcaw_filler","preheat_group","saw_filler","smaw_filler"],"derived_fields":["preheat_high_hydrogen","preheat_low_hydrogen"],"located_fields":["fcaw_gas_shielded_filler","mcaw_filler","saw_filler"]},{"astm_spec":"A182","grade_class":"F44, F47, F48, F58","smaw_filler":"OK NiCrMo-3","gmaw_gtaw_filler":"Autrod/Tigrod NiCrMo-3","saw_filler":"10.90/Autrod NiCrMo-3","id":"f44-f47-f48-f58-a182","url":"https://referencesource.org/esab-filler-metal-recommendations-by-astm-steel-grade/f44-f47-f48-f58-a182/","source":"https://assets.esab.com/assetbank-esab/assetfile/22174.pdf","source_quote":"A182 F1 B AA 7018-Mo SA 83 F2, F11, F12 C AA 8018-CM,/7018-B2L ER80S-B2 F5, F5a, F21 C AA 8018-B6/8018-B6L ER80S-B6 F6a Classes 1 & 2 D AR 309/309H F9 D AA 8018-B8 F91 D AA 9018-B9 ER90S-B9 F22 C AA 9018-CM,/8018-B3L ER90S-B3 F304H, F304N AR 308/308H, OK 61.25 Autrod/Tigrod 308H F304, F304L, F304LN AR 308L Autrod/Tigrod 308L/308LSi F309H AR 309/309H F310, 310H OK 67.13 Autrod/Tigrod 310 F316, F316H, F316N AR 316/316H Autrod/Tigrod 316L/316LSi F316L, F316LN AR 316L Autrod/Tigrod 316L/316LSi F317L F321, F321H OK 61.81/61.85 Autrod/Tigrod 347/347Si F347, F347H, OK 61.81/61.85 Autrod/Tigrod 347/347Si F348, F348H OK 61.81/61.85 Autrod/Tigrod 347/347Si F44, F47, F48, F58 OK NiCrMo-3 Autrod/Tigrod NiCrMo-3","verified_fields":["astm_spec","gmaw_gtaw_filler","grade_class","saw_filler","smaw_filler"],"located_fields":["saw_filler"]},{"astm_spec":"A182","grade_class":"F51, F60","smaw_filler":"OK 67.55/67.53/67.50","gmaw_gtaw_filler":"Autrod/Tigrod 2209","saw_filler":"10.93/Autrod 2209","fcaw_gas_shielded_filler":"SB 2209","id":"f51-f60-a182","url":"https://referencesource.org/esab-filler-metal-recommendations-by-astm-steel-grade/f51-f60-a182/","source":"https://assets.esab.com/assetbank-esab/assetfile/22174.pdf","source_quote":"A182 F1 B AA 7018-Mo SA 83 F2, F11, F12 C AA 8018-CM,/7018-B2L ER80S-B2 F5, F5a, F21 C AA 8018-B6/8018-B6L ER80S-B6 F6a Classes 1 & 2 D AR 309/309H F9 D AA 8018-B8 F91 D AA 9018-B9 ER90S-B9 F22 C AA 9018-CM,/8018-B3L ER90S-B3 F304H, F304N AR 308/308H, OK 61.25 Autrod/Tigrod 308H F304, F304L, F304LN AR 308L Autrod/Tigrod 308L/308LSi F309H AR 309/309H F310, 310H OK 67.13 Autrod/Tigrod 310 F316, F316H, F316N AR 316/316H Autrod/Tigrod 316L/316LSi F316L, F316LN AR 316L Autrod/Tigrod 316L/316LSi F317L F321, F321H OK 61.81/61.85 Autrod/Tigrod 347/347Si F347, F347H, OK 61.81/61.85 Autrod/Tigrod 347/347Si F348, F348H OK 61.81/61.85 Autrod/Tigrod 347/347Si F44, F47, F48, F58 OK NiCrMo-3 Autrod/Tigrod NiCrMo-3 F51, F60 OK 67.55/67.53/67.50 Autrod/Tigrod 2209","verified_fields":["astm_spec","fcaw_gas_shielded_filler","gmaw_gtaw_filler","grade_class","saw_filler","smaw_filler"],"located_fields":["fcaw_gas_shielded_filler","saw_filler"]},{"astm_spec":"A182","grade_class":"F53","smaw_filler":"OK 68.53","gmaw_gtaw_filler":"Autrod/Tigrod 2509","saw_filler":"10.93/Autrod 2509","fcaw_gas_shielded_filler":"SB 2509","id":"f53-a182","url":"https://referencesource.org/esab-filler-metal-recommendations-by-astm-steel-grade/f53-a182/","source":"https://assets.esab.com/assetbank-esab/assetfile/22174.pdf","source_quote":"A182 F1 B AA 7018-Mo SA 83 F2, F11, F12 C AA 8018-CM,/7018-B2L ER80S-B2 F5, F5a, F21 C AA 8018-B6/8018-B6L ER80S-B6 F6a Classes 1 & 2 D AR 309/309H F9 D AA 8018-B8 F91 D AA 9018-B9 ER90S-B9 F22 C AA 9018-CM,/8018-B3L ER90S-B3 F304H, F304N AR 308/308H, OK 61.25 Autrod/Tigrod 308H F304, F304L, F304LN AR 308L Autrod/Tigrod 308L/308LSi F309H AR 309/309H F310, 310H OK 67.13 Autrod/Tigrod 310 F316, F316H, F316N AR 316/316H Autrod/Tigrod 316L/316LSi F316L, F316LN AR 316L Autrod/Tigrod 316L/316LSi F317L F321, F321H OK 61.81/61.85 Autrod/Tigrod 347/347Si F347, F347H, OK 61.81/61.85 Autrod/Tigrod 347/347Si F348, F348H OK 61.81/61.85 Autrod/Tigrod 347/347Si F44, F47, F48, F58 OK NiCrMo-3 Autrod/Tigrod NiCrMo-3 F51, F60 OK 67.55/67.53/67.50 Autrod/Tigrod 2209 F53 OK 68.53 Autrod/Tigrod 2509","verified_fields":["astm_spec","fcaw_gas_shielded_filler","gmaw_gtaw_filler","grade_class","saw_filler","smaw_filler"],"located_fields":["fcaw_gas_shielded_filler","saw_filler"]},{"astm_spec":"A182","grade_class":"F91","preheat_group":"D","smaw_filler":"AA 9018-B9","gmaw_gtaw_filler":"ER90S-B9","fcaw_gas_shielded_filler":"DS B9","preheat_low_hydrogen":"T < .75: 300, .75 < T < 1.5: 400, 1.5 < T < 2.5: 400, T > 2.5: 500","preheat_high_hydrogen":"T < .75: NR, .75 < T < 1.5: NR, 1.5 < T < 2.5: NR, T > 2.5: NR","id":"f91-a182","url":"https://referencesource.org/esab-filler-metal-recommendations-by-astm-steel-grade/f91-a182/","source":"https://assets.esab.com/assetbank-esab/assetfile/22174.pdf","source_quote":"A182 F1 B AA 7018-Mo SA 83 F2, F11, F12 C AA 8018-CM,/7018-B2L ER80S-B2 F5, F5a, F21 C AA 8018-B6/8018-B6L ER80S-B6 F6a Classes 1 & 2 D AR 309/309H F9 D AA 8018-B8 F91 D AA 9018-B9 ER90S-B9","verified_fields":["astm_spec","fcaw_gas_shielded_filler","gmaw_gtaw_filler","grade_class","preheat_group","smaw_filler"],"derived_fields":["preheat_high_hydrogen","preheat_low_hydrogen"],"located_fields":["fcaw_gas_shielded_filler"]},{"astm_spec":"A182","grade_class":"F304, F304L, F304LN","smaw_filler":"AR 308L","gmaw_gtaw_filler":"Autrod/Tigrod 308L/308LSi","saw_filler":"10.93/Autrod 308L","fcaw_gas_shielded_filler":"SB 308L","fcaw_self_shielded_filler":"CB 308L","mcaw_filler":"AR MC308L","id":"f304-f304l-f304ln-a182","url":"https://referencesource.org/esab-filler-metal-recommendations-by-astm-steel-grade/f304-f304l-f304ln-a182/","source":"https://assets.esab.com/assetbank-esab/assetfile/22174.pdf","source_quote":"A182 F1 B AA 7018-Mo SA 83 F2, F11, F12 C AA 8018-CM,/7018-B2L ER80S-B2 F5, F5a, F21 C AA 8018-B6/8018-B6L ER80S-B6 F6a Classes 1 & 2 D AR 309/309H F9 D AA 8018-B8 F91 D AA 9018-B9 ER90S-B9 F22 C AA 9018-CM,/8018-B3L ER90S-B3 F304H, F304N AR 308/308H, OK 61.25 Autrod/Tigrod 308H F304, F304L, F304LN AR 308L Autrod/Tigrod 308L/308LSi","verified_fields":["astm_spec","fcaw_gas_shielded_filler","fcaw_self_shielded_filler","gmaw_gtaw_filler","grade_class","mcaw_filler","saw_filler","smaw_filler"],"located_fields":["fcaw_gas_shielded_filler","fcaw_self_shielded_filler","mcaw_filler","saw_filler"]},{"astm_spec":"A182","grade_class":"F304H, F304N","smaw_filler":"AR 308/308H, OK 61.25","gmaw_gtaw_filler":"Autrod/Tigrod 308H","saw_filler":"10.93/Autrod 308H","id":"f304h-f304n-a182","url":"https://referencesource.org/esab-filler-metal-recommendations-by-astm-steel-grade/f304h-f304n-a182/","source":"https://assets.esab.com/assetbank-esab/assetfile/22174.pdf","source_quote":"A182 F1 B AA 7018-Mo SA 83 F2, F11, F12 C AA 8018-CM,/7018-B2L ER80S-B2 F5, F5a, F21 C AA 8018-B6/8018-B6L ER80S-B6 F6a Classes 1 & 2 D AR 309/309H F9 D AA 8018-B8 F91 D AA 9018-B9 ER90S-B9 F22 C AA 9018-CM,/8018-B3L ER90S-B3 F304H, F304N AR 308/308H, OK 61.25 Autrod/Tigrod 308H","verified_fields":["astm_spec","gmaw_gtaw_filler","grade_class","saw_filler","smaw_filler"],"located_fields":["saw_filler"]},{"astm_spec":"A182","grade_class":"F309H","smaw_filler":"AR 309/309H","id":"f309h-a182","url":"https://referencesource.org/esab-filler-metal-recommendations-by-astm-steel-grade/f309h-a182/","source":"https://assets.esab.com/assetbank-esab/assetfile/22174.pdf","source_quote":"A182 F1 B AA 7018-Mo SA 83 F2, F11, F12 C AA 8018-CM,/7018-B2L ER80S-B2 F5, F5a, F21 C AA 8018-B6/8018-B6L ER80S-B6 F6a Classes 1 & 2 D AR 309/309H F9 D AA 8018-B8 F91 D AA 9018-B9 ER90S-B9 F22 C AA 9018-CM,/8018-B3L ER90S-B3 F304H, F304N AR 308/308H, OK 61.25 Autrod/Tigrod 308H F304, F304L, F304LN AR 308L Autrod/Tigrod 308L/308LSi F309H AR 309/309H","verified_fields":["astm_spec","grade_class","smaw_filler"]},{"astm_spec":"A182","grade_class":"F310, 310H","smaw_filler":"OK 67.13","gmaw_gtaw_filler":"Autrod/Tigrod 310","saw_filler":"10.93/Autrod 310","id":"f310-310h-a182","url":"https://referencesource.org/esab-filler-metal-recommendations-by-astm-steel-grade/f310-310h-a182/","source":"https://assets.esab.com/assetbank-esab/assetfile/22174.pdf","source_quote":"A182 F1 B AA 7018-Mo SA 83 F2, F11, F12 C AA 8018-CM,/7018-B2L ER80S-B2 F5, F5a, F21 C AA 8018-B6/8018-B6L ER80S-B6 F6a Classes 1 & 2 D AR 309/309H F9 D AA 8018-B8 F91 D AA 9018-B9 ER90S-B9 F22 C AA 9018-CM,/8018-B3L ER90S-B3 F304H, F304N AR 308/308H, OK 61.25 Autrod/Tigrod 308H F304, F304L, F304LN AR 308L Autrod/Tigrod 308L/308LSi F309H AR 309/309H F310, 310H OK 67.13 Autrod/Tigrod 310","verified_fields":["astm_spec","gmaw_gtaw_filler","grade_class","saw_filler","smaw_filler"],"located_fields":["saw_filler"]},{"astm_spec":"A182","grade_class":"F316, F316H, F316N","smaw_filler":"AR 316/316H","gmaw_gtaw_filler":"Autrod/Tigrod 316L/316LSi","saw_filler":"10.93/Autrod 316L","fcaw_gas_shielded_filler":"SB 316L","fcaw_self_shielded_filler":"CB 316L","mcaw_filler":"AR MC316L","id":"f316-f316h-f316n-a182","url":"https://referencesource.org/esab-filler-metal-recommendations-by-astm-steel-grade/f316-f316h-f316n-a182/","source":"https://assets.esab.com/assetbank-esab/assetfile/22174.pdf","source_quote":"A182 F1 B AA 7018-Mo SA 83 F2, F11, F12 C AA 8018-CM,/7018-B2L ER80S-B2 F5, F5a, F21 C AA 8018-B6/8018-B6L ER80S-B6 F6a Classes 1 & 2 D AR 309/309H F9 D AA 8018-B8 F91 D AA 9018-B9 ER90S-B9 F22 C AA 9018-CM,/8018-B3L ER90S-B3 F304H, F304N AR 308/308H, OK 61.25 Autrod/Tigrod 308H F304, F304L, F304LN AR 308L Autrod/Tigrod 308L/308LSi F309H AR 309/309H F310, 310H OK 67.13 Autrod/Tigrod 310 F316, F316H, F316N AR 316/316H Autrod/Tigrod 316L/316LSi","verified_fields":["astm_spec","fcaw_gas_shielded_filler","fcaw_self_shielded_filler","gmaw_gtaw_filler","grade_class","mcaw_filler","saw_filler","smaw_filler"],"located_fields":["fcaw_gas_shielded_filler","fcaw_self_shielded_filler","mcaw_filler","saw_filler"]},{"astm_spec":"A182","grade_class":"F316L, F316LN","smaw_filler":"AR 316L","gmaw_gtaw_filler":"Autrod/Tigrod 316L/316LSi","saw_filler":"10.93/Autrod 316L","fcaw_gas_shielded_filler":"SB 316L","fcaw_self_shielded_filler":"CB 316L","mcaw_filler":"AR MC316L","id":"f316l-f316ln-a182","url":"https://referencesource.org/esab-filler-metal-recommendations-by-astm-steel-grade/f316l-f316ln-a182/","source":"https://assets.esab.com/assetbank-esab/assetfile/22174.pdf","source_quote":"A182 F1 B AA 7018-Mo SA 83 F2, F11, F12 C AA 8018-CM,/7018-B2L ER80S-B2 F5, F5a, F21 C AA 8018-B6/8018-B6L ER80S-B6 F6a Classes 1 & 2 D AR 309/309H F9 D AA 8018-B8 F91 D AA 9018-B9 ER90S-B9 F22 C AA 9018-CM,/8018-B3L ER90S-B3 F304H, F304N AR 308/308H, OK 61.25 Autrod/Tigrod 308H F304, F304L, F304LN AR 308L Autrod/Tigrod 308L/308LSi F309H AR 309/309H F310, 310H OK 67.13 Autrod/Tigrod 310 F316, F316H, F316N AR 316/316H Autrod/Tigrod 316L/316LSi F316L, F316LN AR 316L Autrod/Tigrod 316L/316LSi","verified_fields":["astm_spec","fcaw_gas_shielded_filler","fcaw_self_shielded_filler","gmaw_gtaw_filler","grade_class","mcaw_filler","saw_filler","smaw_filler"],"located_fields":["fcaw_gas_shielded_filler","fcaw_self_shielded_filler","mcaw_filler","saw_filler"]},{"astm_spec":"A182","grade_class":"F321, F321H","smaw_filler":"OK 61.81/61.85","gmaw_gtaw_filler":"Autrod/Tigrod 347/347Si","saw_filler":"10.93/Autrod 347","fcaw_gas_shielded_filler":"SB 347","id":"f321-f321h-a182","url":"https://referencesource.org/esab-filler-metal-recommendations-by-astm-steel-grade/f321-f321h-a182/","source":"https://assets.esab.com/assetbank-esab/assetfile/22174.pdf","source_quote":"A182 F1 B AA 7018-Mo SA 83 F2, F11, F12 C AA 8018-CM,/7018-B2L ER80S-B2 F5, F5a, F21 C AA 8018-B6/8018-B6L ER80S-B6 F6a Classes 1 & 2 D AR 309/309H F9 D AA 8018-B8 F91 D AA 9018-B9 ER90S-B9 F22 C AA 9018-CM,/8018-B3L ER90S-B3 F304H, F304N AR 308/308H, OK 61.25 Autrod/Tigrod 308H F304, F304L, F304LN AR 308L Autrod/Tigrod 308L/308LSi F309H AR 309/309H F310, 310H OK 67.13 Autrod/Tigrod 310 F316, F316H, F316N AR 316/316H Autrod/Tigrod 316L/316LSi F316L, F316LN AR 316L Autrod/Tigrod 316L/316LSi F317L F321, F321H OK 61.81/61.85 Autrod/Tigrod 347/347Si","verified_fields":["astm_spec","fcaw_gas_shielded_filler","gmaw_gtaw_filler","grade_class","saw_filler","smaw_filler"],"located_fields":["fcaw_gas_shielded_filler","saw_filler"]},{"astm_spec":"A182","grade_class":"F347, F347H,","smaw_filler":"OK 61.81/61.85","gmaw_gtaw_filler":"Autrod/Tigrod 347/347Si","saw_filler":"10.93/Autrod 347","fcaw_gas_shielded_filler":"SB 347","id":"f347-f347h-a182","url":"https://referencesource.org/esab-filler-metal-recommendations-by-astm-steel-grade/f347-f347h-a182/","source":"https://assets.esab.com/assetbank-esab/assetfile/22174.pdf","source_quote":"A182 F1 B AA 7018-Mo SA 83 F2, F11, F12 C AA 8018-CM,/7018-B2L ER80S-B2 F5, F5a, F21 C AA 8018-B6/8018-B6L ER80S-B6 F6a Classes 1 & 2 D AR 309/309H F9 D AA 8018-B8 F91 D AA 9018-B9 ER90S-B9 F22 C AA 9018-CM,/8018-B3L ER90S-B3 F304H, F304N AR 308/308H, OK 61.25 Autrod/Tigrod 308H F304, F304L, F304LN AR 308L Autrod/Tigrod 308L/308LSi F309H AR 309/309H F310, 310H OK 67.13 Autrod/Tigrod 310 F316, F316H, F316N AR 316/316H Autrod/Tigrod 316L/316LSi F316L, F316LN AR 316L Autrod/Tigrod 316L/316LSi F317L F321, F321H OK 61.81/61.85 Autrod/Tigrod 347/347Si F347, F347H, OK 61.81/61.85 Autrod/Tigrod 347/347Si","verified_fields":["astm_spec","fcaw_gas_shielded_filler","gmaw_gtaw_filler","grade_class","saw_filler","smaw_filler"],"located_fields":["fcaw_gas_shielded_filler","saw_filler"]},{"astm_spec":"A182","grade_class":"F348, F348H","smaw_filler":"OK 61.81/61.85","gmaw_gtaw_filler":"Autrod/Tigrod 347/347Si","saw_filler":"10.93/Autrod 347","fcaw_gas_shielded_filler":"SB 347","id":"f348-f348h-a182","url":"https://referencesource.org/esab-filler-metal-recommendations-by-astm-steel-grade/f348-f348h-a182/","source":"https://assets.esab.com/assetbank-esab/assetfile/22174.pdf","source_quote":"A182 F1 B AA 7018-Mo SA 83 F2, F11, F12 C AA 8018-CM,/7018-B2L ER80S-B2 F5, F5a, F21 C AA 8018-B6/8018-B6L ER80S-B6 F6a Classes 1 & 2 D AR 309/309H F9 D AA 8018-B8 F91 D AA 9018-B9 ER90S-B9 F22 C AA 9018-CM,/8018-B3L ER90S-B3 F304H, F304N AR 308/308H, OK 61.25 Autrod/Tigrod 308H F304, F304L, F304LN AR 308L Autrod/Tigrod 308L/308LSi F309H AR 309/309H F310, 310H OK 67.13 Autrod/Tigrod 310 F316, F316H, F316N AR 316/316H Autrod/Tigrod 316L/316LSi F316L, F316LN AR 316L Autrod/Tigrod 316L/316LSi F317L F321, F321H OK 61.81/61.85 Autrod/Tigrod 347/347Si F347, F347H, OK 61.81/61.85 Autrod/Tigrod 347/347Si F348, F348H OK 61.81/61.85 Autrod/Tigrod 347/347Si","verified_fields":["astm_spec","fcaw_gas_shielded_filler","gmaw_gtaw_filler","grade_class","saw_filler","smaw_filler"],"located_fields":["fcaw_gas_shielded_filler","saw_filler"]},{"astm_spec":"A192","preheat_group":"A","smaw_filler":"SW 10P/10P Plus, AA 7018/7018 Acclaim","gmaw_gtaw_filler":"Group 1","fcaw_gas_shielded_filler":"Group 1","mcaw_filler":"Group 1","gmaw_group_products":"Spoolarc 29S, Spoolarc 82, Spoolarc 86, Spoolarc 87HP, Aristorod 12.50","fcaw_gas_shielded_group_1_products":"Dual Shield R-70 Ultra, Dual Shield 710X, Dual Shield 710 XM, Dual Shield 7100LC, Dual Shield 7100 Ultra, Dual Shield 70 Ultra Plus","mcaw_group_products":"Coreweld 70, Coreweld C-6, Coreweld C-6LF, Coreweld 77HS","preheat_low_hydrogen":"T < .75: 70, .75 < T < 1.5: 70, 1.5 < T < 2.5: 150, T > 2.5: 225","preheat_high_hydrogen":"T < .75: 175, .75 < T < 1.5: 225, 1.5 < T < 2.5: 275, T > 2.5: 300","id":"a192","url":"https://referencesource.org/esab-filler-metal-recommendations-by-astm-steel-grade/a192/","source":"https://assets.esab.com/assetbank-esab/assetfile/22174.pdf","source_quote":"A192 A SW 10P/10P Plus, AA 7018/7018 Acclaim Group 1","verified_fields":["astm_spec","fcaw_gas_shielded_filler","fcaw_gas_shielded_group_1_products","gmaw_group_products","gmaw_gtaw_filler","mcaw_filler","mcaw_group_products","preheat_group","smaw_filler"],"derived_fields":["preheat_high_hydrogen","preheat_low_hydrogen"],"located_fields":["fcaw_gas_shielded_filler","mcaw_filler"]},{"astm_spec":"A202","grade_class":"A","preheat_group":"B","smaw_filler":"AA 7018-Mo","gmaw_gtaw_filler":"SA 83","saw_filler":"429/Autrod 12.24, 10.62/Autrod 12.24","fcaw_gas_shielded_filler":"DS 7000-A1","mcaw_filler":"CW 80D2","preheat_low_hydrogen":"T < .75: 70, .75 < T < 1.5: 125, 1.5 < T < 2.5: 200, T > 2.5: 300","preheat_high_hydrogen":"T < .75: 175, .75 < T < 1.5: 225, 1.5 < T < 2.5: 275, T > 2.5: 300","id":"a-a202","url":"https://referencesource.org/esab-filler-metal-recommendations-by-astm-steel-grade/a-a202/","source":"https://assets.esab.com/assetbank-esab/assetfile/22174.pdf","source_quote":"A202 A B AA 7018-Mo SA 83","verified_fields":["astm_spec","fcaw_gas_shielded_filler","gmaw_gtaw_filler","grade_class","mcaw_filler","preheat_group","saw_filler","smaw_filler"],"derived_fields":["preheat_high_hydrogen","preheat_low_hydrogen"],"located_fields":["fcaw_gas_shielded_filler","mcaw_filler","saw_filler"]},{"astm_spec":"A202","grade_class":"B","preheat_group":"B","smaw_filler":"AA 9018","gmaw_gtaw_filler":"SA 83/95","fcaw_gas_shielded_filler":"DS 150","mcaw_filler":"CW 80D2","preheat_low_hydrogen":"T < .75: 70, .75 < T < 1.5: 125, 1.5 < T < 2.5: 200, T > 2.5: 300","preheat_high_hydrogen":"T < .75: 175, .75 < T < 1.5: 225, 1.5 < T < 2.5: 275, T > 2.5: 300","id":"b-a202","url":"https://referencesource.org/esab-filler-metal-recommendations-by-astm-steel-grade/b-a202/","source":"https://assets.esab.com/assetbank-esab/assetfile/22174.pdf","source_quote":"A202 A B AA 7018-Mo SA 83 B B AA 9018 SA 83/95","verified_fields":["astm_spec","fcaw_gas_shielded_filler","gmaw_gtaw_filler","grade_class","mcaw_filler","preheat_group","smaw_filler"],"derived_fields":["preheat_high_hydrogen","preheat_low_hydrogen"],"located_fields":["fcaw_gas_shielded_filler","mcaw_filler"]},{"astm_spec":"A203","grade_class":"A, B","preheat_group":"B","smaw_filler":"AA 8018-C1","gmaw_gtaw_filler":"OK 13.28","fcaw_gas_shielded_filler":"DS 85-C1/8000 Ni2","preheat_low_hydrogen":"T < .75: 70, .75 < T < 1.5: 125, 1.5 < T < 2.5: 200, T > 2.5: 300","preheat_high_hydrogen":"T < .75: 175, .75 < T < 1.5: 225, 1.5 < T < 2.5: 275, T > 2.5: 300","id":"a-b-a203","url":"https://referencesource.org/esab-filler-metal-recommendations-by-astm-steel-grade/a-b-a203/","source":"https://assets.esab.com/assetbank-esab/assetfile/22174.pdf","source_quote":"A203 A, B B AA 8018-C1 OK 13.28","verified_fields":["astm_spec","fcaw_gas_shielded_filler","gmaw_gtaw_filler","grade_class","preheat_group","smaw_filler"],"derived_fields":["preheat_high_hydrogen","preheat_low_hydrogen"],"located_fields":["fcaw_gas_shielded_filler"]},{"astm_spec":"A203","grade_class":"D, E, F","preheat_group":"B","smaw_filler":"AA 8018-N","fcaw_gas_shielded_filler":"DS 9000-C1","preheat_low_hydrogen":"T < .75: 70, .75 < T < 1.5: 125, 1.5 < T < 2.5: 200, T > 2.5: 300","preheat_high_hydrogen":"T < .75: 175, .75 < T < 1.5: 225, 1.5 < T < 2.5: 275, T > 2.5: 300","id":"d-e-f-a203","url":"https://referencesource.org/esab-filler-metal-recommendations-by-astm-steel-grade/d-e-f-a203/","source":"https://assets.esab.com/assetbank-esab/assetfile/22174.pdf","source_quote":"A203 A, B B AA 8018-C1 OK 13.28 D, E, F B AA 8018-N","verified_fields":["astm_spec","fcaw_gas_shielded_filler","grade_class","preheat_group","smaw_filler"],"derived_fields":["preheat_high_hydrogen","preheat_low_hydrogen"],"located_fields":["fcaw_gas_shielded_filler"]},{"astm_spec":"A204","grade_class":"A, B","preheat_group":"B","smaw_filler":"AA 7018-Mo","gmaw_gtaw_filler":"SA 83","saw_filler":"429/Autrod 12.24, 10.62/Autrod 12.24","fcaw_gas_shielded_filler":"DS 7000-A1","mcaw_filler":"CW 80D2","preheat_low_hydrogen":"T < .75: 70, .75 < T < 1.5: 125, 1.5 < T < 2.5: 200, T > 2.5: 300","preheat_high_hydrogen":"T < .75: 175, .75 < T < 1.5: 225, 1.5 < T < 2.5: 275, T > 2.5: 300","id":"a-b-a204","url":"https://referencesource.org/esab-filler-metal-recommendations-by-astm-steel-grade/a-b-a204/","source":"https://assets.esab.com/assetbank-esab/assetfile/22174.pdf","source_quote":"A204 A, B B AA 7018-Mo SA 83","verified_fields":["astm_spec","fcaw_gas_shielded_filler","gmaw_gtaw_filler","grade_class","mcaw_filler","preheat_group","saw_filler","smaw_filler"],"derived_fields":["preheat_high_hydrogen","preheat_low_hydrogen"],"located_fields":["fcaw_gas_shielded_filler","mcaw_filler","saw_filler"]},{"astm_spec":"A204","grade_class":"C","preheat_group":"B","smaw_filler":"AA 8018-NM","gmaw_gtaw_filler":"SA 83","saw_filler":"429/Autrod 12.24, 10.62/Autrod 12.24","fcaw_gas_shielded_filler":"DS II 4130SR","mcaw_filler":"CW 80D2","preheat_low_hydrogen":"T < .75: 70, .75 < T < 1.5: 125, 1.5 < T < 2.5: 200, T > 2.5: 300","preheat_high_hydrogen":"T < .75: 175, .75 < T < 1.5: 225, 1.5 < T < 2.5: 275, T > 2.5: 300","id":"c-a204","url":"https://referencesource.org/esab-filler-metal-recommendations-by-astm-steel-grade/c-a204/","source":"https://assets.esab.com/assetbank-esab/assetfile/22174.pdf","source_quote":"A204 A, B B AA 7018-Mo SA 83 C B AA 8018-NM SA 83","verified_fields":["astm_spec","fcaw_gas_shielded_filler","gmaw_gtaw_filler","grade_class","mcaw_filler","preheat_group","saw_filler","smaw_filler"],"derived_fields":["preheat_high_hydrogen","preheat_low_hydrogen"],"located_fields":["fcaw_gas_shielded_filler","mcaw_filler","saw_filler"]},{"astm_spec":"A209","grade_class":"All","preheat_group":"B","smaw_filler":"AA 7018-Mo","gmaw_gtaw_filler":"SA 83","fcaw_gas_shielded_filler":"DS 7000-A1","mcaw_filler":"CW 80D2","preheat_low_hydrogen":"T < .75: 70, .75 < T < 1.5: 125, 1.5 < T < 2.5: 200, T > 2.5: 300","preheat_high_hydrogen":"T < .75: 175, .75 < T < 1.5: 225, 1.5 < T < 2.5: 275, T > 2.5: 300","id":"all-a209","url":"https://referencesource.org/esab-filler-metal-recommendations-by-astm-steel-grade/all-a209/","source":"https://assets.esab.com/assetbank-esab/assetfile/22174.pdf","source_quote":"A209 All B AA 7018-Mo SA 83","verified_fields":["astm_spec","fcaw_gas_shielded_filler","gmaw_gtaw_filler","grade_class","mcaw_filler","preheat_group","smaw_filler"],"derived_fields":["preheat_high_hydrogen","preheat_low_hydrogen"],"located_fields":["fcaw_gas_shielded_filler","mcaw_filler"]},{"astm_spec":"A210","grade_class":"All","preheat_group":"A","smaw_filler":"SW 10P/10P Plus, AA 7018/7018 Acclaim","gmaw_gtaw_filler":"Group 1","fcaw_gas_shielded_filler":"Group 1","mcaw_filler":"Group 1","gmaw_group_products":"Spoolarc 29S, Spoolarc 82, Spoolarc 86, Spoolarc 87HP, Aristorod 12.50","fcaw_gas_shielded_group_1_products":"Dual Shield R-70 Ultra, Dual Shield 710X, Dual Shield 710 XM, Dual Shield 7100LC, Dual Shield 7100 Ultra, Dual Shield 70 Ultra Plus","mcaw_group_products":"Coreweld 70, Coreweld C-6, Coreweld C-6LF, Coreweld 77HS","preheat_low_hydrogen":"T < .75: 70, .75 < T < 1.5: 70, 1.5 < T < 2.5: 150, T > 2.5: 225","preheat_high_hydrogen":"T < .75: 175, .75 < T < 1.5: 225, 1.5 < T < 2.5: 275, T > 2.5: 300","id":"all-a210","url":"https://referencesource.org/esab-filler-metal-recommendations-by-astm-steel-grade/all-a210/","source":"https://assets.esab.com/assetbank-esab/assetfile/22174.pdf","source_quote":"A210 All A SW 10P/10P Plus, AA 7018/7018 Acclaim Group 1","verified_fields":["astm_spec","fcaw_gas_shielded_filler","fcaw_gas_shielded_group_1_products","gmaw_group_products","gmaw_gtaw_filler","grade_class","mcaw_filler","mcaw_group_products","preheat_group","smaw_filler"],"derived_fields":["preheat_high_hydrogen","preheat_low_hydrogen"],"located_fields":["fcaw_gas_shielded_filler","mcaw_filler"]},{"astm_spec":"A213","grade_class":"T2, T11, T12","preheat_group":"C","smaw_filler":"AA 8018-CM/7018-B2L","gmaw_gtaw_filler":"ER80S-B2","saw_filler":"10.62/SA U515","fcaw_gas_shielded_filler":"DS 8000-B2/8000-B2L","preheat_low_hydrogen":"T < .75: 200, .75 < T < 1.5: 300, 1.5 < T < 2.5: 300, T > 2.5: 350","preheat_high_hydrogen":"T < .75: NR, .75 < T < 1.5: NR, 1.5 < T < 2.5: NR, T > 2.5: NR","id":"t2-t11-t12-a213","url":"https://referencesource.org/esab-filler-metal-recommendations-by-astm-steel-grade/t2-t11-t12-a213/","source":"https://assets.esab.com/assetbank-esab/assetfile/22174.pdf","source_quote":"A213 T2, T11, T12 C AA 8018-CM/7018-B2L ER80S-B2","verified_fields":["astm_spec","fcaw_gas_shielded_filler","gmaw_gtaw_filler","grade_class","preheat_group","saw_filler","smaw_filler"],"derived_fields":["preheat_high_hydrogen","preheat_low_hydrogen"],"located_fields":["fcaw_gas_shielded_filler","saw_filler"]},{"astm_spec":"A213","grade_class":"T5, T5B, T5C, T21","preheat_group":"C","smaw_filler":"AA 8018-B6/8018-B6L","gmaw_gtaw_filler":"ER80S-B6","fcaw_gas_shielded_filler":"DS B6","preheat_low_hydrogen":"T < .75: 200, .75 < T < 1.5: 300, 1.5 < T < 2.5: 300, T >
