Repository: joelp22-maker/referencesource-data

# ESAB recommended filler metals and suggested preheat group, by ASTM steel grade

Which filler metals ESAB recommends for welding a given ASTM steel grade, and which of its four preheat groups (A-D) that grade falls in. Answers 'what ESAB rod do I use to weld ASTM A106 Grade C pipe'. WHICH WELDING PROCESSES THESE PAGES COVER: all six that the source covers, as of 2026-09-16. ESAB's table runs across FACING pages. The left page carries the preheat group, stick (SMAW) and gas-shielded wire/rod (GMAW/GTAW); the right page recommends fillers for the same grade rows under submerged arc (SAW), gas-shielded flux-cored (FCAW), self-shielded flux-cored (FCAW) and metal-cored (MCAW).

File: esab-filler-metal-recommendations-by-astm-steel-grade/data.json (part 3 of 21)
2.5: 350","preheat_high_hydrogen":"T < .75: NR, .75 < T < 1.5: NR, 1.5 < T < 2.5: NR, T > 2.5: NR","id":"t5-t5b-t5c-t21-a213","url":"https://referencesource.org/esab-filler-metal-recommendations-by-astm-steel-grade/t5-t5b-t5c-t21-a213/","source":"https://assets.esab.com/assetbank-esab/assetfile/22174.pdf","source_quote":"A213 T2, T11, T12 C AA 8018-CM/7018-B2L ER80S-B2 T5, T5B, T5C, T21 C AA 8018-B6/8018-B6L ER80S-B6","verified_fields":["astm_spec","fcaw_gas_shielded_filler","gmaw_gtaw_filler","grade_class","preheat_group","smaw_filler"],"derived_fields":["preheat_high_hydrogen","preheat_low_hydrogen"],"located_fields":["fcaw_gas_shielded_filler"]},{"astm_spec":"A213","grade_class":"T9","preheat_group":"D","smaw_filler":"AA 8018-B8","preheat_low_hydrogen":"T < .75: 300, .75 < T < 1.5: 400, 1.5 < T < 2.5: 400, T > 2.5: 500","preheat_high_hydrogen":"T < .75: NR, .75 < T < 1.5: NR, 1.5 < T < 2.5: NR, T > 2.5: NR","id":"t9-a213","url":"https://referencesource.org/esab-filler-metal-recommendations-by-astm-steel-grade/t9-a213/","source":"https://assets.esab.com/assetbank-esab/assetfile/22174.pdf","source_quote":"A213 T2, T11, T12 C AA 8018-CM/7018-B2L ER80S-B2 T5, T5B, T5C, T21 C AA 8018-B6/8018-B6L ER80S-B6 T9 D AA 8018-B8","verified_fields":["astm_spec","grade_class","preheat_group","smaw_filler"],"derived_fields":["preheat_high_hydrogen","preheat_low_hydrogen"]},{"astm_spec":"A213","grade_class":"T22","preheat_group":"C","smaw_filler":"AA 9018-CM/8018-B3L","gmaw_gtaw_filler":"ER90S-B3","saw_filler":"10.62/Autrod 13.20SC","fcaw_gas_shielded_filler":"DS 9000-B3/9000-B2L","mcaw_filler":"CW 90B3","preheat_low_hydrogen":"T < .75: 200, .75 < T < 1.5: 300, 1.5 < T < 2.5: 300, T > 2.5: 350","preheat_high_hydrogen":"T < .75: NR, .75 < T < 1.5: NR, 1.5 < T < 2.5: NR, T > 2.5: NR","id":"t22-a213","url":"https://referencesource.org/esab-filler-metal-recommendations-by-astm-steel-grade/t22-a213/","source":"https://assets.esab.com/assetbank-esab/assetfile/22174.pdf","source_quote":"A213 T2, T11, T12 C AA 8018-CM/7018-B2L ER80S-B2 T5, T5B, T5C, T21 C AA 8018-B6/8018-B6L ER80S-B6 T9 D AA 8018-B8 T22 C AA 9018-CM/8018-B3L ER90S-B3","verified_fields":["astm_spec","fcaw_gas_shielded_filler","gmaw_gtaw_filler","grade_class","mcaw_filler","preheat_group","saw_filler","smaw_filler"],"derived_fields":["preheat_high_hydrogen","preheat_low_hydrogen"],"located_fields":["fcaw_gas_shielded_filler","mcaw_filler","saw_filler"]},{"astm_spec":"A213","grade_class":"T91","preheat_group":"D","smaw_filler":"AA 9018-B9","gmaw_gtaw_filler":"ER90S-B9","fcaw_gas_shielded_filler":"DS B9","preheat_low_hydrogen":"T < .75: 300, .75 < T < 1.5: 400, 1.5 < T < 2.5: 400, T > 2.5: 500","preheat_high_hydrogen":"T < .75: NR, .75 < T < 1.5: NR, 1.5 < T < 2.5: NR, T > 2.5: NR","id":"t91-a213","url":"https://referencesource.org/esab-filler-metal-recommendations-by-astm-steel-grade/t91-a213/","source":"https://assets.esab.com/assetbank-esab/assetfile/22174.pdf","source_quote":"A213 T2, T11, T12 C AA 8018-CM/7018-B2L ER80S-B2 T5, T5B, T5C, T21 C AA 8018-B6/8018-B6L ER80S-B6 T9 D AA 8018-B8 T22 C AA 9018-CM/8018-B3L ER90S-B3 T91 D AA 9018-B9 ER90S-B9","verified_fields":["astm_spec","fcaw_gas_shielded_filler","gmaw_gtaw_filler","grade_class","preheat_group","smaw_filler"],"derived_fields":["preheat_high_hydrogen","preheat_low_hydrogen"],"located_fields":["fcaw_gas_shielded_filler"]},{"astm_spec":"A213","grade_class":"TP201, TP202","smaw_filler":"AR 308/308H, OK 61.25, AR 308L","gmaw_gtaw_filler":"Autrod/Tigrod 308H/308L/308LSi","fcaw_gas_shielded_filler":"SB 308H/308L","fcaw_self_shielded_filler":"CB 308L","mcaw_filler":"AR MC308L","id":"tp201-tp202-a213","url":"https://referencesource.org/esab-filler-metal-recommendations-by-astm-steel-grade/tp201-tp202-a213/","source":"https://assets.esab.com/assetbank-esab/assetfile/22174.pdf","source_quote":"A213 T2, T11, T12 C AA 8018-CM/7018-B2L ER80S-B2 T5, T5B, T5C, T21 C AA 8018-B6/8018-B6L ER80S-B6 T9 D AA 8018-B8 T22 C AA 9018-CM/8018-B3L ER90S-B3 T91 D AA 9018-B9 ER90S-B9 TP201, TP202 AR 308/308H, OK 61.25, AR 308L Autrod/Tigrod 308H/308L/308LSi","verified_fields":["astm_spec","fcaw_gas_shielded_filler","fcaw_self_shielded_filler","gmaw_gtaw_filler","grade_class","mcaw_filler","smaw_filler"],"located_fields":["fcaw_gas_shielded_filler","fcaw_self_shielded_filler","mcaw_filler"]},{"astm_spec":"A213","grade_class":"TP 304H, TP308N","smaw_filler":"AR 308/308H, OK 61.25","gmaw_gtaw_filler":"Autrod/Tigrod 308H","fcaw_gas_shielded_filler":"SB 308H","id":"tp-304h-tp308n-a213","url":"https://referencesource.org/esab-filler-metal-recommendations-by-astm-steel-grade/tp-304h-tp308n-a213/","source":"https://assets.esab.com/assetbank-esab/assetfile/22174.pdf","source_quote":"A213 T2, T11, T12 C AA 8018-CM/7018-B2L ER80S-B2 T5, T5B, T5C, T21 C AA 8018-B6/8018-B6L ER80S-B6 T9 D AA 8018-B8 T22 C AA 9018-CM/8018-B3L ER90S-B3 T91 D AA 9018-B9 ER90S-B9 TP201, TP202 AR 308/308H, OK 61.25, AR 308L Autrod/Tigrod 308H/308L/308LSi TP 304H, TP308N AR 308/308H, OK 61.25 Autrod/Tigrod 308H","verified_fields":["astm_spec","fcaw_gas_shielded_filler","gmaw_gtaw_filler","grade_class","smaw_filler"],"located_fields":["fcaw_gas_shielded_filler"]},{"astm_spec":"A213","grade_class":"TP304, TP304L, TP 304LN","smaw_filler":"AR 308L","gmaw_gtaw_filler":"Autrod/Tigrod 308L/308LSi","saw_filler":"10.93/Autrod 308L","fcaw_gas_shielded_filler":"SB 308L","fcaw_self_shielded_filler":"CB 308L","mcaw_filler":"AR MC308L","id":"tp304-tp304l-tp-304ln-a213","url":"https://referencesource.org/esab-filler-metal-recommendations-by-astm-steel-grade/tp304-tp304l-tp-304ln-a213/","source":"https://assets.esab.com/assetbank-esab/assetfile/22174.pdf","source_quote":"A213 T2, T11, T12 C AA 8018-CM/7018-B2L ER80S-B2 T5, T5B, T5C, T21 C AA 8018-B6/8018-B6L ER80S-B6 T9 D AA 8018-B8 T22 C AA 9018-CM/8018-B3L ER90S-B3 T91 D AA 9018-B9 ER90S-B9 TP201, TP202 AR 308/308H, OK 61.25, AR 308L Autrod/Tigrod 308H/308L/308LSi TP 304H, TP308N AR 308/308H, OK 61.25 Autrod/Tigrod 308H TP304, TP304L, TP 304LN AR 308L Autrod/Tigrod 308L/308LSi","verified_fields":["astm_spec","fcaw_gas_shielded_filler","fcaw_self_shielded_filler","gmaw_gtaw_filler","grade_class","mcaw_filler","saw_filler","smaw_filler"],"located_fields":["fcaw_gas_shielded_filler","fcaw_self_shielded_filler","mcaw_filler","saw_filler"]},{"astm_spec":"A213","grade_class":"TP309H","smaw_filler":"AR 309/309H","id":"tp309h-a213","url":"https://referencesource.org/esab-filler-metal-recommendations-by-astm-steel-grade/tp309h-a213/","source":"https://assets.esab.com/assetbank-esab/assetfile/22174.pdf","source_quote":"A213 T2, T11, T12 C AA 8018-CM/7018-B2L ER80S-B2 T5, T5B, T5C, T21 C AA 8018-B6/8018-B6L ER80S-B6 T9 D AA 8018-B8 T22 C AA 9018-CM/8018-B3L ER90S-B3 T91 D AA 9018-B9 ER90S-B9 TP201, TP202 AR 308/308H, OK 61.25, AR 308L Autrod/Tigrod 308H/308L/308LSi TP 304H, TP308N AR 308/308H, OK 61.25 Autrod/Tigrod 308H TP304, TP304L, TP 304LN AR 308L Autrod/Tigrod 308L/308LSi TP309H AR 309/309H","verified_fields":["astm_spec","grade_class","smaw_filler"]},{"astm_spec":"A213","grade_class":"TP309S","smaw_filler":"AR 309L","gmaw_gtaw_filler":"Autrod/Tigrod 309L/309Si","saw_filler":"10.93/Autrod 309L","fcaw_gas_shielded_filler":"SB 309L","fcaw_self_shielded_filler":"CB 309L","mcaw_filler":"AR MC309L/MC309LSi","id":"tp309s-a213","url":"https://referencesource.org/esab-filler-metal-recommendations-by-astm-steel-grade/tp309s-a213/","source":"https://assets.esab.com/assetbank-esab/assetfile/22174.pdf","source_quote":"A213 T2, T11, T12 C AA 8018-CM/7018-B2L ER80S-B2 T5, T5B, T5C, T21 C AA 8018-B6/8018-B6L ER80S-B6 T9 D AA 8018-B8 T22 C AA 9018-CM/8018-B3L ER90S-B3 T91 D AA 9018-B9 ER90S-B9 TP201, TP202 AR 308/308H, OK 61.25, AR 308L Autrod/Tigrod 308H/308L/308LSi TP 304H, TP308N AR 308/308H, OK 61.25 Autrod/Tigrod 308H TP304, TP304L, TP 304LN AR 308L Autrod/Tigrod 308L/308LSi TP309H AR 309/309H TP309S AR 309L Autrod/Tigrod 309L/309Si","verified_fields":["astm_spec","fcaw_gas_shielded_filler","fcaw_self_shielded_filler","gmaw_gtaw_filler","grade_class","mcaw_filler","saw_filler","smaw_filler"],"located_fields":["fcaw_gas_shielded_filler","fcaw_self_shielded_filler","mcaw_filler","saw_filler"]},{"astm_spec":"A213","grade_class":"TP310H, TP310S","smaw_filler":"OK 67.13","gmaw_gtaw_filler":"Autrod/Tigrod 310","saw_filler":"10.93/Autrod 310","id":"tp310h-tp310s-a213","url":"https://referencesource.org/esab-filler-metal-recommendations-by-astm-steel-grade/tp310h-tp310s-a213/","source":"https://assets.esab.com/assetbank-esab/assetfile/22174.pdf","source_quote":"A213 T2, T11, T12 C AA 8018-CM/7018-B2L ER80S-B2 T5, T5B, T5C, T21 C AA 8018-B6/8018-B6L ER80S-B6 T9 D AA 8018-B8 T22 C AA 9018-CM/8018-B3L ER90S-B3 T91 D AA 9018-B9 ER90S-B9 TP201, TP202 AR 308/308H, OK 61.25, AR 308L Autrod/Tigrod 308H/308L/308LSi TP 304H, TP308N AR 308/308H, OK 61.25 Autrod/Tigrod 308H TP304, TP304L, TP 304LN AR 308L Autrod/Tigrod 308L/308LSi TP309H AR 309/309H TP309S AR 309L Autrod/Tigrod 309L/309Si TP310H, TP310S OK 67.13 Autrod/Tigrod 310","verified_fields":["astm_spec","gmaw_gtaw_filler","grade_class","saw_filler","smaw_filler"],"located_fields":["saw_filler"]},{"astm_spec":"A213","grade_class":"TP316H, TP316N","smaw_filler":"AR 316/316H","saw_filler":"10.93/Autrod 316H","id":"tp316h-tp316n-a213","url":"https://referencesource.org/esab-filler-metal-recommendations-by-astm-steel-grade/tp316h-tp316n-a213/","source":"https://assets.esab.com/assetbank-esab/assetfile/22174.pdf","source_quote":"A213 T2, T11, T12 C AA 8018-CM/7018-B2L ER80S-B2 T5, T5B, T5C, T21 C AA 8018-B6/8018-B6L ER80S-B6 T9 D AA 8018-B8 T22 C AA 9018-CM/8018-B3L ER90S-B3 T91 D AA 9018-B9 ER90S-B9 TP201, TP202 AR 308/308H, OK 61.25, AR 308L Autrod/Tigrod 308H/308L/308LSi TP 304H, TP308N AR 308/308H, OK 61.25 Autrod/Tigrod 308H TP304, TP304L, TP 304LN AR 308L Autrod/Tigrod 308L/308LSi TP309H AR 309/309H TP309S AR 309L Autrod/Tigrod 309L/309Si TP310H, TP310S OK 67.13 Autrod/Tigrod 310 TP316, TP316L AR 316L Autrod/Tigrod 316L/316LSi TP316H, TP316N AR 316/316H","verified_fields":["astm_spec","grade_class","saw_filler","smaw_filler"],"located_fields":["saw_filler"]},{"astm_spec":"A213","grade_class":"TP316, TP316L","smaw_filler":"AR 316L","gmaw_gtaw_filler":"Autrod/Tigrod 316L/316LSi","saw_filler":"10.93/Autrod 316L","fcaw_gas_shielded_filler":"SB 316L","fcaw_self_shielded_filler":"CB 316L","mcaw_filler":"AR MC316L","id":"tp316-tp316l-a213","url":"https://referencesource.org/esab-filler-metal-recommendations-by-astm-steel-grade/tp316-tp316l-a213/","source":"https://assets.esab.com/assetbank-esab/assetfile/22174.pdf","source_quote":"A213 T2, T11, T12 C AA 8018-CM/7018-B2L ER80S-B2 T5, T5B, T5C, T21 C AA 8018-B6/8018-B6L ER80S-B6 T9 D AA 8018-B8 T22 C AA 9018-CM/8018-B3L ER90S-B3 T91 D AA 9018-B9 ER90S-B9 TP201, TP202 AR 308/308H, OK 61.25, AR 308L Autrod/Tigrod 308H/308L/308LSi TP 304H, TP308N AR 308/308H, OK 61.25 Autrod/Tigrod 308H TP304, TP304L, TP 304LN AR 308L Autrod/Tigrod 308L/308LSi TP309H AR 309/309H TP309S AR 309L Autrod/Tigrod 309L/309Si TP310H, TP310S OK 67.13 Autrod/Tigrod 310 TP316, TP316L AR 316L Autrod/Tigrod 316L/316LSi","verified_fields":["astm_spec","fcaw_gas_shielded_filler","fcaw_self_shielded_filler","gmaw_gtaw_filler","grade_class","mcaw_filler","saw_filler","smaw_filler"],"located_fields":["fcaw_gas_shielded_filler","fcaw_self_shielded_filler","mcaw_filler","saw_filler"]},{"astm_spec":"A213","grade_class":"TP317, TP317L","gmaw_gtaw_filler":"Autrod/Tigrod 317L","saw_filler":"10.93/Autrod 317L","fcaw_gas_shielded_filler":"SB 317L","id":"tp317-tp317l-a213","url":"https://referencesource.org/esab-filler-metal-recommendations-by-astm-steel-grade/tp317-tp317l-a213/","source":"https://assets.esab.com/assetbank-esab/assetfile/22174.pdf","source_quote":"A213 T2, T11, T12 C AA 8018-CM/7018-B2L ER80S-B2 T5, T5B, T5C, T21 C AA 8018-B6/8018-B6L ER80S-B6 T9 D AA 8018-B8 T22 C AA 9018-CM/8018-B3L ER90S-B3 T91 D AA 9018-B9 ER90S-B9 TP201, TP202 AR 308/308H, OK 61.25, AR 308L Autrod/Tigrod 308H/308L/308LSi TP 304H, TP308N AR 308/308H, OK 61.25 Autrod/Tigrod 308H TP304, TP304L, TP 304LN AR 308L Autrod/Tigrod 308L/308LSi TP309H AR 309/309H TP309S AR 309L Autrod/Tigrod 309L/309Si TP310H, TP310S OK 67.13 Autrod/Tigrod 310 TP316, TP316L AR 316L Autrod/Tigrod 316L/316LSi TP316H, TP316N AR 316/316H TP317, TP317L Autrod/Tigrod 317L","verified_fields":["astm_spec","fcaw_gas_shielded_filler","gmaw_gtaw_filler","grade_class","saw_filler"],"located_fields":["fcaw_gas_shielded_filler","saw_filler"]},{"astm_spec":"A213","grade_class":"TP321, TP347, TP348","smaw_filler":"OK 61.81/61.85","gmaw_gtaw_filler":"Autrod/Tigrod 347/347Si","fcaw_gas_shielded_filler":"SB 347","id":"tp321-tp347-tp348-a213","url":"https://referencesource.org/esab-filler-metal-recommendations-by-astm-steel-grade/tp321-tp347-tp348-a213/","source":"https://assets.esab.com/assetbank-esab/assetfile/22174.pdf","source_quote":"A213 T2, T11, T12 C AA 8018-CM/7018-B2L ER80S-B2 T5, T5B, T5C, T21 C AA 8018-B6/8018-B6L ER80S-B6 T9 D AA 8018-B8 T22 C AA 9018-CM/8018-B3L ER90S-B3 T91 D AA 9018-B9 ER90S-B9 TP201, TP202 AR 308/308H, OK 61.25, AR 308L Autrod/Tigrod 308H/308L/308LSi TP 304H, TP308N AR 308/308H, OK 61.25 Autrod/Tigrod 308H TP304, TP304L, TP 304LN AR 308L Autrod/Tigrod 308L/308LSi TP309H AR 309/309H TP309S AR 309L Autrod/Tigrod 309L/309Si TP310H, TP310S OK 67.13 Autrod/Tigrod 310 TP316, TP316L AR 316L Autrod/Tigrod 316L/316LSi TP316H, TP316N AR 316/316H TP317, TP317L Autrod/Tigrod 317L TP321, TP347, TP348 OK 61.81/61.85 Autrod/Tigrod 347/347Si","verified_fields":["astm_spec","fcaw_gas_shielded_filler","gmaw_gtaw_filler","grade_class","smaw_filler"],"located_fields":["fcaw_gas_shielded_filler"]},{"astm_spec":"A214","preheat_group":"A","smaw_filler":"SW 10P/10P Plus, AA 7018/7018 Acclaim","gmaw_gtaw_filler":"Group 1","fcaw_gas_shielded_filler":"Group 1","mcaw_filler":"Group 1","gmaw_group_products":"Spoolarc 29S, Spoolarc 82, Spoolarc 86, Spoolarc 87HP, Aristorod 12.50","fcaw_gas_shielded_group_1_products":"Dual Shield R-70 Ultra, Dual Shield 710X, Dual Shield 710 XM, Dual Shield 7100LC, Dual Shield 7100 Ultra, Dual Shield 70 Ultra Plus","mcaw_group_products":"Coreweld 70, Coreweld C-6, Coreweld C-6LF, Coreweld 77HS","preheat_low_hydrogen":"T < .75: 70, .75 < T < 1.5: 70, 1.5 < T < 2.5: 150, T > 2.5: 225","preheat_high_hydrogen":"T < .75: 175, .75 < T < 1.5: 225, 1.5 < T < 2.5: 275, T > 2.5: 300","id":"a214","url":"https://referencesource.org/esab-filler-metal-recommendations-by-astm-steel-grade/a214/","source":"https://assets.esab.com/assetbank-esab/assetfile/22174.pdf","source_quote":"A214 A SW 10P/10P Plus, AA 7018/7018 Acclaim Group 1","verified_fields":["astm_spec","fcaw_gas_shielded_filler","fcaw_gas_shielded_group_1_products","gmaw_group_products","gmaw_gtaw_filler","mcaw_filler","mcaw_group_products","preheat_group","smaw_filler"],"derived_fields":["preheat_high_hydrogen","preheat_low_hydrogen"],"located_fields":["fcaw_gas_shielded_filler","mcaw_filler"]},{"astm_spec":"A216","grade_class":"WCA","preheat_group":"A","smaw_filler":"Group 1, Group 2, AA 7018/7018 Acclaim","gmaw_gtaw_filler":"Group 1","saw_filler":"429/SA 81","fcaw_gas_shielded_filler":"Group 1","fcaw_self_shielded_filler":"Group 2","mcaw_filler":"Group 1","smaw_group_products":"Group 1 SW 6010, , SW 10P, SW10P+, SW 6011, SW 6013, SW 7014 Group 2 SW 7024","gmaw_group_products":"Spoolarc 29S, Spoolarc 82, Spoolarc 86, Spoolarc 87HP, Aristorod 12.50","fcaw_gas_shielded_group_1_products":"Dual Shield R-70 Ultra, Dual Shield 710X, Dual Shield 710 XM, Dual Shield 7100LC, Dual Shield 7100 Ultra, Dual Shield 70 Ultra Plus","fcaw_self_shielded_group_products":"Coreshield 6, Coreshield 8, Coreshield 8 Ni1 H5","mcaw_group_products":"Coreweld 70, Coreweld C-6, Coreweld C-6LF, Coreweld 77HS","preheat_low_hydrogen":"T < .75: 70, .75 < T < 1.5: 70, 1.5 < T < 2.5: 150, T > 2.5: 225","preheat_high_hydrogen":"T < .75: 175, .75 < T < 1.5: 225, 1.5 < T < 2.5: 275, T > 2.5: 300","id":"wca-a216","url":"https://referencesource.org/esab-filler-metal-recommendations-by-astm-steel-grade/wca-a216/","source":"https://assets.esab.com/assetbank-esab/assetfile/22174.pdf","source_quote":"A216 WCA A Group 1, Group 2, AA 7018/7018 Acclaim Group 1","verified_fields":["astm_spec","fcaw_gas_shielded_filler","fcaw_gas_shielded_group_1_products","fcaw_self_shielded_filler","fcaw_self_shielded_group_products","gmaw_group_products","gmaw_gtaw_filler","grade_class","mcaw_filler","mcaw_group_products","preheat_group","saw_filler","smaw_filler","smaw_group_products"],"derived_fields":["preheat_high_hydrogen","preheat_low_hydrogen"],"located_fields":["fcaw_gas_shielded_filler","fcaw_self_shielded_filler","mcaw_filler","saw_filler"]},{"astm_spec":"A216","grade_class":"WCB, WCC","preheat_group":"A","smaw_filler":"Group 2, AA 7018/7018 Acclaim","gmaw_gtaw_filler":"Group 1","saw_filler":"10.71/SA 71","fcaw_gas_shielded_filler":"Group 1","fcaw_self_shielded_filler":"Group 2","mcaw_filler":"Group 1","smaw_group_products":"SW 7024","gmaw_group_products":"Spoolarc 29S, Spoolarc 82, Spoolarc 86, Spoolarc 87HP, Aristorod 12.50","fcaw_gas_shielded_group_1_products":"Dual Shield R-70 Ultra, Dual Shield 710X, Dual Shield 710 XM, Dual Shield 7100LC, Dual Shield 7100 Ultra, Dual Shield 70 Ultra Plus","fcaw_self_shielded_group_products":"Coreshield 6, Coreshield 8, Coreshield 8 Ni1 H5","mcaw_group_products":"Coreweld 70, Coreweld C-6, Coreweld C-6LF, Coreweld 77HS","preheat_low_hydrogen":"T < .75: 70, .75 < T < 1.5: 70, 1.5 < T < 2.5: 150, T > 2.5: 225","preheat_high_hydrogen":"T < .75: 175, .75 < T < 1.5: 225, 1.5 < T < 2.5: 275, T > 2.5: 300","id":"wcb-wcc-a216","url":"https://referencesource.org/esab-filler-metal-recommendations-by-astm-steel-grade/wcb-wcc-a216/","source":"https://assets.esab.com/assetbank-esab/assetfile/22174.pdf","source_quote":"A216 WCA A Group 1, Group 2, AA 7018/7018 Acclaim Group 1 WCB, WCC A Group 2, AA 7018/7018 Acclaim Group 1","verified_fields":["astm_spec","fcaw_gas_shielded_filler","fcaw_gas_shielded_group_1_products","fcaw_self_shielded_filler","fcaw_self_shielded_group_products","gmaw_group_products","gmaw_gtaw_filler","grade_class","mcaw_filler","mcaw_group_products","preheat_group","saw_filler","smaw_filler","smaw_group_products"],"derived_fields":["preheat_high_hydrogen","preheat_low_hydrogen"],"located_fields":["fcaw_gas_shielded_filler","fcaw_self_shielded_filler","mcaw_filler","saw_filler"]},{"astm_spec":"A217","grade_class":"C5","preheat_group":"C","smaw_filler":"AA 8018-B6/8018-B6L","gmaw_gtaw_filler":"ER80S-B6","fcaw_gas_shielded_filler":"DS B6","preheat_low_hydrogen":"T < .75: 200, .75 < T < 1.5: 300, 1.5 < T < 2.5: 300, T > 2.5: 350","preheat_high_hydrogen":"T < .75: NR, .75 < T < 1.5: NR, 1.5 < T < 2.5: NR, T > 2.5: NR","id":"c5-a217","url":"https://referencesource.org/esab-filler-metal-recommendations-by-astm-steel-grade/c5-a217/","source":"https://assets.esab.com/assetbank-esab/assetfile/22174.pdf","source_quote":"A217 WC1 B AA 7018-Mo SA 83 WC4, WC5, WC6, WC11 C AA 8018-CM/7018-B2L ER80S-B2 WC9 C AA 9018-CM/8018-B3L ER90S-B3 C5 C AA 8018-B6/8018-B6L ER80S-B6","verified_fields":["astm_spec","fcaw_gas_shielded_filler","gmaw_gtaw_filler","grade_class","preheat_group","smaw_filler"],"derived_fields":["preheat_high_hydrogen","preheat_low_hydrogen"],"located_fields":["fcaw_gas_shielded_filler"]},{"astm_spec":"A217","grade_class":"C12","preheat_group":"D","smaw_filler":"AA 8018-B8","preheat_low_hydrogen":"T < .75: 300, .75 < T < 1.5: 400, 1.5 < T < 2.5: 400, T > 2.5: 500","preheat_high_hydrogen":"T < .75: NR, .75 < T < 1.5: NR, 1.5 < T < 2.5: NR, T > 2.5: NR","id":"c12-a217","url":"https://referencesource.org/esab-filler-metal-recommendations-by-astm-steel-grade/c12-a217/","source":"https://assets.esab.com/assetbank-esab/assetfile/22174.pdf","source_quote":"A217 WC1 B AA 7018-Mo SA 83 WC4, WC5, WC6, WC11 C AA 8018-CM/7018-B2L ER80S-B2 WC9 C AA 9018-CM/8018-B3L ER90S-B3 C5 C AA 8018-B6/8018-B6L ER80S-B6 C12 D AA 8018-B8","verified_fields":["astm_spec","grade_class","preheat_group","smaw_filler"],"derived_fields":["preheat_high_hydrogen","preheat_low_hydrogen"]},{"astm_spec":"A217","grade_class":"C12A","preheat_group":"D","smaw_filler":"AA 9018-B9","gmaw_gtaw_filler":"ER90S-B9","fcaw_gas_shielded_filler":"DS B9","preheat_low_hydrogen":"T < .75: 300, .75 < T < 1.5: 400, 1.5 < T < 2.5: 400, T > 2.5: 500","preheat_high_hydrogen":"T < .75: NR, .75 < T < 1.5: NR, 1.5 < T < 2.5: NR, T > 2.5: NR","id":"c12a-a217","url":"https://referencesource.org/esab-filler-metal-recommendations-by-astm-steel-grade/c12a-a217/","source":"https://assets.esab.com/assetbank-esab/assetfile/22174.pdf","source_quote":"A217 WC1 B AA 7018-Mo SA 83 WC4, WC5, WC6, WC11 C AA 8018-CM/7018-B2L ER80S-B2 WC9 C AA 9018-CM/8018-B3L ER90S-B3 C5 C AA 8018-B6/8018-B6L ER80S-B6 C12 D AA 8018-B8 C12A D AA 9018-B9 ER90S-B9","verified_fields":["astm_spec","fcaw_gas_shielded_filler","gmaw_gtaw_filler","grade_class","preheat_group","smaw_filler"],"derived_fields":["preheat_high_hydrogen","preheat_low_hydrogen"],"located_fields":["fcaw_gas_shielded_filler"]},{"astm_spec":"A217","grade_class":"CA15","preheat_group":"D","smaw_filler":"AR 308L/309L","gmaw_gtaw_filler":"Autrod/Tigrod 308L/308LSi/309L/309Si","fcaw_gas_shielded_filler":"SB 308L/309L","mcaw_filler":"AR MC410/MC308L","preheat_low_hydrogen":"T < .75: 300, .75 < T < 1.5: 400, 1.5 < T < 2.5: 400, T > 2.5: 500","preheat_high_hydrogen":"T < .75: NR, .75 < T < 1.5: NR, 1.5 < T < 2.5: NR, T > 2.5: NR","id":"ca15-a217","url":"https://referencesource.org/esab-filler-metal-recommendations-by-astm-steel-grade/ca15-a217/","source":"https://assets.esab.com/assetbank-esab/assetfile/22174.pdf","source_quote":"A217 WC1 B AA 7018-Mo SA 83 WC4, WC5, WC6, WC11 C AA 8018-CM/7018-B2L ER80S-B2 WC9 C AA 9018-CM/8018-B3L ER90S-B3 C5 C AA 8018-B6/8018-B6L ER80S-B6 C12 D AA 8018-B8 C12A D AA 9018-B9 ER90S-B9 CA15 D AR 308L/309L Autrod/Tigrod 308L/308LSi/309L/309Si","verified_fields":["astm_spec","fcaw_gas_shielded_filler","gmaw_gtaw_filler","grade_class","mcaw_filler","preheat_group","smaw_filler"],"derived_fields":["preheat_high_hydrogen","preheat_low_hydrogen"],"located_fields":["fcaw_gas_shielded_filler","mcaw_filler"]},{"astm_spec":"A217","grade_class":"WC1","preheat_group":"B","smaw_filler":"AA 7018-Mo","gmaw_gtaw_filler":"SA 83","saw_filler":"429/Autrod 12.24, 10.62/Autrod 12.24","fcaw_gas_shielded_filler":"DS 7000-A1","mcaw_filler":"CW 80D2","preheat_low_hydrogen":"T < .75: 70, .75 < T < 1.5: 125, 1.5 < T < 2.5: 200, T > 2.5: 300","preheat_high_hydrogen":"T < .75: 175, .75 < T < 1.5: 225, 1.5 < T < 2.5: 275, T > 2.5: 300","id":"wc1-a217","url":"https://referencesource.org/esab-filler-metal-recommendations-by-astm-steel-grade/wc1-a217/","source":"https://assets.esab.com/assetbank-esab/assetfile/22174.pdf","source_quote":"A217 WC1 B AA 7018-Mo SA 83","verified_fields":["astm_spec","fcaw_gas_shielded_filler","gmaw_gtaw_filler","grade_class","mcaw_filler","preheat_group","saw_filler","smaw_filler"],"derived_fields":["preheat_high_hydrogen","preheat_low_hydrogen"],"located_fields":["fcaw_gas_shielded_filler","mcaw_filler","saw_filler"]},{"astm_spec":"A217","grade_class":"WC4, WC5, WC6, WC11","preheat_group":"C","smaw_filler":"AA 8018-CM/7018-B2L","gmaw_gtaw_filler":"ER80S-B2","saw_filler":"10.62/SA U515","fcaw_gas_shielded_filler":"DS 8000-B2/8000-B2L","preheat_low_hydrogen":"T < .75: 200, .75 < T < 1.5: 300, 1.5 < T < 2.5: 300, T > 2.5: 350","preheat_high_hydrogen":"T < .75: NR, .75 < T < 1.5: NR, 1.5 < T < 2.5: NR, T > 2.5: NR","id":"wc4-wc5-wc6-wc11-a217","url":"https://referencesource.org/esab-filler-metal-recommendations-by-astm-steel-grade/wc4-wc5-wc6-wc11-a217/","source":"https://assets.esab.com/assetbank-esab/assetfile/22174.pdf","source_quote":"A217 WC1 B AA 7018-Mo SA 83 WC4, WC5, WC6, WC11 C AA 8018-CM/7018-B2L ER80S-B2","verified_fields":["astm_spec","fcaw_gas_shielded_filler","gmaw_gtaw_filler","grade_class","preheat_group","saw_filler","smaw_filler"],"derived_fields":["preheat_high_hydrogen","preheat_low_hydrogen"],"located_fields":["fcaw_gas_shielded_filler","saw_filler"]},{"astm_spec":"A217","grade_class":"WC9","preheat_group":"C","smaw_filler":"AA 9018-CM/8018-B3L","gmaw_gtaw_filler":"ER90S-B3","saw_filler":"10.62/Autrod 13.20SC","fcaw_gas_shielded_filler":"DS 9000-B3/9000-B2L","mcaw_filler":"CW 90B3","preheat_low_hydrogen":"T < .75: 200, .75 < T < 1.5: 300, 1.5 < T < 2.5: 300, T > 2.5: 350","preheat_high_hydrogen":"T < .75: NR, .75 < T < 1.5: NR, 1.5 < T < 2.5: NR, T > 2.5: NR","id":"wc9-a217","url":"https://referencesource.org/esab-filler-metal-recommendations-by-astm-steel-grade/wc9-a217/","source":"https://assets.esab.com/assetbank-esab/assetfile/22174.pdf","source_quote":"A217 WC1 B AA 7018-Mo SA 83 WC4, WC5, WC6, WC11 C AA 8018-CM/7018-B2L ER80S-B2 WC9 C AA 9018-CM/8018-B3L ER90S-B3","verified_fields":["astm_spec","fcaw_gas_shielded_filler","gmaw_gtaw_filler","grade_class","mcaw_filler","preheat_group","saw_filler","smaw_filler"],"derived_fields":["preheat_high_hydrogen","preheat_low_hydrogen"],"located_fields":["fcaw_gas_shielded_filler","mcaw_filler","saw_filler"]},{"astm_spec":"A225","grade_class":"Grade C","preheat_group":"B","smaw_filler":"AA T","gmaw_gtaw_filler":"SA 120","saw_filler":"10.62/SA 120","fcaw_gas_shielded_filler":"DS II 10/T115","preheat_low_hydrogen":"T < .75: 70, .75 < T < 1.5: 125, 1.5 < T < 2.5: 200, T > 2.5: 300","preheat_high_hydrogen":"T < .75: 175, .75 < T < 1.5: 225, 1.5 < T < 2.5: 275, T > 2.5: 300","id":"grade-c-a225","url":"https://referencesource.org/esab-filler-metal-recommendations-by-astm-steel-grade/grade-c-a225/","source":"https://assets.esab.com/assetbank-esab/assetfile/22174.pdf","source_quote":"A225 Grade C B AA T SA 120","verified_fields":["astm_spec","fcaw_gas_shielded_filler","gmaw_gtaw_filler","grade_class","preheat_group","saw_filler","smaw_filler"],"derived_fields":["preheat_high_hydrogen","preheat_low_hydrogen"],"located_fields":["fcaw_gas_shielded_filler","saw_filler"]},{"astm_spec":"A225","grade_class":"Grade D","preheat_group":"B","smaw_filler":"AA 8018-SR","gmaw_gtaw_filler":"SA 75","saw_filler":"10.62/SA 75, 429 /SA 75, 10.71/SA 75","fcaw_gas_shielded_filler":"DS II 80Ni1H4","fcaw_self_shielded_filler":"CS 8-Ni2","mcaw_filler":"CW 88HS Ni1","preheat_low_hydrogen":"T < .75: 70, .75 < T < 1.5: 125, 1.5 < T < 2.5: 200, T > 2.5: 300","preheat_high_hydrogen":"T < .75: 175, .75 < T < 1.5: 225, 1.5 < T < 2.5: 275, T > 2.5: 300","id":"grade-d-a225","url":"https://referencesource.org/esab-filler-metal-recommendations-by-astm-steel-grade/grade-d-a225/","source":"https://assets.esab.com/assetbank-esab/assetfile/22174.pdf","source_quote":"A225 Grade C B AA T SA 120 Grade D B AA 8018-SR SA 75","verified_fields":["astm_spec","fcaw_gas_shielded_filler","fcaw_self_shielded_filler","gmaw_gtaw_filler","grade_class","mcaw_filler","preheat_group","saw_filler","smaw_filler"],"derived_fields":["preheat_high_hydrogen","preheat_low_hydrogen"],"located_fields":["fcaw_gas_shielded_filler","fcaw_self_shielded_filler","mcaw_filler","saw_filler"]},{"astm_spec":"A234","grade_class":"WP1","preheat_group":"B","smaw_filler":"AA 7018-Mo","gmaw_gtaw_filler":"SA 83","saw_filler":"10.62/Autrod 12.24","fcaw_gas_shielded_filler":"DS 7000-A1","mcaw_filler":"CW 80D2","preheat_low_hydrogen":"T < .75: 70, .75 < T < 1.5: 125, 1.5 < T < 2.5: 200, T > 2.5: 300","preheat_high_hydrogen":"T < .75: 175, .75 < T < 1.5: 225, 1.5 < T < 2.5: 275, T > 2.5: 300","id":"wp1-a234","url":"https://referencesource.org/esab-filler-metal-recommendations-by-astm-steel-grade/wp1-a234/","source":"https://assets.esab.com/assetbank-esab/assetfile/22174.pdf","source_quote":"A234 WPB, WPC A AA 7018/7018 Acclaim Group 1 WP1 B AA 7018-Mo SA 83","verified_fields":["astm_spec","fcaw_gas_shielded_filler","gmaw_gtaw_filler","grade_class","mcaw_filler","preheat_group","saw_filler","smaw_filler"],"derived_fields":["preheat_high_hydrogen","preheat_low_hydrogen"],"located_fields":["fcaw_gas_shielded_filler","mcaw_filler","saw_filler"]},{"astm_spec":"A234","grade_class":"WP5","preheat_group":"C","smaw_filler":"AA 8018-B6/8018-B6L","gmaw_gtaw_filler":"ER80S-B6","fcaw_gas_shielded_filler":"DS B6","preheat_low_hydrogen":"T < .75: 200, .75 < T < 1.5: 300, 1.5 < T < 2.5: 300, T > 2.5: 350","preheat_high_hydrogen":"T < .75: NR, .75 < T < 1.5: NR, 1.5 < T < 2.5: NR, T > 2.5: NR","id":"wp5-a234","url":"https://referencesource.org/esab-filler-metal-recommendations-by-astm-steel-grade/wp5-a234/","source":"https://assets.esab.com/assetbank-esab/assetfile/22174.pdf","source_quote":"A234 WPB, WPC A AA 7018/7018 Acclaim Group 1 WP1 B AA 7018-Mo SA 83 WP11, WP12 C AA 8018-CM/7018-B2L ER80S-B2 WP22 C AA 9018-CM/8018-B3L ER90S-B3 WP5 C AA 8018-B6/8018-B6L ER80S-B6","verified_fields":["astm_spec","fcaw_gas_shielded_filler","gmaw_gtaw_filler","grade_class","preheat_group","smaw_filler"],"derived_fields":["preheat_high_hydrogen","preheat_low_hydrogen"],"located_fields":["fcaw_gas_shielded_filler"]},{"astm_spec":"A234","grade_class":"WP9","preheat_group":"D","smaw_filler":"AA 8018-B8","preheat_low_hydrogen":"T < .75: 300, .75 < T < 1.5: 400, 1.5 < T < 2.5: 400, T > 2.5: 500","preheat_high_hydrogen":"T < .75: NR, .75 < T < 1.5: NR, 1.5 < T < 2.5: NR, T > 2.5: NR","id":"wp9-a234","url":"https://referencesource.org/esab-filler-metal-recommendations-by-astm-steel-grade/wp9-a234/","source":"https://assets.esab.com/assetbank-esab/assetfile/22174.pdf","source_quote":"A234 WPB, WPC A AA 7018/7018 Acclaim Group 1 WP1 B AA 7018-Mo SA 83 WP11, WP12 C AA 8018-CM/7018-B2L ER80S-B2 WP22 C AA 9018-CM/8018-B3L ER90S-B3 WP5 C AA 8018-B6/8018-B6L ER80S-B6 WP9 D AA 8018-B8","verified_fields":["astm_spec","grade_class","preheat_group","smaw_filler"],"derived_fields":["preheat_high_hydrogen","preheat_low_hydrogen"]},{"astm_spec":"A234","grade_class":"WP11, WP12","preheat_group":"C","smaw_filler":"AA 8018-CM/7018-B2L","gmaw_gtaw_filler":"ER80S-B2","saw_filler":"10.62/SA U515","fcaw_gas_shielded_filler":"DS 8000-B2/8000-B2L","preheat_low_hydrogen":"T < .75: 200, .75 < T < 1.5: 300, 1.5 < T < 2.5: 300, T > 2.5: 350","preheat_high_hydrogen":"T < .75: NR, .75 < T < 1.5: NR, 1.5 < T < 2.5: NR, T > 2.5: NR","id":"wp11-wp12-a234","url":"https://referencesource.org/esab-filler-metal-recommendations-by-astm-steel-grade/wp11-wp12-a234/","source":"https://assets.esab.com/assetbank-esab/assetfile/22174.pdf","source_quote":"A234 WPB, WPC A AA 7018/7018 Acclaim Group 1 WP1 B AA 7018-Mo SA 83 WP11, WP12 C AA 8018-CM/7018-B2L ER80S-B2","verified_fields":["astm_spec","fcaw_gas_shielded_filler","gmaw_gtaw_filler","grade_class","preheat_group","saw_filler","smaw_filler"],"derived_fields":["preheat_high_hydrogen","preheat_low_hydrogen"],"located_fields":["fcaw_gas_shielded_filler","saw_filler"]},{"astm_spec":"A234","grade_class":"WP22","preheat_group":"C","smaw_filler":"AA 9018-CM/8018-B3L","gmaw_gtaw_filler":"ER90S-B3","saw_filler":"10.62/Autrod 13.20SC","fcaw_gas_shielded_filler":"DS 9000-B3/9000-B2L","mcaw_filler":"CW 90B3","preheat_low_hydrogen":"T < .75: 200, .75 < T < 1.5: 300, 1.5 < T < 2.5: 300, T > 2.5: 350","preheat_high_hydrogen":"T < .75: NR, .75 < T < 1.5: NR, 1.5 < T < 2.5: NR, T > 2.5: NR","id":"wp22-a234","url":"https://referencesource.org/esab-filler-metal-recommendations-by-astm-steel-grade/wp22-a234/","source":"https://assets.esab.com/assetbank-esab/assetfile/22174.pdf","source_quote":"A234 WPB, WPC A AA 7018/7018 Acclaim Group 1 WP1 B AA 7018-Mo SA 83 WP11, WP12 C AA 8018-CM/7018-B2L ER80S-B2 WP22 C AA 9018-CM/8018-B3L ER90S-B3","verified_fields":["astm_spec","fcaw_gas_shielded_filler","gmaw_gtaw_filler","grade_class","mcaw_filler","preheat_group","saw_filler","smaw_filler"],"derived_fields":["preheat_high_hydrogen","preheat_low_hydrogen"],"located_fields":["fcaw_gas_shielded_filler","mcaw_filler","saw_filler"]},{"astm_spec":"A234","grade_class":"WP91","preheat_group":"D","smaw_filler":"AA 9018-B9","gmaw_gtaw_filler":"ER90S-B9","fcaw_gas_shielded_filler":"DS B9","preheat_low_hydrogen":"T < .75: 300, .75 < T < 1.5: 400, 1.5 < T < 2.5: 400, T > 2.5: 500","preheat_high_hydrogen":"T < .75: NR, .75 < T < 1.5: NR, 1.5 < T < 2.5: NR, T > 2.5: NR","id":"wp91-a234","url":"https://referencesource.org/esab-filler-metal-recommendations-by-astm-steel-grade/wp91-a234/","source":"https://assets.esab.com/assetbank-esab/assetfile/22174.pdf","source_quote":"A234 WPB, WPC A AA 7018/7018 Acclaim Group 1 WP1 B AA 7018-Mo SA 83 WP11, WP12 C AA 8018-CM/7018-B2L ER80S-B2 WP22 C AA 9018-CM/8018-B3L ER90S-B3 WP5 C AA 8018-B6/8018-B6L ER80S-B6 WP9 D AA 8018-B8 WP91 D AA 9018-B9 ER90S-B9","verified_fields":["astm_spec","fcaw_gas_shielded_filler","gmaw_gtaw_filler","grade_class","preheat_group","smaw_filler"],"derived_fields":["preheat_high_hydrogen","preheat_low_hydrogen"],"located_fields":["fcaw_gas_shielded_filler"]},{"astm_spec":"A234","grade_class":"WPB, WPC","preheat_group":"A","smaw_filler":"AA 7018/7018 Acclaim","gmaw_gtaw_filler":"Group 1","saw_filler":"429/SA 81, 10.71/SA 71","fcaw_gas_shielded_filler":"Group 1","mcaw_filler":"Group 1","gmaw_group_products":"Spoolarc 29S, Spoolarc 82, Spoolarc 86, Spoolarc 87HP, Aristorod 12.50","fcaw_gas_shielded_group_1_products":"Dual Shield R-70 Ultra, Dual Shield 710X, Dual Shield 710 XM, Dual Shield 7100LC, Dual Shield 7100 Ultra, Dual Shield 70 Ultra Plus","mcaw_group_products":"Coreweld 70, Coreweld C-6, Coreweld C-6LF, Coreweld 77HS","preheat_low_hydrogen":"T < .75: 70, .75 < T < 1.5: 70, 1.5 < T < 2.5: 150, T > 2.5: 225","preheat_high_hydrogen":"T < .75: 175, .75 < T < 1.5: 225, 1.5 < T < 2.5: 275, T > 2.5: 300","id":"wpb-wpc-a234","url":"https://referencesource.org/esab-filler-metal-recommendations-by-astm-steel-grade/wpb-wpc-a234/","source":"https://assets.esab.com/assetbank-esab/assetfile/22174.pdf","source_quote":"A234 WPB, WPC A AA 7018/7018 Acclaim Group 1","verified_fields":["astm_spec","fcaw_gas_shielded_filler","fcaw_gas_shielded_group_1_products","gmaw_group_products","gmaw_gtaw_filler","grade_class","mcaw_filler","mcaw_group_products","preheat_group","saw_filler","smaw_filler"],"derived_fields":["preheat_high_hydrogen","preheat_low_hydrogen"],"located_fields":["fcaw_gas_shielded_filler","mcaw_filler","saw_filler"]},{"astm_spec":"A240","grade_class":"201, 301, 302, 304","smaw_filler":"AR 308/308H, OK 61.25, AR 308L","gmaw_gtaw_filler":"Autrod/Tigrod 308H/308L/308LSi","fcaw_gas_shielded_filler":"SB 308H/308L","fcaw_self_shielded_filler":"CB 308L","mcaw_filler":"AR MC308L","id":"201-301-302-304-a240","url":"https://referencesource.org/esab-filler-metal-recommendations-by-astm-steel-grade/201-301-302-304-a240/","source":"https://assets.esab.com/assetbank-esab/assetfile/22174.pdf","source_quote":"A240 201, 301, 302, 304 AR 308/308H, OK 61.25, AR 308L Autrod/Tigrod 308H/308L/308LSi","verified_fields":["astm_spec","fcaw_gas_shielded_filler","fcaw_self_shielded_filler","gmaw_gtaw_filler","grade_class","mcaw_filler","smaw_filler"],"located_fields":["fcaw_gas_shielded_filler","fcaw_self_shielded_filler","mcaw_filler"]},{"astm_spec":"A240","grade_class":"201L, 301L, 301LN, 304L, 304LN","smaw_filler":"AR 308L","gmaw_gtaw_filler":"Autrod/Tigrod 308L/308LSi","fcaw_gas_shielded_filler":"SB 308L","fcaw_self_shielded_filler":"CB 308L","mcaw_filler":"AR MC308L","id":"201l-301l-301ln-304l-304ln-a240","url":"https://referencesource.org/esab-filler-metal-recommendations-by-astm-steel-grade/201l-301l-301ln-304l-304ln-a240/","source":"https://assets.esab.com/assetbank-esab/assetfile/22174.pdf","source_quote":"A240 201, 301, 302, 304 AR 308/308H, OK 61.25, AR 308L Autrod/Tigrod 308H/308L/308LSi 201L, 301L, 301LN, 304L, 304LN AR 308L Autrod/Tigrod 308L/308LSi","verified_fields":["astm_spec","fcaw_gas_shielded_filler","fcaw_self_shielded_filler","gmaw_gtaw_filler","grade_class","mcaw_filler","smaw_filler"],"located_fields":["fcaw_gas_shielded_filler","fcaw_self_shielded_filler","mcaw_filler"]},{"astm_spec":"A240","grade_class":"202, 304H, 304N","smaw_filler":"AR 308/308H, OK 61.25","gmaw_gtaw_filler":"Autrod/Tigrod 308H","mcaw_filler":"AR MC308L","id":"202-304h-304n-a240","url":"https://referencesource.org/esab-filler-metal-recommendations-by-astm-steel-grade/202-304h-304n-a240/","source":"https://assets.esab.com/assetbank-esab/assetfile/22174.pdf","source_quote":"A240 201, 301, 302, 304 AR 308/308H, OK 61.25, AR 308L Autrod/Tigrod 308H/308L/308LSi 201L, 301L, 301LN, 304L, 304LN AR 308L Autrod/Tigrod 308L/308LSi 202, 304H, 304N AR 308/308H, OK 61.25 Autrod/Tigrod 308H","verified_fields":["astm_spec","gmaw_gtaw_filler","grade_class","mcaw_filler","smaw_filler"],"located_fields":["mcaw_filler"]},{"astm_spec":"A240","grade_class":"305","smaw_filler":"AR 308/308H, OK 61.25, AR 309/309H","gmaw_gtaw_filler":"Autrod/Tigrod 308H","fcaw_gas_shielded_filler":"SB 308H","id":"305-a240","url":"https://referencesource.org/esab-filler-metal-recommendations-by-astm-steel-grade/305-a240/","source":"https://assets.esab.com/assetbank-esab/assetfile/22174.pdf","source_quote":"A240 201, 301, 302, 304 AR 308/308H, OK 61.25, AR 308L Autrod/Tigrod 308H/308L/308LSi 201L, 301L, 301LN, 304L, 304LN AR 308L Autrod/Tigrod 308L/308LSi 202, 304H, 304N AR 308/308H, OK 61.25 Autrod/Tigrod 308H 305 AR 308/308H, OK 61.25, AR 309/309H Autrod/Tigrod 308H","verified_fields":["astm_spec","fcaw_gas_shielded_filler","gmaw_gtaw_filler","grade_class","smaw_filler"],"located_fields":["fcaw_gas_shielded_filler"]},{"astm_spec":"A240","grade_class":"309H","smaw_filler":"AR 309/309H","mcaw_filler":"AR MC309L","id":"309h-a240","url":"https://referencesource.org/esab-filler-metal-recommendations-by-astm-steel-grade/309h-a240/","source":"https://assets.esab.com/assetbank-esab/assetfile/22174.pdf","source_quote":"A240 201, 301, 302, 304 AR 308/308H, OK 61.25, AR 308L Autrod/Tigrod 308H/308L/308LSi 201L, 301L, 301LN, 304L, 304LN AR 308L Autrod/Tigrod 308L/308LSi 202, 304H, 304N AR 308/308H, OK 61.25 Autrod/Tigrod 308H 305 AR 308/308H, OK 61.25, AR 309/309H Autrod/Tigrod 308H 309H AR 309/309H","verified_fields":["astm_spec","grade_class","mcaw_filler","smaw_filler"],"located_fields":["mcaw_filler"]},{"astm_spec":"A240","grade_class":"309S","smaw_filler":"AR 309L","gmaw_gtaw_filler":"Autrod/Tigrod 309L/309Si","saw_filler":"10.93/Autrod 309L","fcaw_gas_shielded_filler":"SB 309L","fcaw_self_shielded_filler":"CB 309L","id":"309s-a240","url":"https://referencesource.org/esab-filler-metal-recommendations-by-astm-steel-grade/309s-a240/","source":"https://assets.esab.com/assetbank-esab/assetfile/22174.pdf","source_quote":"A240 201, 301, 302, 304 AR 308/308H, OK 61.25, AR 308L Autrod/Tigrod 308H/308L/308LSi 201L, 301L, 301LN, 304L, 304LN AR 308L Autrod/Tigrod 308L/308LSi 202, 304H, 304N AR 308/308H, OK 61.25 Autrod/Tigrod 308H 305 AR 308/308H, OK 61.25, AR 309/309H Autrod/Tigrod 308H 309H AR 309/309H 309S AR 309L Autrod/Tigrod 309L/309Si","verified_fields":["astm_spec","fcaw_gas_shielded_filler","fcaw_self_shielded_filler","gmaw_gtaw_filler","grade_class","saw_filler","smaw_filler"],"located_fields":["fcaw_gas_shielded_filler","fcaw_self_shielded_filler","saw_filler"]},{"astm_spec":"A240","grade_class":"310S, 310H","smaw_filler":"OK 67.13","gmaw_gtaw_filler":"Autrod/Tigrod 310","saw_filler":"10.93/Autrod 310","mcaw_filler":"AR MC316L","id":"310s-310h-a240","url":"https://referencesource.org/esab-filler-metal-recommendations-by-astm-steel-grade/310s-310h-a240/","source":"https://assets.esab.com/assetbank-esab/assetfile/22174.pdf","source_quote":"A240 201, 301, 302, 304 AR 308/308H, OK 61.25, AR 308L Autrod/Tigrod 308H/308L/308LSi 201L, 301L, 301LN, 304L, 304LN AR 308L Autrod/Tigrod 308L/308LSi 202, 304H, 304N AR 308/308H, OK 61.25 Autrod/Tigrod 308H 305 AR 308/308H, OK 61.25, AR 309/309H Autrod/Tigrod 308H 309H AR 309/309H 309S AR 309L Autrod/Tigrod 309L/309Si 310S, 310H OK 67.13 Autrod/Tigrod 310","verified_fields":["astm_spec","gmaw_gtaw_filler","grade_class","mcaw_filler","saw_filler","smaw_filler"],"located_fields":["mcaw_filler",
