Repository: joelp22-maker/referencesource-data

# ESAB recommended filler metals and suggested preheat group, by ASTM steel grade

Which filler metals ESAB recommends for welding a given ASTM steel grade, and which of its four preheat groups (A-D) that grade falls in. Answers 'what ESAB rod do I use to weld ASTM A106 Grade C pipe'. WHICH WELDING PROCESSES THESE PAGES COVER: all six that the source covers, as of 2026-09-16. ESAB's table runs across FACING pages. The left page carries the preheat group, stick (SMAW) and gas-shielded wire/rod (GMAW/GTAW); the right page recommends fillers for the same grade rows under submerged arc (SAW), gas-shielded flux-cored (FCAW), self-shielded flux-cored (FCAW) and metal-cored (MCAW).

File: esab-filler-metal-recommendations-by-astm-steel-grade/data.json (part 5 of 21)
316L/316LSi","fcaw_gas_shielded_filler":"SB 316L","fcaw_self_shielded_filler":"CB 316L","mcaw_filler":"AR MC316L","id":"tp316l-a249","url":"https://referencesource.org/esab-filler-metal-recommendations-by-astm-steel-grade/tp316l-a249/","source":"https://assets.esab.com/assetbank-esab/assetfile/22174.pdf","source_quote":"A249 TP201, TP304 AR 308/308H/308L, OK 61.25 Autrod/Tigrod 308H/308L/308LSi TP202, TP304N AR 308/308H, OK 61.25 Autrod/Tigrod 308H TP304L, TP304LN AR 308L Autrod/Tigrod 308L/308LSi TP305 AR 308/308H/309/309H, OK 61.25 Autrod/Tigrod 308H, TP309S AR 309L Autrod/Tigrod 309L/309Si TP309H AR 309/309H TP310S, TP310H OK 67.13 Autrod/Tigrod 310 TP316H AR 316/316H Autrod/Tigrod 316L/316LSi TP316 AR 316/316H/316L Autrod/Tigrod 316L/316LSi TP316L AR 316L Autrod/Tigrod 316L/316LSi","verified_fields":["astm_spec","fcaw_gas_shielded_filler","fcaw_self_shielded_filler","gmaw_gtaw_filler","grade_class","mcaw_filler","smaw_filler"],"located_fields":["fcaw_gas_shielded_filler","fcaw_self_shielded_filler","mcaw_filler"]},{"astm_spec":"A249","grade_class":"TP317","gmaw_gtaw_filler":"Autrod/Tigrod 317L","saw_filler":"10.93/Autrod 317L","fcaw_gas_shielded_filler":"SB 317L","id":"tp317-a249","url":"https://referencesource.org/esab-filler-metal-recommendations-by-astm-steel-grade/tp317-a249/","source":"https://assets.esab.com/assetbank-esab/assetfile/22174.pdf","source_quote":"A249 TP201, TP304 AR 308/308H/308L, OK 61.25 Autrod/Tigrod 308H/308L/308LSi TP202, TP304N AR 308/308H, OK 61.25 Autrod/Tigrod 308H TP304L, TP304LN AR 308L Autrod/Tigrod 308L/308LSi TP305 AR 308/308H/309/309H, OK 61.25 Autrod/Tigrod 308H, TP309S AR 309L Autrod/Tigrod 309L/309Si TP309H AR 309/309H TP310S, TP310H OK 67.13 Autrod/Tigrod 310 TP316H AR 316/316H Autrod/Tigrod 316L/316LSi TP316 AR 316/316H/316L Autrod/Tigrod 316L/316LSi TP316L AR 316L Autrod/Tigrod 316L/316LSi TP317 Autrod/Tigrod 317L","verified_fields":["astm_spec","fcaw_gas_shielded_filler","gmaw_gtaw_filler","grade_class","saw_filler"],"located_fields":["fcaw_gas_shielded_filler","saw_filler"]},{"astm_spec":"A249","grade_class":"TP317L","gmaw_gtaw_filler":"Autrod/Tigrod 317L","saw_filler":"10.93/Autrod 317L","fcaw_gas_shielded_filler":"SB 317L","id":"tp317l-a249","url":"https://referencesource.org/esab-filler-metal-recommendations-by-astm-steel-grade/tp317l-a249/","source":"https://assets.esab.com/assetbank-esab/assetfile/22174.pdf","source_quote":"A249 TP201, TP304 AR 308/308H/308L, OK 61.25 Autrod/Tigrod 308H/308L/308LSi TP202, TP304N AR 308/308H, OK 61.25 Autrod/Tigrod 308H TP304L, TP304LN AR 308L Autrod/Tigrod 308L/308LSi TP305 AR 308/308H/309/309H, OK 61.25 Autrod/Tigrod 308H, TP309S AR 309L Autrod/Tigrod 309L/309Si TP309H AR 309/309H TP310S, TP310H OK 67.13 Autrod/Tigrod 310 TP316H AR 316/316H Autrod/Tigrod 316L/316LSi TP316 AR 316/316H/316L Autrod/Tigrod 316L/316LSi TP316L AR 316L Autrod/Tigrod 316L/316LSi TP317 Autrod/Tigrod 317L TP317L Autrod/Tigrod 317L","verified_fields":["astm_spec","fcaw_gas_shielded_filler","gmaw_gtaw_filler","grade_class","saw_filler"],"located_fields":["fcaw_gas_shielded_filler","saw_filler"]},{"astm_spec":"A249","grade_class":"TP321, TP321H, TP347, TP347H, TP348, TP348H","smaw_filler":"OK 61.81/61.85","gmaw_gtaw_filler":"Autrod/Tigrod 347/347Si","saw_filler":"10.93/Autrod 347","fcaw_gas_shielded_filler":"SB 347","id":"tp321-tp321h-tp347-tp347h-tp348-tp348h-a249","url":"https://referencesource.org/esab-filler-metal-recommendations-by-astm-steel-grade/tp321-tp321h-tp347-tp347h-tp348-tp348h-a249/","source":"https://assets.esab.com/assetbank-esab/assetfile/22174.pdf","source_quote":"A249 TP201, TP304 AR 308/308H/308L, OK 61.25 Autrod/Tigrod 308H/308L/308LSi TP202, TP304N AR 308/308H, OK 61.25 Autrod/Tigrod 308H TP304L, TP304LN AR 308L Autrod/Tigrod 308L/308LSi TP305 AR 308/308H/309/309H, OK 61.25 Autrod/Tigrod 308H, TP309S AR 309L Autrod/Tigrod 309L/309Si TP309H AR 309/309H TP310S, TP310H OK 67.13 Autrod/Tigrod 310 TP316H AR 316/316H Autrod/Tigrod 316L/316LSi TP316 AR 316/316H/316L Autrod/Tigrod 316L/316LSi TP316L AR 316L Autrod/Tigrod 316L/316LSi TP317 Autrod/Tigrod 317L TP317L Autrod/Tigrod 317L TP321, TP321H, TP347, TP347H, TP348, TP348H OK 61.81/61.85 Autrod/Tigrod 347/347Si","verified_fields":["astm_spec","fcaw_gas_shielded_filler","gmaw_gtaw_filler","grade_class","saw_filler","smaw_filler"],"located_fields":["fcaw_gas_shielded_filler","saw_filler"]},{"astm_spec":"A250","grade_class":"T1, T1a, T1b","preheat_group":"A","smaw_filler":"AA 7018-Mo","gmaw_gtaw_filler":"SA 83","saw_filler":"429/Autrod 12.24, 10.62/Autrod 12.24","fcaw_gas_shielded_filler":"DS 7000-A1","mcaw_filler":"CW 80D2","preheat_low_hydrogen":"T < .75: 70, .75 < T < 1.5: 70, 1.5 < T < 2.5: 150, T > 2.5: 225","preheat_high_hydrogen":"T < .75: 175, .75 < T < 1.5: 225, 1.5 < T < 2.5: 275, T > 2.5: 300","id":"t1-t1a-t1b-a250","url":"https://referencesource.org/esab-filler-metal-recommendations-by-astm-steel-grade/t1-t1a-t1b-a250/","source":"https://assets.esab.com/assetbank-esab/assetfile/22174.pdf","source_quote":"A250 T1, T1a, T1b A AA 7018-Mo SA 83","verified_fields":["astm_spec","fcaw_gas_shielded_filler","gmaw_gtaw_filler","grade_class","mcaw_filler","preheat_group","saw_filler","smaw_filler"],"derived_fields":["preheat_high_hydrogen","preheat_low_hydrogen"],"located_fields":["fcaw_gas_shielded_filler","mcaw_filler","saw_filler"]},{"astm_spec":"A250","grade_class":"T2, T-11, T-12","preheat_group":"B","smaw_filler":"AA 8018-CM/7018-B2L","gmaw_gtaw_filler":"ER80S-B2","saw_filler":"10.62/SA U515","fcaw_gas_shielded_filler":"DS 8000-B2/8000-B2L","preheat_low_hydrogen":"T < .75: 70, .75 < T < 1.5: 125, 1.5 < T < 2.5: 200, T > 2.5: 300","preheat_high_hydrogen":"T < .75: 175, .75 < T < 1.5: 225, 1.5 < T < 2.5: 275, T > 2.5: 300","id":"t2-t-11-t-12-a250","url":"https://referencesource.org/esab-filler-metal-recommendations-by-astm-steel-grade/t2-t-11-t-12-a250/","source":"https://assets.esab.com/assetbank-esab/assetfile/22174.pdf","source_quote":"A250 T1, T1a, T1b A AA 7018-Mo SA 83 T2, T-11, T-12 B AA 8018-CM/7018-B2L ER80S-B2","verified_fields":["astm_spec","fcaw_gas_shielded_filler","gmaw_gtaw_filler","grade_class","preheat_group","saw_filler","smaw_filler"],"derived_fields":["preheat_high_hydrogen","preheat_low_hydrogen"],"located_fields":["fcaw_gas_shielded_filler","saw_filler"]},{"astm_spec":"A250","grade_class":"T-22","preheat_group":"B","smaw_filler":"AA 9018-CM/8018-B3L","gmaw_gtaw_filler":"ER90S-B3","saw_filler":"10.62/Autrod 13.20SC","fcaw_gas_shielded_filler":"DS 9000-B3/9000-B2L","mcaw_filler":"CW 90B3","preheat_low_hydrogen":"T < .75: 70, .75 < T < 1.5: 125, 1.5 < T < 2.5: 200, T > 2.5: 300","preheat_high_hydrogen":"T < .75: 175, .75 < T < 1.5: 225, 1.5 < T < 2.5: 275, T > 2.5: 300","id":"t-22-a250","url":"https://referencesource.org/esab-filler-metal-recommendations-by-astm-steel-grade/t-22-a250/","source":"https://assets.esab.com/assetbank-esab/assetfile/22174.pdf","source_quote":"A250 T1, T1a, T1b A AA 7018-Mo SA 83 T2, T-11, T-12 B AA 8018-CM/7018-B2L ER80S-B2 T-22 B AA 9018-CM/8018-B3L ER90S-B3","verified_fields":["astm_spec","fcaw_gas_shielded_filler","gmaw_gtaw_filler","grade_class","mcaw_filler","preheat_group","saw_filler","smaw_filler"],"derived_fields":["preheat_high_hydrogen","preheat_low_hydrogen"],"located_fields":["fcaw_gas_shielded_filler","mcaw_filler","saw_filler"]},{"astm_spec":"A252","grade_class":"All","smaw_filler":"Group 1, AA 7018/7018 Acclaim","gmaw_gtaw_filler":"Group 1","saw_filler":"Group 1","fcaw_gas_shielded_filler":"Group 1","fcaw_self_shielded_filler":"Group 1, Group 2","mcaw_filler":"Group 1","smaw_group_products":"SW 6010, , SW 10P, SW10P+, SW 6011, SW 6013, SW 7014","gmaw_group_products":"Spoolarc 29S, Spoolarc 82, Spoolarc 86, Spoolarc 87HP, Aristorod 12.50","saw_group_products":"Spoolarc 81/OK Flux 231, Spoolarc 81/OK Flux 350, Spoolarc 81/OK Flux 429","fcaw_gas_shielded_group_1_products":"Dual Shield R-70 Ultra, Dual Shield 710X, Dual Shield 710 XM, Dual Shield 7100LC, Dual Shield 7100 Ultra, Dual Shield 70 Ultra Plus","fcaw_self_shielded_group_products":"Group 1 Coreshield 40, Coreshield 7, Coreshield 11 Group 2 Coreshield 6, Coreshield 8, Coreshield 8 Ni1 H5","mcaw_group_products":"Coreweld 70, Coreweld C-6, Coreweld C-6LF, Coreweld 77HS","id":"all-a252","url":"https://referencesource.org/esab-filler-metal-recommendations-by-astm-steel-grade/all-a252/","source":"https://assets.esab.com/assetbank-esab/assetfile/22174.pdf","source_quote":"A252 All Group 1, AA 7018/7018 Acclaim Group 1","verified_fields":["astm_spec","fcaw_gas_shielded_filler","fcaw_gas_shielded_group_1_products","fcaw_self_shielded_filler","fcaw_self_shielded_group_products","gmaw_group_products","gmaw_gtaw_filler","grade_class","mcaw_filler","mcaw_group_products","saw_filler","saw_group_products","smaw_filler","smaw_group_products"],"located_fields":["fcaw_gas_shielded_filler","fcaw_self_shielded_filler","mcaw_filler","saw_filler"]},{"astm_spec":"A266","grade_class":"1,2,4","preheat_group":"B","smaw_filler":"AA 7018/7018 Acclaim","gmaw_gtaw_filler":"SA 86/ 87HP, AROD 12.50","saw_filler":"10.71/SA 71","fcaw_gas_shielded_filler":"DS II70T-12H4/T-75/II 70-Ni1 H4","mcaw_filler":"Group 1","mcaw_group_products":"Coreweld 70, Coreweld C-6, Coreweld C-6LF, Coreweld 77HS","preheat_low_hydrogen":"T < .75: 70, .75 < T < 1.5: 125, 1.5 < T < 2.5: 200, T > 2.5: 300","preheat_high_hydrogen":"T < .75: 175, .75 < T < 1.5: 225, 1.5 < T < 2.5: 275, T > 2.5: 300","id":"1-2-4-a266","url":"https://referencesource.org/esab-filler-metal-recommendations-by-astm-steel-grade/1-2-4-a266/","source":"https://assets.esab.com/assetbank-esab/assetfile/22174.pdf","source_quote":"A266 1,2,4 B AA 7018/7018 Acclaim SA 86/ 87HP, AROD 12.50","verified_fields":["astm_spec","fcaw_gas_shielded_filler","gmaw_gtaw_filler","grade_class","mcaw_filler","mcaw_group_products","preheat_group","saw_filler","smaw_filler"],"derived_fields":["preheat_high_hydrogen","preheat_low_hydrogen"],"located_fields":["fcaw_gas_shielded_filler","mcaw_filler","saw_filler"]},{"astm_spec":"A266","grade_class":"3","preheat_group":"C","smaw_filler":"AA 7018-Mo/8018-SR","gmaw_gtaw_filler":"SA 83","saw_filler":"429/Autrod 12.24, 10.62/Autrod 12.24","fcaw_gas_shielded_filler":"DS 7000-A1/II 80Ni1H4","mcaw_filler":"CW 80D2","preheat_low_hydrogen":"T < .75: 200, .75 < T < 1.5: 300, 1.5 < T < 2.5: 300, T > 2.5: 350","preheat_high_hydrogen":"T < .75: NR, .75 < T < 1.5: NR, 1.5 < T < 2.5: NR, T > 2.5: NR","id":"3-a266","url":"https://referencesource.org/esab-filler-metal-recommendations-by-astm-steel-grade/3-a266/","source":"https://assets.esab.com/assetbank-esab/assetfile/22174.pdf","source_quote":"A266 1,2,4 B AA 7018/7018 Acclaim SA 86/ 87HP, AROD 12.50 3 C AA 7018-Mo/8018-SR SA 83","verified_fields":["astm_spec","fcaw_gas_shielded_filler","gmaw_gtaw_filler","grade_class","mcaw_filler","preheat_group","saw_filler","smaw_filler"],"derived_fields":["preheat_high_hydrogen","preheat_low_hydrogen"],"located_fields":["fcaw_gas_shielded_filler","mcaw_filler","saw_filler"]},{"astm_spec":"A268","grade_class":"S41500","preheat_group":"C","smaw_filler":"OK 68.17","gmaw_gtaw_filler":"Autrod/Tigrod 410NiMo","saw_filler":"10.93/Autrod 410NiMo","preheat_low_hydrogen":"T < .75: 200, .75 < T < 1.5: 300, 1.5 < T < 2.5: 300, T > 2.5: 350","preheat_high_hydrogen":"T < .75: NR, .75 < T < 1.5: NR, 1.5 < T < 2.5: NR, T > 2.5: NR","id":"s41500-a268","url":"https://referencesource.org/esab-filler-metal-recommendations-by-astm-steel-grade/s41500-a268/","source":"https://assets.esab.com/assetbank-esab/assetfile/22174.pdf","source_quote":"A268 TP405 C OK 68.17 Autrod/Tigrod 410NiMo TP409 C AR 309/309H/308/308H, OK 61.25 Autrod/Tigrod 409Nb TP429 C AR 309L, OK 67.13 Autrod/Tigrod 309L/309Si/310 TP430Ti C Autrod/Tigrod 430Ti/430LNb TP439 C TP444 C AR 316L Autrod/Tigrod 316L/316LSi S41500 C OK 68.17 Autrod/Tigrod 410NiMo","verified_fields":["astm_spec","gmaw_gtaw_filler","grade_class","preheat_group","saw_filler","smaw_filler"],"derived_fields":["preheat_high_hydrogen","preheat_low_hydrogen"],"located_fields":["saw_filler"]},{"astm_spec":"A268","grade_class":"S43940","preheat_group":"C","mcaw_filler":"AR MC18CrCb","preheat_low_hydrogen":"T < .75: 200, .75 < T < 1.5: 300, 1.5 < T < 2.5: 300, T > 2.5: 350","preheat_high_hydrogen":"T < .75: NR, .75 < T < 1.5: NR, 1.5 < T < 2.5: NR, T > 2.5: NR","id":"s43940-a268","url":"https://referencesource.org/esab-filler-metal-recommendations-by-astm-steel-grade/s43940-a268/","source":"https://assets.esab.com/assetbank-esab/assetfile/22174.pdf","source_quote":"A268 TP405 C OK 68.17 Autrod/Tigrod 410NiMo TP409 C AR 309/309H/308/308H, OK 61.25 Autrod/Tigrod 409Nb TP429 C AR 309L, OK 67.13 Autrod/Tigrod 309L/309Si/310 TP430Ti C Autrod/Tigrod 430Ti/430LNb TP439 C TP444 C AR 316L Autrod/Tigrod 316L/316LSi S41500 C OK 68.17 Autrod/Tigrod 410NiMo S43940 C","verified_fields":["astm_spec","grade_class","mcaw_filler","preheat_group"],"derived_fields":["preheat_high_hydrogen","preheat_low_hydrogen"],"located_fields":["mcaw_filler"]},{"astm_spec":"A268","grade_class":"TP405","preheat_group":"C","smaw_filler":"OK 68.17","gmaw_gtaw_filler":"Autrod/Tigrod 410NiMo","saw_filler":"10.93/Autrod 410NiMo","preheat_low_hydrogen":"T < .75: 200, .75 < T < 1.5: 300, 1.5 < T < 2.5: 300, T > 2.5: 350","preheat_high_hydrogen":"T < .75: NR, .75 < T < 1.5: NR, 1.5 < T < 2.5: NR, T > 2.5: NR","id":"tp405-a268","url":"https://referencesource.org/esab-filler-metal-recommendations-by-astm-steel-grade/tp405-a268/","source":"https://assets.esab.com/assetbank-esab/assetfile/22174.pdf","source_quote":"A268 TP405 C OK 68.17 Autrod/Tigrod 410NiMo","verified_fields":["astm_spec","gmaw_gtaw_filler","grade_class","preheat_group","saw_filler","smaw_filler"],"derived_fields":["preheat_high_hydrogen","preheat_low_hydrogen"],"located_fields":["saw_filler"]},{"astm_spec":"A268","grade_class":"TP409","preheat_group":"C","smaw_filler":"AR 309/309H/308/308H, OK 61.25","gmaw_gtaw_filler":"Autrod/Tigrod 409Nb","fcaw_gas_shielded_filler":"SB 308H","mcaw_filler":"AR MC409Ti","preheat_low_hydrogen":"T < .75: 200, .75 < T < 1.5: 300, 1.5 < T < 2.5: 300, T > 2.5: 350","preheat_high_hydrogen":"T < .75: NR, .75 < T < 1.5: NR, 1.5 < T < 2.5: NR, T > 2.5: NR","id":"tp409-a268","url":"https://referencesource.org/esab-filler-metal-recommendations-by-astm-steel-grade/tp409-a268/","source":"https://assets.esab.com/assetbank-esab/assetfile/22174.pdf","source_quote":"A268 TP405 C OK 68.17 Autrod/Tigrod 410NiMo TP409 C AR 309/309H/308/308H, OK 61.25 Autrod/Tigrod 409Nb","verified_fields":["astm_spec","fcaw_gas_shielded_filler","gmaw_gtaw_filler","grade_class","mcaw_filler","preheat_group","smaw_filler"],"derived_fields":["preheat_high_hydrogen","preheat_low_hydrogen"],"located_fields":["fcaw_gas_shielded_filler","mcaw_filler"]},{"astm_spec":"A268","grade_class":"TP429","preheat_group":"C","smaw_filler":"AR 309L, OK 67.13","gmaw_gtaw_filler":"Autrod/Tigrod 309L/309Si/310","fcaw_gas_shielded_filler":"SB 309L","fcaw_self_shielded_filler":"CB 309L","mcaw_filler":"AR MC309L","preheat_low_hydrogen":"T < .75: 200, .75 < T < 1.5: 300, 1.5 < T < 2.5: 300, T > 2.5: 350","preheat_high_hydrogen":"T < .75: NR, .75 < T < 1.5: NR, 1.5 < T < 2.5: NR, T > 2.5: NR","id":"tp429-a268","url":"https://referencesource.org/esab-filler-metal-recommendations-by-astm-steel-grade/tp429-a268/","source":"https://assets.esab.com/assetbank-esab/assetfile/22174.pdf","source_quote":"A268 TP405 C OK 68.17 Autrod/Tigrod 410NiMo TP409 C AR 309/309H/308/308H, OK 61.25 Autrod/Tigrod 409Nb TP429 C AR 309L, OK 67.13 Autrod/Tigrod 309L/309Si/310","verified_fields":["astm_spec","fcaw_gas_shielded_filler","fcaw_self_shielded_filler","gmaw_gtaw_filler","grade_class","mcaw_filler","preheat_group","smaw_filler"],"derived_fields":["preheat_high_hydrogen","preheat_low_hydrogen"],"located_fields":["fcaw_gas_shielded_filler","fcaw_self_shielded_filler","mcaw_filler"]},{"astm_spec":"A268","grade_class":"TP430Ti","preheat_group":"C","gmaw_gtaw_filler":"Autrod/Tigrod 430Ti/430LNb","saw_filler":"10.93/Autrod 430","mcaw_filler":"AR MC439Ti/MC430LNb","preheat_low_hydrogen":"T < .75: 200, .75 < T < 1.5: 300, 1.5 < T < 2.5: 300, T > 2.5: 350","preheat_high_hydrogen":"T < .75: NR, .75 < T < 1.5: NR, 1.5 < T < 2.5: NR, T > 2.5: NR","id":"tp430ti-a268","url":"https://referencesource.org/esab-filler-metal-recommendations-by-astm-steel-grade/tp430ti-a268/","source":"https://assets.esab.com/assetbank-esab/assetfile/22174.pdf","source_quote":"A268 TP405 C OK 68.17 Autrod/Tigrod 410NiMo TP409 C AR 309/309H/308/308H, OK 61.25 Autrod/Tigrod 409Nb TP429 C AR 309L, OK 67.13 Autrod/Tigrod 309L/309Si/310 TP430Ti C Autrod/Tigrod 430Ti/430LNb","verified_fields":["astm_spec","gmaw_gtaw_filler","grade_class","mcaw_filler","preheat_group","saw_filler"],"derived_fields":["preheat_high_hydrogen","preheat_low_hydrogen"],"located_fields":["mcaw_filler","saw_filler"]},{"astm_spec":"A268","grade_class":"TP439","preheat_group":"C","mcaw_filler":"AR MC439Ti/MC18CrCb","preheat_low_hydrogen":"T < .75: 200, .75 < T < 1.5: 300, 1.5 < T < 2.5: 300, T > 2.5: 350","preheat_high_hydrogen":"T < .75: NR, .75 < T < 1.5: NR, 1.5 < T < 2.5: NR, T > 2.5: NR","id":"tp439-a268","url":"https://referencesource.org/esab-filler-metal-recommendations-by-astm-steel-grade/tp439-a268/","source":"https://assets.esab.com/assetbank-esab/assetfile/22174.pdf","source_quote":"A268 TP405 C OK 68.17 Autrod/Tigrod 410NiMo TP409 C AR 309/309H/308/308H, OK 61.25 Autrod/Tigrod 409Nb TP429 C AR 309L, OK 67.13 Autrod/Tigrod 309L/309Si/310 TP430Ti C Autrod/Tigrod 430Ti/430LNb TP439 C","verified_fields":["astm_spec","grade_class","mcaw_filler","preheat_group"],"derived_fields":["preheat_high_hydrogen","preheat_low_hydrogen"],"located_fields":["mcaw_filler"]},{"astm_spec":"A268","grade_class":"TP444","preheat_group":"C","smaw_filler":"AR 316L","gmaw_gtaw_filler":"Autrod/Tigrod 316L/316LSi","fcaw_gas_shielded_filler":"SB 316L","fcaw_self_shielded_filler":"CB 316L","mcaw_filler":"AR MC316L","preheat_low_hydrogen":"T < .75: 200, .75 < T < 1.5: 300, 1.5 < T < 2.5: 300, T > 2.5: 350","preheat_high_hydrogen":"T < .75: NR, .75 < T < 1.5: NR, 1.5 < T < 2.5: NR, T > 2.5: NR","id":"tp444-a268","url":"https://referencesource.org/esab-filler-metal-recommendations-by-astm-steel-grade/tp444-a268/","source":"https://assets.esab.com/assetbank-esab/assetfile/22174.pdf","source_quote":"A268 TP405 C OK 68.17 Autrod/Tigrod 410NiMo TP409 C AR 309/309H/308/308H, OK 61.25 Autrod/Tigrod 409Nb TP429 C AR 309L, OK 67.13 Autrod/Tigrod 309L/309Si/310 TP430Ti C Autrod/Tigrod 430Ti/430LNb TP439 C TP444 C AR 316L Autrod/Tigrod 316L/316LSi","verified_fields":["astm_spec","fcaw_gas_shielded_filler","fcaw_self_shielded_filler","gmaw_gtaw_filler","grade_class","mcaw_filler","preheat_group","smaw_filler"],"derived_fields":["preheat_high_hydrogen","preheat_low_hydrogen"],"located_fields":["fcaw_gas_shielded_filler","fcaw_self_shielded_filler","mcaw_filler"]},{"astm_spec":"A269","grade_class":"304","smaw_filler":"AR 308/308H/308L, OK 61.25,","gmaw_gtaw_filler":"Autrod/Tigrod 308H/308L/308LSi","id":"304-a269","url":"https://referencesource.org/esab-filler-metal-recommendations-by-astm-steel-grade/304-a269/","source":"https://assets.esab.com/assetbank-esab/assetfile/22174.pdf","source_quote":"A269 304 AR 308/308H/308L, OK 61.25, Autrod/Tigrod 308H/308L/308LSi","verified_fields":["astm_spec","gmaw_gtaw_filler","grade_class","smaw_filler"]},{"astm_spec":"A269","grade_class":"304L, 304LN","smaw_filler":"AR 308L","gmaw_gtaw_filler":"Autrod/Tigrod 308L/308LSi","id":"304l-304ln-a269","url":"https://referencesource.org/esab-filler-metal-recommendations-by-astm-steel-grade/304l-304ln-a269/","source":"https://assets.esab.com/assetbank-esab/assetfile/22174.pdf","source_quote":"A269 304 AR 308/308H/308L, OK 61.25, Autrod/Tigrod 308H/308L/308LSi 304L, 304LN AR 308L Autrod/Tigrod 308L/308LSi","verified_fields":["astm_spec","gmaw_gtaw_filler","grade_class","smaw_filler"]},{"astm_spec":"A269","grade_class":"316","smaw_filler":"AR 316/316H/316L","gmaw_gtaw_filler":"Autrod/Tigrod 316L/316LSi","id":"316-a269","url":"https://referencesource.org/esab-filler-metal-recommendations-by-astm-steel-grade/316-a269/","source":"https://assets.esab.com/assetbank-esab/assetfile/22174.pdf","source_quote":"A269 304 AR 308/308H/308L, OK 61.25, Autrod/Tigrod 308H/308L/308LSi 304L, 304LN AR 308L Autrod/Tigrod 308L/308LSi 316 AR 316/316H/316L Autrod/Tigrod 316L/316LSi","verified_fields":["astm_spec","gmaw_gtaw_filler","grade_class","smaw_filler"]},{"astm_spec":"A269","grade_class":"316H","smaw_filler":"AR 316/316H","gmaw_gtaw_filler":"Autrod/Tigrod 316L/316LSi","id":"316h-a269","url":"https://referencesource.org/esab-filler-metal-recommendations-by-astm-steel-grade/316h-a269/","source":"https://assets.esab.com/assetbank-esab/assetfile/22174.pdf","source_quote":"A269 304 AR 308/308H/308L, OK 61.25, Autrod/Tigrod 308H/308L/308LSi 304L, 304LN AR 308L Autrod/Tigrod 308L/308LSi 316 AR 316/316H/316L Autrod/Tigrod 316L/316LSi 316H AR 316/316H Autrod/Tigrod 316L/316LSi","verified_fields":["astm_spec","gmaw_gtaw_filler","grade_class","smaw_filler"]},{"astm_spec":"A269","grade_class":"316L, 316LN","smaw_filler":"AR 316L","gmaw_gtaw_filler":"Autrod/Tigrod 316L/316LSi","id":"316l-316ln-a269","url":"https://referencesource.org/esab-filler-metal-recommendations-by-astm-steel-grade/316l-316ln-a269/","source":"https://assets.esab.com/assetbank-esab/assetfile/22174.pdf","source_quote":"A269 304 AR 308/308H/308L, OK 61.25, Autrod/Tigrod 308H/308L/308LSi 304L, 304LN AR 308L Autrod/Tigrod 308L/308LSi 316 AR 316/316H/316L Autrod/Tigrod 316L/316LSi 316H AR 316/316H Autrod/Tigrod 316L/316LSi 316L, 316LN AR 316L Autrod/Tigrod 316L/316LSi","verified_fields":["astm_spec","gmaw_gtaw_filler","grade_class","smaw_filler"]},{"astm_spec":"A269","grade_class":"317","gmaw_gtaw_filler":"Autrod/Tigrod 317L","id":"317-a269","url":"https://referencesource.org/esab-filler-metal-recommendations-by-astm-steel-grade/317-a269/","source":"https://assets.esab.com/assetbank-esab/assetfile/22174.pdf","source_quote":"A269 304 AR 308/308H/308L, OK 61.25, Autrod/Tigrod 308H/308L/308LSi 304L, 304LN AR 308L Autrod/Tigrod 308L/308LSi 316 AR 316/316H/316L Autrod/Tigrod 316L/316LSi 316H AR 316/316H Autrod/Tigrod 316L/316LSi 316L, 316LN AR 316L Autrod/Tigrod 316L/316LSi 317 Autrod/Tigrod 317L","verified_fields":["astm_spec","gmaw_gtaw_filler","grade_class"]},{"astm_spec":"A269","grade_class":"321, 347, 348","smaw_filler":"OK 61.81/61.85","gmaw_gtaw_filler":"Autrod/Tigrod 347/347Si","id":"321-347-348-a269","url":"https://referencesource.org/esab-filler-metal-recommendations-by-astm-steel-grade/321-347-348-a269/","source":"https://assets.esab.com/assetbank-esab/assetfile/22174.pdf","source_quote":"A269 304 AR 308/308H/308L, OK 61.25, Autrod/Tigrod 308H/308L/308LSi 304L, 304LN AR 308L Autrod/Tigrod 308L/308LSi 316 AR 316/316H/316L Autrod/Tigrod 316L/316LSi 316H AR 316/316H Autrod/Tigrod 316L/316LSi 316L, 316LN AR 316L Autrod/Tigrod 316L/316LSi 317 Autrod/Tigrod 317L 321, 347, 348 OK 61.81/61.85 Autrod/Tigrod 347/347Si","verified_fields":["astm_spec","gmaw_gtaw_filler","grade_class","smaw_filler"]},{"astm_spec":"A269","grade_class":"405, S41500","preheat_group":"C","smaw_filler":"OK 68.17","gmaw_gtaw_filler":"Autrod/Tigrod 410NiMo","preheat_low_hydrogen":"T < .75: 200, .75 < T < 1.5: 300, 1.5 < T < 2.5: 300, T > 2.5: 350","preheat_high_hydrogen":"T < .75: NR, .75 < T < 1.5: NR, 1.5 < T < 2.5: NR, T > 2.5: NR","id":"405-s41500-a269","url":"https://referencesource.org/esab-filler-metal-recommendations-by-astm-steel-grade/405-s41500-a269/","source":"https://assets.esab.com/assetbank-esab/assetfile/22174.pdf","source_quote":"A269 304 AR 308/308H/308L, OK 61.25, Autrod/Tigrod 308H/308L/308LSi 304L, 304LN AR 308L Autrod/Tigrod 308L/308LSi 316 AR 316/316H/316L Autrod/Tigrod 316L/316LSi 316H AR 316/316H Autrod/Tigrod 316L/316LSi 316L, 316LN AR 316L Autrod/Tigrod 316L/316LSi 317 Autrod/Tigrod 317L 321, 347, 348 OK 61.81/61.85 Autrod/Tigrod 347/347Si 405, S41500 C OK 68.17 Autrod/Tigrod 410NiMo","verified_fields":["astm_spec","gmaw_gtaw_filler","grade_class","preheat_group","smaw_filler"],"derived_fields":["preheat_high_hydrogen","preheat_low_hydrogen"]},{"astm_spec":"A269","grade_class":"409, S40910, S40920, S40930","preheat_group":"C","smaw_filler":"AR 309/309H/308/308H, OK 61.25","gmaw_gtaw_filler":"Autrod/Tigrod 409Nb","preheat_low_hydrogen":"T < .75: 200, .75 < T < 1.5: 300, 1.5 < T < 2.5: 300, T > 2.5: 350","preheat_high_hydrogen":"T < .75: NR, .75 < T < 1.5: NR, 1.5 < T < 2.5: NR, T > 2.5: NR","id":"409-s40910-s40920-s40930-a269","url":"https://referencesource.org/esab-filler-metal-recommendations-by-astm-steel-grade/409-s40910-s40920-s40930-a269/","source":"https://assets.esab.com/assetbank-esab/assetfile/22174.pdf","source_quote":"A269 304 AR 308/308H/308L, OK 61.25, Autrod/Tigrod 308H/308L/308LSi 304L, 304LN AR 308L Autrod/Tigrod 308L/308LSi 316 AR 316/316H/316L Autrod/Tigrod 316L/316LSi 316H AR 316/316H Autrod/Tigrod 316L/316LSi 316L, 316LN AR 316L Autrod/Tigrod 316L/316LSi 317 Autrod/Tigrod 317L 321, 347, 348 OK 61.81/61.85 Autrod/Tigrod 347/347Si 405, S41500 C OK 68.17 Autrod/Tigrod 410NiMo 409, S40910, S40920, S40930 C AR 309/309H/308/308H, OK 61.25 Autrod/Tigrod 409Nb","verified_fields":["astm_spec","gmaw_gtaw_filler","grade_class","preheat_group","smaw_filler"],"derived_fields":["preheat_high_hydrogen","preheat_low_hydrogen"]},{"astm_spec":"A269","grade_class":"429","smaw_filler":"AR 309L, OK 67.13","gmaw_gtaw_filler":"Autrod/Tigrod 309L/309Si/310","id":"429-a269","url":"https://referencesource.org/esab-filler-metal-recommendations-by-astm-steel-grade/429-a269/","source":"https://assets.esab.com/assetbank-esab/assetfile/22174.pdf","source_quote":"A269 304 AR 308/308H/308L, OK 61.25, Autrod/Tigrod 308H/308L/308LSi 304L, 304LN AR 308L Autrod/Tigrod 308L/308LSi 316 AR 316/316H/316L Autrod/Tigrod 316L/316LSi 316H AR 316/316H Autrod/Tigrod 316L/316LSi 316L, 316LN AR 316L Autrod/Tigrod 316L/316LSi 317 Autrod/Tigrod 317L 321, 347, 348 OK 61.81/61.85 Autrod/Tigrod 347/347Si 405, S41500 C OK 68.17 Autrod/Tigrod 410NiMo 409, S40910, S40920, S40930 C AR 309/309H/308/308H, OK 61.25 Autrod/Tigrod 409Nb 429 AR 309L, OK 67.13 Autrod/Tigrod 309L/309Si/310","verified_fields":["astm_spec","gmaw_gtaw_filler","grade_class","smaw_filler"]},{"astm_spec":"A269","grade_class":"430","gmaw_gtaw_filler":"Autrod/Tigrod 430Ti/430LNb","id":"430-a269","url":"https://referencesource.org/esab-filler-metal-recommendations-by-astm-steel-grade/430-a269/","source":"https://assets.esab.com/assetbank-esab/assetfile/22174.pdf","source_quote":"A269 304 AR 308/308H/308L, OK 61.25, Autrod/Tigrod 308H/308L/308LSi 304L, 304LN AR 308L Autrod/Tigrod 308L/308LSi 316 AR 316/316H/316L Autrod/Tigrod 316L/316LSi 316H AR 316/316H Autrod/Tigrod 316L/316LSi 316L, 316LN AR 316L Autrod/Tigrod 316L/316LSi 317 Autrod/Tigrod 317L 321, 347, 348 OK 61.81/61.85 Autrod/Tigrod 347/347Si 405, S41500 C OK 68.17 Autrod/Tigrod 410NiMo 409, S40910, S40920, S40930 C AR 309/309H/308/308H, OK 61.25 Autrod/Tigrod 409Nb 429 AR 309L, OK 67.13 Autrod/Tigrod 309L/309Si/310 430 Autrod/Tigrod 430Ti/430LNb","verified_fields":["astm_spec","gmaw_gtaw_filler","grade_class"]},{"astm_spec":"A269","grade_class":"N08367, N08926","smaw_filler":"OK NiCrMo-3","gmaw_gtaw_filler":"Autrod/Tigrod NiCrMo-3","id":"n08367-n08926-a269","url":"https://referencesource.org/esab-filler-metal-recommendations-by-astm-steel-grade/n08367-n08926-a269/","source":"https://assets.esab.com/assetbank-esab/assetfile/22174.pdf","source_quote":"A269 304 AR 308/308H/308L, OK 61.25, Autrod/Tigrod 308H/308L/308LSi 304L, 304LN AR 308L Autrod/Tigrod 308L/308LSi 316 AR 316/316H/316L Autrod/Tigrod 316L/316LSi 316H AR 316/316H Autrod/Tigrod 316L/316LSi 316L, 316LN AR 316L Autrod/Tigrod 316L/316LSi 317 Autrod/Tigrod 317L 321, 347, 348 OK 61.81/61.85 Autrod/Tigrod 347/347Si 405, S41500 C OK 68.17 Autrod/Tigrod 410NiMo 409, S40910, S40920, S40930 C AR 309/309H/308/308H, OK 61.25 Autrod/Tigrod 409Nb 429 AR 309L, OK 67.13 Autrod/Tigrod 309L/309Si/310 430 Autrod/Tigrod 430Ti/430LNb 439 N08367, N08926 OK NiCrMo-3 Autrod/Tigrod NiCrMo-3","verified_fields":["astm_spec","gmaw_gtaw_filler","grade_class","smaw_filler"]},{"astm_spec":"A269","grade_class":"N08800, N08810, N08811","smaw_filler":"OK NiCrFe-2","gmaw_gtaw_filler":"Autrod/Tigrod NiCr-3","id":"n08800-n08810-n08811-a269","url":"https://referencesource.org/esab-filler-metal-recommendations-by-astm-steel-grade/n08800-n08810-n08811-a269/","source":"https://assets.esab.com/assetbank-esab/assetfile/22174.pdf","source_quote":"A269 304 AR 308/308H/308L, OK 61.25, Autrod/Tigrod 308H/308L/308LSi 304L, 304LN AR 308L Autrod/Tigrod 308L/308LSi 316 AR 316/316H/316L Autrod/Tigrod 316L/316LSi 316H AR 316/316H Autrod/Tigrod 316L/316LSi 316L, 316LN AR 316L Autrod/Tigrod 316L/316LSi 317 Autrod/Tigrod 317L 321, 347, 348 OK 61.81/61.85 Autrod/Tigrod 347/347Si 405, S41500 C OK 68.17 Autrod/Tigrod 410NiMo 409, S40910, S40920, S40930 C AR 309/309H/308/308H, OK 61.25 Autrod/Tigrod 409Nb 429 AR 309L, OK 67.13 Autrod/Tigrod 309L/309Si/310 430 Autrod/Tigrod 430Ti/430LNb 439 N08367, N08926 OK NiCrMo-3 Autrod/Tigrod NiCrMo-3 N08800, N08810, N08811 OK NiCrFe-2 Autrod/Tigrod NiCr-3","verified_fields":["astm_spec","gmaw_gtaw_filler","grade_class","smaw_filler"]},{"astm_spec":"A269","grade_class":"N08904 904L","preheat_group":"250 max","smaw_filler":"OK NiCrMo-3","gmaw_gtaw_filler":"Autrod/Tigrod 385/NiCrMo-3","id":"n08904-904l-a269","url":"https://referencesource.org/esab-filler-metal-recommendations-by-astm-steel-grade/n08904-904l-a269/","source":"https://assets.esab.com/assetbank-esab/assetfile/22174.pdf","source_quote":"A269 304 AR 308/308H/308L, OK 61.25, Autrod/Tigrod 308H/308L/308LSi 304L, 304LN AR 308L Autrod/Tigrod 308L/308LSi 316 AR 316/316H/316L Autrod/Tigrod 316L/316LSi 316H AR 316/316H Autrod/Tigrod 316L/316LSi 316L, 316LN AR 316L Autrod/Tigrod 316L/316LSi 317 Autrod/Tigrod 317L 321, 347, 348 OK 61.81/61.85 Autrod/Tigrod 347/347Si 405, S41500 C OK 68.17 Autrod/Tigrod 410NiMo 409, S40910, S40920, S40930 C AR 309/309H/308/308H, OK 61.25 Autrod/Tigrod 409Nb 429 AR 309L, OK 67.13 Autrod/Tigrod 309L/309Si/310 430 Autrod/Tigrod 430Ti/430LNb 439 N08367, N08926 OK NiCrMo-3 Autrod/Tigrod NiCrMo-3 N08800, N08810, N08811 OK NiCrFe-2 Autrod/Tigrod NiCr-3 N08904 904L 250 max OK NiCrMo-3 Autrod/Tigrod 385/NiCrMo-3","verified_fields":["astm_spec","gmaw_gtaw_filler","grade_class","preheat_group","smaw_filler"]},{"astm_spec":"A269","grade_class":"S20400","smaw_filler":"OK 68.81","gmaw_gtaw_filler":"Autrod/Tigrod 312","id":"s20400-a269","url":"https://referencesource.org/esab-filler-metal-recommendations-by-astm-steel-grade/s20400-a269/","source":"https://assets.esab.com/assetbank-esab/assetfile/22174.pdf","source_quote":"A269 304 AR 308/308H/308L, OK 61.25, Autrod/Tigrod 308H/308L/308LSi 304L, 304LN AR 308L Autrod/Tigrod 308L/308LSi 316 AR 316/316H/316L Autrod/Tigrod 316L/316LSi 316H AR 316/316H Autrod/Tigrod 316L/316LSi 316L, 316LN AR 316L Autrod/Tigrod 316L/316LSi 317 Autrod/Tigrod 317L 321, 347, 348 OK 61.81/61.85 Autrod/Tigrod 347/347Si 405, S41500 C OK 68.17 Autrod/Tigrod 410NiMo 409, S40910, S40920, S40930 C AR 309/309H/308/308H, OK 61.25 Autrod/Tigrod 409Nb 429 AR 309L, OK 67.13 Autrod/Tigrod 309L/309Si/310 430 Autrod/Tigrod 430Ti/430LNb 439 N08367, N08926 OK NiCrMo-3 Autrod/Tigrod NiCrMo-3 N08800, N08810, N08811 OK NiCrFe-2 Autrod/Tigrod NiCr-3 N08904 904L 250 max OK NiCrMo-3 Autrod/Tigrod 385/NiCrMo-3 S20400 OK 68.81 Autrod/Tigrod 312","verified_fields":["astm_spec","gmaw_gtaw_filler","grade_class","smaw_filler"]},{"astm_spec":"A269","grade_class":"S30909 309H","smaw_filler":"AR 309/309H","id":"s30909-309h-a269","url":"https://referencesource.org/esab-filler-metal-recommendations-by-astm-steel-grade/s30909-309h-a269/","source":"https://assets.esab.com/assetbank-esab/assetfile/22174.pdf","source_quote":"A269 304 AR 308/308H/308L, OK 61.25, Autrod/Tigrod 308H/308L/308LSi 304L, 304LN AR 308L Autrod/Tigrod 308L/308LSi 316 AR 316/316H/316L Autrod/Tigrod 316L/316LSi 316H AR 316/316H Autrod/Tigrod 316L/316LSi 316L, 316LN AR 316L Autrod/Tigrod 316L/316LSi 317 Autrod/Tigrod 317L 321, 347, 348 OK 61.81/61.85 Autrod/Tigrod 347/347Si 405, S41500 C OK 68.17 Autrod/Tigrod 410NiMo 409, S40910, S40920, S40930 C AR 309/309H/308/308H, OK 61.25 Autrod/Tigrod 409Nb 429 AR 309L, OK 67.13 Autrod/Tigrod 309L/309Si/310 430 Autrod/Tigrod 430Ti/430LNb 439 N08367, N08926 OK NiCrMo-3 Autrod/Tigrod NiCrMo-3 N08800, N08810, N08811 OK NiCrFe-2 Autrod/Tigrod NiCr-3 N08904 904L 250 max OK NiCrMo-3 Autrod/Tigrod 385/NiCrMo-3 S20400 OK 68.81 Autrod/Tigrod 312 S30909 309H AR 309/309H","verified_fields":["astm_spec","grade_class","smaw_filler"]},{"astm_spec":"A269","grade_class":"S31254","preheat_group":"250 max","smaw_filler":"OK NiCrMo-3","gmaw_gtaw_filler":"Autrod/Tigrod NiCrMo-3","id":"s31254-a269","url":"https://referencesource.org/esab-filler-metal-recommendations-by-astm-steel-grade/s31254-a269/","source":"https://assets.esab.com/assetbank-esab/assetfile/22174.pdf","source_quote":"A269 304 AR 308/308H/308L, OK 61.25, Autrod/Tigrod 308H/308L/308LSi 304L, 304LN AR 308L Autrod/Tigrod 308L/308LSi 316 AR 316/316H/316L Autrod/Tigrod 316L/316LSi 316H AR 316/316H Autrod/Tigrod 316L/316LSi 316L, 316LN AR 316L Autrod/Tigrod 316L/316LSi 317 Autrod/Tigrod 317L 321, 347, 348 OK 61.81/61.85 Autrod/Tigrod 347/347Si 405, S41500 C OK 68.17 Autrod/Tigrod 410NiMo 409, S40910, S40920, S40930 C AR 309/309H/308/308H, OK 61.25 Autrod/Tigrod 409Nb 429 AR 309L, OK 67.13 Autrod/Tigrod 309L/309Si/310 430 Autrod/Tigrod 430Ti/430LNb 439 N08367, N08926 OK NiCrMo-3 Autrod/Tigrod NiCrMo-3 N08800, N08810, N08811 OK NiCrFe-2 Autrod/Tigrod NiCr-3 N08904 904L 250 max OK NiCrMo-3 Autrod/Tigrod 385/NiCrMo-3 S20400 OK 68.81 Autrod/Tigrod 312 S30909 309H AR 309/309H S31254 250 max OK NiCrMo-3 Autrod/Tigrod NiCrMo-3","verified_fields":["astm_spec","gmaw_gtaw_filler","grade_class","preheat_group","smaw_filler"]},{"astm_spec":"A269","grade_class":"S31260, S32550, S32750, S32760, S32950","smaw_filler":"OK 68.53","gmaw_gtaw_filler":"Autrod/Tigrod 2509","id":"s31260-s32550-s32750-s32760-s32950-a269","url":"https://referencesource.org/esab-filler-metal-recommendations-by-astm-steel-grade/s31260-s32550-s32750-s32760-s32950-a269/","source":"https://assets.esab.com/assetbank-esab/assetfile/22174.pdf","source_quote":"A269 304 AR 308/308H/308L, OK 61.25, Autrod/Tigrod 308H/308L/308LSi 304L, 304LN AR 308L Autrod/Tigrod 308L/308LSi 316 AR 316/316H/316L Autrod/Tigrod 316L/316LSi 316H AR 316/316H Autrod/Tigrod 316L/316LSi 316L, 316LN AR 316L Autrod/Tigrod 316L/316LSi 317 Autrod/Tigrod 317L 321, 347, 348 OK 61.81/61.85 Autrod/Tigrod 347/347Si 405, S41500 C OK 68.17 Autrod/Tigrod 410NiMo 409, S40910, S40920, S40930 C AR 309/309H/308/308H, OK 61.25 Autrod/Tigrod 409Nb 429 AR 309L, OK 67.13 Autrod/Tigrod 309L/309Si/310 430 Autrod/Tigrod 430Ti/430LNb 439 N08367, N08926 OK NiCrMo-3 Autrod/Tigrod NiCrMo-3 N08800, N08810, N08811 OK NiCrFe-2 Autrod/Tigrod NiCr-3 N08904 904L 250 max OK NiCrMo-3 Autrod/Tigrod 385/NiCrMo-3 S20400 OK 68.81 Autrod/Tigrod 312 S30909 309H AR 309/309H S31254 250 max OK NiCrMo-3 Autrod/Tigrod NiCrMo-3 S31260, S32550, S32750, S32760, S32950 OK 68.53 Autrod/Tigrod 2509","verified_fields":["astm_spec","gmaw_gtaw_filler","grade_class","smaw_filler"]},{"astm_spec":"A269","grade_class":"S31803, S32205, S32304, S31200, S31260","smaw_filler":"OK 67.55/67.53","gmaw_gtaw_filler":"Autrod/Tigrod 2209","id":"s31803-s32205-s32304-s31200-s31260-a269","url":"https://referencesource.org/esab-filler-metal-recommendations-by-astm-steel-grade/s31803-s32205-s32304-s31200-s31260-a269/","source":"https://assets.esab.com/assetbank-esab/assetfile/22174.pdf","source_quote":"A269 304 AR 308/308H/308L, OK 61.25, Autrod/Tigrod 308H/308L/308LSi 304L, 304LN AR 308L Autrod/Tigrod 308L/308LSi 316 AR 316/316H/316L Autrod/Tigrod 316L/316LSi 316H AR 316/316H Autrod/Tigrod 316L/316LSi 316L, 316LN AR 316L Autrod/Tigrod 316L/316LSi 317 Autrod/Tigrod 317L 321, 347, 348 OK 61.81/61.85 Autrod/Tigrod 347/347Si 405, S41500 C OK 68.17 Autrod/Tigrod 410NiMo 409, S40910, S40920, S40930 C AR 309/309H/308/308H, OK 61.25 Autrod/Tigrod 409Nb 429 AR 309L, OK 67.13 Autrod/Tigrod 309L/309Si/310 430 Autrod/Tigrod 430Ti/430LNb 439 N08367, N08926 OK NiCrMo-3 Autrod/Tigrod NiCrMo-3 N08800, N08810, N08811 OK NiCrFe-2 Autrod/Tigrod NiCr-3 N08904 904L 250 max OK NiCrMo-3 Autrod/Tigrod 385/NiCrMo-3 S20400 OK 68.81 Autrod/Tigrod 312 S30909 309H AR 309/309H S31254 250 max OK NiCrMo-3 Autrod/Tigrod NiCrMo-3 S31260, S32550, S32750, S32760, S32950 OK 68.53 Autrod/Tigrod 2509 S31803, S32205, S32304, S31200, S31260 OK 67.55/67.53 Autrod/Tigrod 2209","verified_fields":["astm_spec","gmaw_gtaw_filler","grade_class","smaw_filler"]},{"astm_spec":"A269","grade_class":"S40945, S40975, S40977","preheat_group":"C","smaw_filler":"AR 309/309H/308/308H, OK 61.25","gmaw_gtaw_filler":"Autrod/Tigrod 409Nb","preheat_low_hydrogen":"T < .75: 200, .75 < T < 1.5: 300, 1.5 < T < 2.5: 300, T > 2.5: 350","preheat_high_hydrogen":"T < .75: NR, .75 < T < 1.5: NR, 1.5 < T < 2.5: NR, T > 2.5: NR","id":"s40945-s40975-s40977-a269","url":"https://referencesource.org/esab-filler-metal-recommendations-by-astm-steel-grade/s40945-s40975-s40977-a269/","source":"https://assets.esab.com/assetbank-esab/assetfile/22174.pdf","source_quote":"A269 304 AR 308/308H/308L, OK 61.25, Autrod/Tigrod 308H/308L/308LSi 304L, 304LN AR 308L Autrod/Tigrod 308L/308LSi 316 AR 316/316H/316L Autrod/Tigrod 316L/316LSi 316H AR 316/316H Autrod/Tigrod 316L/316LSi 316L, 316LN AR 316L Autrod/Tigrod 316L/316LSi 317 Autrod/Tigrod 317L 321, 347, 348 OK 61.81/61.85 Autrod/Tigrod 347/347Si 405, S41500 C OK 68.17 Autrod/Tigrod 410NiMo 409, S40910, S40920, S40930 C AR 309/309H/308/308H, OK 61.25 Autrod/Tigrod 409Nb 429 AR 309L, OK 67.13 Autrod/Tigrod 309L/309Si/310 430 Autrod/Tigrod 430Ti/430LNb 439 N08367, N08926 OK NiCrMo-3 Autrod/Tigrod NiCrMo-3 N08800, N08810, N08811 OK NiCrFe-2 Autrod/Tigrod NiCr-3 N08904 904L 250 max OK NiCrMo-3 Autrod/Tigrod 385/NiCrMo-3 S20400 OK 68.81 Autrod/Tigrod 312 S30909 309H AR 309/309H S31254 250 max OK NiCrMo-3 Autrod/Tigrod NiCrMo-3 S31260, S32550, S32750, S32760, S32950 OK 68.53 Autrod/Tigrod 2509 S31803, S32205, S32304, S31200, S31260 OK 67.55/67.53 Autrod/Tigrod 2209 S40945, S40975, S40977 C AR 309/309H/308/308H, OK 61.25 Autrod/Tigrod 409Nb","verified_fields":["astm_spec","gmaw_gtaw_filler","grade_class","preheat_group","smaw_filler"],"derived_fields":["preheat_high_hydrogen","preheat_low_hydrogen"]},{"astm_spec":"A270","grade_class":"N08367, N08926","smaw_filler":"OK NiCrMo-3","gmaw_gtaw_filler":"Autrod/Tigrod NiCrMo-3","saw_filler":"10.90/Autrod NiCrMo-3","id":"n08367-n08926-a270","url":"https://referencesource.org/esab-filler-metal-recommendations-by-astm-steel-grade/n08367-n08926-a270/","source":"https://assets.esab.com/assetbank-esab/assetfile/22174.pdf","source_quote":"A270 TP304 AR 308/308H/308L, OK 61.25, Autrod/Tigrod 308H/308L/308LSi TP304L AR 308L Autrod/Tigrod 308L/308LSi TP316 AR 316/316H/316L Autrod/Tigrod 316L/316LSi TP316L AR 316L Autrod/Tigrod 316L/316LSi S31254 250 max OK NiCrMo-3 Autrod/Tigrod NiCrMo-3 N08367, N08926 OK NiCrMo-3 Autrod/Tigrod NiCrMo-3","verified_fields":["astm_spec","gmaw_gtaw_filler","grade_class","saw_filler","smaw_filler"],"located_fields":["saw_filler"]},{"astm_spec":"A270","grade_class":"S31254","preheat_group":"250 max","smaw_filler":"OK NiCrMo-3","gmaw_gtaw_filler":"Autrod/Tigrod NiCrMo-3","saw_filler":"10.90/Autrod NiCrMo-3","id":"s31254-a270","url":"https://referencesource.org/esab-filler-metal-recommendations-by-astm-steel-grade/s31254-a270/","source":"https://assets.esab.com/assetbank-esab/assetfile/22174.pdf","source_quote":"A270 TP304 AR 308/308H/308L, OK 61.25, Autrod/Tigrod 308H/308L/308LSi TP304L AR 308L Autrod/Tigrod 308L/308LSi TP316 AR 316/316H/316L Autrod/Tigrod 316L/316LSi TP316L AR 316L
