Repository: joelp22-maker/referencesource-data

# ESAB recommended filler metals and suggested preheat group, by ASTM steel grade

Which filler metals ESAB recommends for welding a given ASTM steel grade, and which of its four preheat groups (A-D) that grade falls in. Answers 'what ESAB rod do I use to weld ASTM A106 Grade C pipe'. WHICH WELDING PROCESSES THESE PAGES COVER: all six that the source covers, as of 2026-09-16. ESAB's table runs across FACING pages. The left page carries the preheat group, stick (SMAW) and gas-shielded wire/rod (GMAW/GTAW); the right page recommends fillers for the same grade rows under submerged arc (SAW), gas-shielded flux-cored (FCAW), self-shielded flux-cored (FCAW) and metal-cored (MCAW).

File: esab-filler-metal-recommendations-by-astm-steel-grade/data.json (part 6 of 21)
Autrod/Tigrod 316L/316LSi S31254 250 max OK NiCrMo-3 Autrod/Tigrod NiCrMo-3","verified_fields":["astm_spec","gmaw_gtaw_filler","grade_class","preheat_group","saw_filler","smaw_filler"],"located_fields":["saw_filler"]},{"astm_spec":"A270","grade_class":"TP304","smaw_filler":"AR 308/308H/308L, OK 61.25,","gmaw_gtaw_filler":"Autrod/Tigrod 308H/308L/308LSi","fcaw_gas_shielded_filler":"SB 308H/308L","fcaw_self_shielded_filler":"CB 308L","mcaw_filler":"AR MC308L","id":"tp304-a270","url":"https://referencesource.org/esab-filler-metal-recommendations-by-astm-steel-grade/tp304-a270/","source":"https://assets.esab.com/assetbank-esab/assetfile/22174.pdf","source_quote":"A270 TP304 AR 308/308H/308L, OK 61.25, Autrod/Tigrod 308H/308L/308LSi","verified_fields":["astm_spec","fcaw_gas_shielded_filler","fcaw_self_shielded_filler","gmaw_gtaw_filler","grade_class","mcaw_filler","smaw_filler"],"located_fields":["fcaw_gas_shielded_filler","fcaw_self_shielded_filler","mcaw_filler"]},{"astm_spec":"A270","grade_class":"TP304L","smaw_filler":"AR 308L","gmaw_gtaw_filler":"Autrod/Tigrod 308L/308LSi","fcaw_gas_shielded_filler":"SB 308L","fcaw_self_shielded_filler":"CB 308L","mcaw_filler":"AR MC308L","id":"tp304l-a270","url":"https://referencesource.org/esab-filler-metal-recommendations-by-astm-steel-grade/tp304l-a270/","source":"https://assets.esab.com/assetbank-esab/assetfile/22174.pdf","source_quote":"A270 TP304 AR 308/308H/308L, OK 61.25, Autrod/Tigrod 308H/308L/308LSi TP304L AR 308L Autrod/Tigrod 308L/308LSi","verified_fields":["astm_spec","fcaw_gas_shielded_filler","fcaw_self_shielded_filler","gmaw_gtaw_filler","grade_class","mcaw_filler","smaw_filler"],"located_fields":["fcaw_gas_shielded_filler","fcaw_self_shielded_filler","mcaw_filler"]},{"astm_spec":"A270","grade_class":"TP316","smaw_filler":"AR 316/316H/316L","gmaw_gtaw_filler":"Autrod/Tigrod 316L/316LSi","saw_filler":"10.93/Autrod 316L","fcaw_gas_shielded_filler":"SB 316H/316L","fcaw_self_shielded_filler":"CB 316L","mcaw_filler":"AR MC316L","id":"tp316-a270","url":"https://referencesource.org/esab-filler-metal-recommendations-by-astm-steel-grade/tp316-a270/","source":"https://assets.esab.com/assetbank-esab/assetfile/22174.pdf","source_quote":"A270 TP304 AR 308/308H/308L, OK 61.25, Autrod/Tigrod 308H/308L/308LSi TP304L AR 308L Autrod/Tigrod 308L/308LSi TP316 AR 316/316H/316L Autrod/Tigrod 316L/316LSi","verified_fields":["astm_spec","fcaw_gas_shielded_filler","fcaw_self_shielded_filler","gmaw_gtaw_filler","grade_class","mcaw_filler","saw_filler","smaw_filler"],"located_fields":["fcaw_gas_shielded_filler","fcaw_self_shielded_filler","mcaw_filler","saw_filler"]},{"astm_spec":"A270","grade_class":"TP316L","smaw_filler":"AR 316L","gmaw_gtaw_filler":"Autrod/Tigrod 316L/316LSi","fcaw_gas_shielded_filler":"SB 316L","fcaw_self_shielded_filler":"CB 316L","mcaw_filler":"AR MC316L","id":"tp316l-a270","url":"https://referencesource.org/esab-filler-metal-recommendations-by-astm-steel-grade/tp316l-a270/","source":"https://assets.esab.com/assetbank-esab/assetfile/22174.pdf","source_quote":"A270 TP304 AR 308/308H/308L, OK 61.25, Autrod/Tigrod 308H/308L/308LSi TP304L AR 308L Autrod/Tigrod 308L/308LSi TP316 AR 316/316H/316L Autrod/Tigrod 316L/316LSi TP316L AR 316L Autrod/Tigrod 316L/316LSi","verified_fields":["astm_spec","fcaw_gas_shielded_filler","fcaw_self_shielded_filler","gmaw_gtaw_filler","grade_class","mcaw_filler","smaw_filler"],"located_fields":["fcaw_gas_shielded_filler","fcaw_self_shielded_filler","mcaw_filler"]},{"astm_spec":"A276","grade_class":"201, 302, 304. 308","smaw_filler":"AR 308/308H/308L, OK 61.25","gmaw_gtaw_filler":"Autrod/Tigrod 308H/308L/308LSi","fcaw_gas_shielded_filler":"SB 308H/308L","fcaw_self_shielded_filler":"CB 308L","mcaw_filler":"AR MC308L","id":"201-302-304-308-a276","url":"https://referencesource.org/esab-filler-metal-recommendations-by-astm-steel-grade/201-302-304-308-a276/","source":"https://assets.esab.com/assetbank-esab/assetfile/22174.pdf","source_quote":"A276 201, 302, 304. 308 AR 308/308H/308L, OK 61.25 Autrod/Tigrod 308H/308L/308LSi","verified_fields":["astm_spec","fcaw_gas_shielded_filler","fcaw_self_shielded_filler","gmaw_gtaw_filler","grade_class","mcaw_filler","smaw_filler"],"located_fields":["fcaw_gas_shielded_filler","fcaw_self_shielded_filler","mcaw_filler"]},{"astm_spec":"A276","grade_class":"202, 304N","smaw_filler":"AR 308/308H, OK 61.25","gmaw_gtaw_filler":"Autrod/Tigrod 308H","mcaw_filler":"AR MC308L","id":"202-304n-a276","url":"https://referencesource.org/esab-filler-metal-recommendations-by-astm-steel-grade/202-304n-a276/","source":"https://assets.esab.com/assetbank-esab/assetfile/22174.pdf","source_quote":"A276 201, 302, 304. 308 AR 308/308H/308L, OK 61.25 Autrod/Tigrod 308H/308L/308LSi 202, 304N AR 308/308H, OK 61.25 Autrod/Tigrod 308H","verified_fields":["astm_spec","gmaw_gtaw_filler","grade_class","mcaw_filler","smaw_filler"],"located_fields":["mcaw_filler"]},{"astm_spec":"A276","grade_class":"304L, 304LN","smaw_filler":"AR 308L","gmaw_gtaw_filler":"Autrod/Tigrod 308L/308LSi","saw_filler":"10.93/Autrod 308L","fcaw_gas_shielded_filler":"SB 308L","fcaw_self_shielded_filler":"CB 308L","mcaw_filler":"AR MC308L","id":"304l-304ln-a276","url":"https://referencesource.org/esab-filler-metal-recommendations-by-astm-steel-grade/304l-304ln-a276/","source":"https://assets.esab.com/assetbank-esab/assetfile/22174.pdf","source_quote":"A276 201, 302, 304. 308 AR 308/308H/308L, OK 61.25 Autrod/Tigrod 308H/308L/308LSi 202, 304N AR 308/308H, OK 61.25 Autrod/Tigrod 308H 304L, 304LN AR 308L Autrod/Tigrod 308L/308LSi","verified_fields":["astm_spec","fcaw_gas_shielded_filler","fcaw_self_shielded_filler","gmaw_gtaw_filler","grade_class","mcaw_filler","saw_filler","smaw_filler"],"located_fields":["fcaw_gas_shielded_filler","fcaw_self_shielded_filler","mcaw_filler","saw_filler"]},{"astm_spec":"A276","grade_class":"309","smaw_filler":"AR 309/309H","id":"309-a276","url":"https://referencesource.org/esab-filler-metal-recommendations-by-astm-steel-grade/309-a276/","source":"https://assets.esab.com/assetbank-esab/assetfile/22174.pdf","source_quote":"A276 201, 302, 304. 308 AR 308/308H/308L, OK 61.25 Autrod/Tigrod 308H/308L/308LSi 202, 304N AR 308/308H, OK 61.25 Autrod/Tigrod 308H 304L, 304LN AR 308L Autrod/Tigrod 308L/308LSi 309 AR 309/309H","verified_fields":["astm_spec","grade_class","smaw_filler"]},{"astm_spec":"A276","grade_class":"309S","smaw_filler":"AR 309L","gmaw_gtaw_filler":"Autrod/Tigrod 309L/309Si","saw_filler":"10.93/Autrod 309L","fcaw_gas_shielded_filler":"SB 309L","fcaw_self_shielded_filler":"CB 309L","mcaw_filler":"AR MC309L","id":"309s-a276","url":"https://referencesource.org/esab-filler-metal-recommendations-by-astm-steel-grade/309s-a276/","source":"https://assets.esab.com/assetbank-esab/assetfile/22174.pdf","source_quote":"A276 201, 302, 304. 308 AR 308/308H/308L, OK 61.25 Autrod/Tigrod 308H/308L/308LSi 202, 304N AR 308/308H, OK 61.25 Autrod/Tigrod 308H 304L, 304LN AR 308L Autrod/Tigrod 308L/308LSi 309 AR 309/309H 309S AR 309L Autrod/Tigrod 309L/309Si","verified_fields":["astm_spec","fcaw_gas_shielded_filler","fcaw_self_shielded_filler","gmaw_gtaw_filler","grade_class","mcaw_filler","saw_filler","smaw_filler"],"located_fields":["fcaw_gas_shielded_filler","fcaw_self_shielded_filler","mcaw_filler","saw_filler"]},{"astm_spec":"A276","grade_class":"310, 310S","smaw_filler":"OK 67.13","gmaw_gtaw_filler":"Autrod/Tigrod 310","saw_filler":"10.93/Autrod 310","id":"310-310s-a276","url":"https://referencesource.org/esab-filler-metal-recommendations-by-astm-steel-grade/310-310s-a276/","source":"https://assets.esab.com/assetbank-esab/assetfile/22174.pdf","source_quote":"A276 201, 302, 304. 308 AR 308/308H/308L, OK 61.25 Autrod/Tigrod 308H/308L/308LSi 202, 304N AR 308/308H, OK 61.25 Autrod/Tigrod 308H 304L, 304LN AR 308L Autrod/Tigrod 308L/308LSi 309 AR 309/309H 309S AR 309L Autrod/Tigrod 309L/309Si 310, 310S OK 67.13 Autrod/Tigrod 310","verified_fields":["astm_spec","gmaw_gtaw_filler","grade_class","saw_filler","smaw_filler"],"located_fields":["saw_filler"]},{"astm_spec":"A276","grade_class":"316","smaw_filler":"AR 316/316H/316L","gmaw_gtaw_filler":"Autrod/Tigrod 316L/316LSi","saw_filler":"10.93/Autrod 316L","fcaw_gas_shielded_filler":"SB 316H/316L","fcaw_self_shielded_filler":"CB 316L","mcaw_filler":"AR MC316L","id":"316-a276","url":"https://referencesource.org/esab-filler-metal-recommendations-by-astm-steel-grade/316-a276/","source":"https://assets.esab.com/assetbank-esab/assetfile/22174.pdf","source_quote":"A276 201, 302, 304. 308 AR 308/308H/308L, OK 61.25 Autrod/Tigrod 308H/308L/308LSi 202, 304N AR 308/308H, OK 61.25 Autrod/Tigrod 308H 304L, 304LN AR 308L Autrod/Tigrod 308L/308LSi 309 AR 309/309H 309S AR 309L Autrod/Tigrod 309L/309Si 310, 310S OK 67.13 Autrod/Tigrod 310 316 AR 316/316H/316L Autrod/Tigrod 316L/316LSi","verified_fields":["astm_spec","fcaw_gas_shielded_filler","fcaw_self_shielded_filler","gmaw_gtaw_filler","grade_class","mcaw_filler","saw_filler","smaw_filler"],"located_fields":["fcaw_gas_shielded_filler","fcaw_self_shielded_filler","mcaw_filler","saw_filler"]},{"astm_spec":"A276","grade_class":"316L, S44400","smaw_filler":"AR 316L","gmaw_gtaw_filler":"Autrod/Tigrod 316L316LSi","fcaw_gas_shielded_filler":"SB 316L","fcaw_self_shielded_filler":"CB 316L","mcaw_filler":"AR MC316L","id":"316l-s44400-a276","url":"https://referencesource.org/esab-filler-metal-recommendations-by-astm-steel-grade/316l-s44400-a276/","source":"https://assets.esab.com/assetbank-esab/assetfile/22174.pdf","source_quote":"A276 201, 302, 304. 308 AR 308/308H/308L, OK 61.25 Autrod/Tigrod 308H/308L/308LSi 202, 304N AR 308/308H, OK 61.25 Autrod/Tigrod 308H 304L, 304LN AR 308L Autrod/Tigrod 308L/308LSi 309 AR 309/309H 309S AR 309L Autrod/Tigrod 309L/309Si 310, 310S OK 67.13 Autrod/Tigrod 310 316 AR 316/316H/316L Autrod/Tigrod 316L/316LSi 316L, S44400 AR 316L Autrod/Tigrod 316L316LSi","verified_fields":["astm_spec","fcaw_gas_shielded_filler","fcaw_self_shielded_filler","gmaw_gtaw_filler","grade_class","mcaw_filler","smaw_filler"],"located_fields":["fcaw_gas_shielded_filler","fcaw_self_shielded_filler","mcaw_filler"]},{"astm_spec":"A276","grade_class":"317","gmaw_gtaw_filler":"Autrod/Tigrod 317L","saw_filler":"10.93/Autrod 317L","fcaw_gas_shielded_filler":"SB 317L","id":"317-a276","url":"https://referencesource.org/esab-filler-metal-recommendations-by-astm-steel-grade/317-a276/","source":"https://assets.esab.com/assetbank-esab/assetfile/22174.pdf","source_quote":"A276 201, 302, 304. 308 AR 308/308H/308L, OK 61.25 Autrod/Tigrod 308H/308L/308LSi 202, 304N AR 308/308H, OK 61.25 Autrod/Tigrod 308H 304L, 304LN AR 308L Autrod/Tigrod 308L/308LSi 309 AR 309/309H 309S AR 309L Autrod/Tigrod 309L/309Si 310, 310S OK 67.13 Autrod/Tigrod 310 316 AR 316/316H/316L Autrod/Tigrod 316L/316LSi 316L, S44400 AR 316L Autrod/Tigrod 316L316LSi 317 Autrod/Tigrod 317L","verified_fields":["astm_spec","fcaw_gas_shielded_filler","gmaw_gtaw_filler","grade_class","saw_filler"],"located_fields":["fcaw_gas_shielded_filler","saw_filler"]},{"astm_spec":"A276","grade_class":"321, 347, 348","smaw_filler":"OK 61.81/61.85","gmaw_gtaw_filler":"Autrod/Tigrod 347/347Si","saw_filler":"10.93/Autrod 347","fcaw_gas_shielded_filler":"SB 347","id":"321-347-348-a276","url":"https://referencesource.org/esab-filler-metal-recommendations-by-astm-steel-grade/321-347-348-a276/","source":"https://assets.esab.com/assetbank-esab/assetfile/22174.pdf","source_quote":"A276 201, 302, 304. 308 AR 308/308H/308L, OK 61.25 Autrod/Tigrod 308H/308L/308LSi 202, 304N AR 308/308H, OK 61.25 Autrod/Tigrod 308H 304L, 304LN AR 308L Autrod/Tigrod 308L/308LSi 309 AR 309/309H 309S AR 309L Autrod/Tigrod 309L/309Si 310, 310S OK 67.13 Autrod/Tigrod 310 316 AR 316/316H/316L Autrod/Tigrod 316L/316LSi 316L, S44400 AR 316L Autrod/Tigrod 316L316LSi 317 Autrod/Tigrod 317L 321, 347, 348 OK 61.81/61.85 Autrod/Tigrod 347/347Si","verified_fields":["astm_spec","fcaw_gas_shielded_filler","gmaw_gtaw_filler","grade_class","saw_filler","smaw_filler"],"located_fields":["fcaw_gas_shielded_filler","saw_filler"]},{"astm_spec":"A276","grade_class":"405, S41500","preheat_group":"C","smaw_filler":"OK 68.17","gmaw_gtaw_filler":"Autrod/Tigrod 410NiMo","saw_filler":"10.93/Autrod 410NiMo","preheat_low_hydrogen":"T < .75: 200, .75 < T < 1.5: 300, 1.5 < T < 2.5: 300, T > 2.5: 350","preheat_high_hydrogen":"T < .75: NR, .75 < T < 1.5: NR, 1.5 < T < 2.5: NR, T > 2.5: NR","id":"405-s41500-a276","url":"https://referencesource.org/esab-filler-metal-recommendations-by-astm-steel-grade/405-s41500-a276/","source":"https://assets.esab.com/assetbank-esab/assetfile/22174.pdf","source_quote":"A276 201, 302, 304. 308 AR 308/308H/308L, OK 61.25 Autrod/Tigrod 308H/308L/308LSi 202, 304N AR 308/308H, OK 61.25 Autrod/Tigrod 308H 304L, 304LN AR 308L Autrod/Tigrod 308L/308LSi 309 AR 309/309H 309S AR 309L Autrod/Tigrod 309L/309Si 310, 310S OK 67.13 Autrod/Tigrod 310 316 AR 316/316H/316L Autrod/Tigrod 316L/316LSi 316L, S44400 AR 316L Autrod/Tigrod 316L316LSi 317 Autrod/Tigrod 317L 321, 347, 348 OK 61.81/61.85 Autrod/Tigrod 347/347Si 405, S41500 C OK 68.17 Autrod/Tigrod 410NiMo","verified_fields":["astm_spec","gmaw_gtaw_filler","grade_class","preheat_group","saw_filler","smaw_filler"],"derived_fields":["preheat_high_hydrogen","preheat_low_hydrogen"],"located_fields":["saw_filler"]},{"astm_spec":"A276","grade_class":"429","smaw_filler":"AR 309L, OK 67.13","gmaw_gtaw_filler":"Autrod/Tigrod 309L/309Si/310","fcaw_gas_shielded_filler":"SB 309L","fcaw_self_shielded_filler":"CB 309L","mcaw_filler":"AR MC309L","id":"429-a276","url":"https://referencesource.org/esab-filler-metal-recommendations-by-astm-steel-grade/429-a276/","source":"https://assets.esab.com/assetbank-esab/assetfile/22174.pdf","source_quote":"A276 201, 302, 304. 308 AR 308/308H/308L, OK 61.25 Autrod/Tigrod 308H/308L/308LSi 202, 304N AR 308/308H, OK 61.25 Autrod/Tigrod 308H 304L, 304LN AR 308L Autrod/Tigrod 308L/308LSi 309 AR 309/309H 309S AR 309L Autrod/Tigrod 309L/309Si 310, 310S OK 67.13 Autrod/Tigrod 310 316 AR 316/316H/316L Autrod/Tigrod 316L/316LSi 316L, S44400 AR 316L Autrod/Tigrod 316L316LSi 317 Autrod/Tigrod 317L 321, 347, 348 OK 61.81/61.85 Autrod/Tigrod 347/347Si 405, S41500 C OK 68.17 Autrod/Tigrod 410NiMo 429 AR 309L, OK 67.13 Autrod/Tigrod 309L/309Si/310","verified_fields":["astm_spec","fcaw_gas_shielded_filler","fcaw_self_shielded_filler","gmaw_gtaw_filler","grade_class","mcaw_filler","smaw_filler"],"located_fields":["fcaw_gas_shielded_filler","fcaw_self_shielded_filler","mcaw_filler"]},{"astm_spec":"A276","grade_class":"430","gmaw_gtaw_filler":"Autrod/Tigrod 430Ti/430LNb","saw_filler":"10.93/Autrod 430","fcaw_gas_shielded_filler":"SB 2209","mcaw_filler":"AR MC/MC439Ti/MC430LNb","id":"430-a276","url":"https://referencesource.org/esab-filler-metal-recommendations-by-astm-steel-grade/430-a276/","source":"https://assets.esab.com/assetbank-esab/assetfile/22174.pdf","source_quote":"A276 201, 302, 304. 308 AR 308/308H/308L, OK 61.25 Autrod/Tigrod 308H/308L/308LSi 202, 304N AR 308/308H, OK 61.25 Autrod/Tigrod 308H 304L, 304LN AR 308L Autrod/Tigrod 308L/308LSi 309 AR 309/309H 309S AR 309L Autrod/Tigrod 309L/309Si 310, 310S OK 67.13 Autrod/Tigrod 310 316 AR 316/316H/316L Autrod/Tigrod 316L/316LSi 316L, S44400 AR 316L Autrod/Tigrod 316L316LSi 317 Autrod/Tigrod 317L 321, 347, 348 OK 61.81/61.85 Autrod/Tigrod 347/347Si 405, S41500 C OK 68.17 Autrod/Tigrod 410NiMo 429 AR 309L, OK 67.13 Autrod/Tigrod 309L/309Si/310 430 Autrod/Tigrod 430Ti/430LNb","verified_fields":["astm_spec","fcaw_gas_shielded_filler","gmaw_gtaw_filler","grade_class","mcaw_filler","saw_filler"],"located_fields":["fcaw_gas_shielded_filler","mcaw_filler","saw_filler"]},{"astm_spec":"A276","grade_class":"S31803, S32205, S32304, S32550, S32760","smaw_filler":"OK 67.55/67.53","gmaw_gtaw_filler":"Autrod/Tigrod 2209","saw_filler":"10.93/Autrod 2209","id":"s31803-s32205-s32304-s32550-s32760-a276","url":"https://referencesource.org/esab-filler-metal-recommendations-by-astm-steel-grade/s31803-s32205-s32304-s32550-s32760-a276/","source":"https://assets.esab.com/assetbank-esab/assetfile/22174.pdf","source_quote":"A276 201, 302, 304. 308 AR 308/308H/308L, OK 61.25 Autrod/Tigrod 308H/308L/308LSi 202, 304N AR 308/308H, OK 61.25 Autrod/Tigrod 308H 304L, 304LN AR 308L Autrod/Tigrod 308L/308LSi 309 AR 309/309H 309S AR 309L Autrod/Tigrod 309L/309Si 310, 310S OK 67.13 Autrod/Tigrod 310 316 AR 316/316H/316L Autrod/Tigrod 316L/316LSi 316L, S44400 AR 316L Autrod/Tigrod 316L316LSi 317 Autrod/Tigrod 317L 321, 347, 348 OK 61.81/61.85 Autrod/Tigrod 347/347Si 405, S41500 C OK 68.17 Autrod/Tigrod 410NiMo 429 AR 309L, OK 67.13 Autrod/Tigrod 309L/309Si/310 430 Autrod/Tigrod 430Ti/430LNb S31803, S32205, S32304, S32550, S32760 OK 67.55/67.53 Autrod/Tigrod 2209","verified_fields":["astm_spec","gmaw_gtaw_filler","grade_class","saw_filler","smaw_filler"],"located_fields":["saw_filler"]},{"astm_spec":"A278","grade_class":"All","preheat_group":"D","smaw_filler":"OK NiFeCI-A/NiFeCI-A0","fcaw_gas_shielded_filler":"NC 55","preheat_low_hydrogen":"T < .75: 300, .75 < T < 1.5: 400, 1.5 < T < 2.5: 400, T > 2.5: 500","preheat_high_hydrogen":"T < .75: NR, .75 < T < 1.5: NR, 1.5 < T < 2.5: NR, T > 2.5: NR","id":"all-a278","url":"https://referencesource.org/esab-filler-metal-recommendations-by-astm-steel-grade/all-a278/","source":"https://assets.esab.com/assetbank-esab/assetfile/22174.pdf","source_quote":"A278 All D OK NiFeCI-A/NiFeCI-A0","verified_fields":["astm_spec","fcaw_gas_shielded_filler","grade_class","preheat_group","smaw_filler"],"derived_fields":["preheat_high_hydrogen","preheat_low_hydrogen"],"located_fields":["fcaw_gas_shielded_filler"]},{"astm_spec":"A283","grade_class":"Grade A","preheat_group":"A","smaw_filler":"Group 1, AA 7018/7018 Acclaim","gmaw_gtaw_filler":"Group 1","saw_filler":"Group 1","fcaw_gas_shielded_filler":"Group 1","fcaw_self_shielded_filler":"Group 1 or 2","mcaw_filler":"Group 1","smaw_group_products":"SW 6010, , SW 10P, SW10P+, SW 6011, SW 6013, SW 7014","gmaw_group_products":"Spoolarc 29S, Spoolarc 82, Spoolarc 86, Spoolarc 87HP, Aristorod 12.50","saw_group_products":"Spoolarc 81/OK Flux 231, Spoolarc 81/OK Flux 350, Spoolarc 81/OK Flux 429","fcaw_gas_shielded_group_1_products":"Dual Shield R-70 Ultra, Dual Shield 710X, Dual Shield 710 XM, Dual Shield 7100LC, Dual Shield 7100 Ultra, Dual Shield 70 Ultra Plus","fcaw_self_shielded_group_products":"Coreshield 40, Coreshield 7, Coreshield 11","mcaw_group_products":"Coreweld 70, Coreweld C-6, Coreweld C-6LF, Coreweld 77HS","preheat_low_hydrogen":"T < .75: 70, .75 < T < 1.5: 70, 1.5 < T < 2.5: 150, T > 2.5: 225","preheat_high_hydrogen":"T < .75: 175, .75 < T < 1.5: 225, 1.5 < T < 2.5: 275, T > 2.5: 300","id":"grade-a-a283","url":"https://referencesource.org/esab-filler-metal-recommendations-by-astm-steel-grade/grade-a-a283/","source":"https://assets.esab.com/assetbank-esab/assetfile/22174.pdf","source_quote":"A283 Grade A A Group 1, AA 7018/7018 Acclaim Group 1","verified_fields":["astm_spec","fcaw_gas_shielded_filler","fcaw_gas_shielded_group_1_products","fcaw_self_shielded_filler","fcaw_self_shielded_group_products","gmaw_group_products","gmaw_gtaw_filler","grade_class","mcaw_filler","mcaw_group_products","preheat_group","saw_filler","saw_group_products","smaw_filler","smaw_group_products"],"derived_fields":["preheat_high_hydrogen","preheat_low_hydrogen"],"located_fields":["fcaw_gas_shielded_filler","fcaw_self_shielded_filler","mcaw_filler","saw_filler"]},{"astm_spec":"A283","grade_class":"Grades B, C, D","preheat_group":"A","smaw_filler":"Group 2, AA 7018/7018 Acclaim","gmaw_gtaw_filler":"Group 1","saw_filler":"Group 1","fcaw_gas_shielded_filler":"Group 1","fcaw_self_shielded_filler":"Group 1 or 2","mcaw_filler":"Group1","smaw_group_products":"SW 7024","gmaw_group_products":"Spoolarc 29S, Spoolarc 82, Spoolarc 86, Spoolarc 87HP, Aristorod 12.50","saw_group_products":"Spoolarc 81/OK Flux 231, Spoolarc 81/OK Flux 350, Spoolarc 81/OK Flux 429","fcaw_gas_shielded_group_1_products":"Dual Shield R-70 Ultra, Dual Shield 710X, Dual Shield 710 XM, Dual Shield 7100LC, Dual Shield 7100 Ultra, Dual Shield 70 Ultra Plus","fcaw_self_shielded_group_products":"Coreshield 40, Coreshield 7, Coreshield 11","mcaw_group_products":"Coreweld 70, Coreweld C-6, Coreweld C-6LF, Coreweld 77HS","preheat_low_hydrogen":"T < .75: 70, .75 < T < 1.5: 70, 1.5 < T < 2.5: 150, T > 2.5: 225","preheat_high_hydrogen":"T < .75: 175, .75 < T < 1.5: 225, 1.5 < T < 2.5: 275, T > 2.5: 300","id":"grades-b-c-d-a283","url":"https://referencesource.org/esab-filler-metal-recommendations-by-astm-steel-grade/grades-b-c-d-a283/","source":"https://assets.esab.com/assetbank-esab/assetfile/22174.pdf","source_quote":"A283 Grade A A Group 1, AA 7018/7018 Acclaim Group 1 Grades B, C, D A Group 2, AA 7018/7018 Acclaim Group 1","verified_fields":["astm_spec","fcaw_gas_shielded_filler","fcaw_gas_shielded_group_1_products","fcaw_self_shielded_filler","fcaw_self_shielded_group_products","gmaw_group_products","gmaw_gtaw_filler","grade_class","mcaw_filler","mcaw_group_products","preheat_group","saw_filler","saw_group_products","smaw_filler","smaw_group_products"],"derived_fields":["preheat_high_hydrogen","preheat_low_hydrogen"],"located_fields":["fcaw_gas_shielded_filler","fcaw_self_shielded_filler","mcaw_filler","saw_filler"]},{"astm_spec":"A285","grade_class":"Grades A, B, C","preheat_group":"A","smaw_filler":"Group 1, AA 7018/7018 Acclaim","gmaw_gtaw_filler":"Group 1","saw_filler":"Group 1","fcaw_gas_shielded_filler":"Group 1","fcaw_self_shielded_filler":"Group 1 or 2","mcaw_filler":"Group 1","smaw_group_products":"SW 6010, , SW 10P, SW10P+, SW 6011, SW 6013, SW 7014","gmaw_group_products":"Spoolarc 29S, Spoolarc 82, Spoolarc 86, Spoolarc 87HP, Aristorod 12.50","saw_group_products":"Spoolarc 81/OK Flux 231, Spoolarc 81/OK Flux 350, Spoolarc 81/OK Flux 429","fcaw_gas_shielded_group_1_products":"Dual Shield R-70 Ultra, Dual Shield 710X, Dual Shield 710 XM, Dual Shield 7100LC, Dual Shield 7100 Ultra, Dual Shield 70 Ultra Plus","fcaw_self_shielded_group_products":"Coreshield 40, Coreshield 7, Coreshield 11","mcaw_group_products":"Coreweld 70, Coreweld C-6, Coreweld C-6LF, Coreweld 77HS","preheat_low_hydrogen":"T < .75: 70, .75 < T < 1.5: 70, 1.5 < T < 2.5: 150, T > 2.5: 225","preheat_high_hydrogen":"T < .75: 175, .75 < T < 1.5: 225, 1.5 < T < 2.5: 275, T > 2.5: 300","id":"grades-a-b-c-a285","url":"https://referencesource.org/esab-filler-metal-recommendations-by-astm-steel-grade/grades-a-b-c-a285/","source":"https://assets.esab.com/assetbank-esab/assetfile/22174.pdf","source_quote":"A285 Grades A, B, C A Group 1, AA 7018/7018 Acclaim Group 1","verified_fields":["astm_spec","fcaw_gas_shielded_filler","fcaw_gas_shielded_group_1_products","fcaw_self_shielded_filler","fcaw_self_shielded_group_products","gmaw_group_products","gmaw_gtaw_filler","grade_class","mcaw_filler","mcaw_group_products","preheat_group","saw_filler","saw_group_products","smaw_filler","smaw_group_products"],"derived_fields":["preheat_high_hydrogen","preheat_low_hydrogen"],"located_fields":["fcaw_gas_shielded_filler","fcaw_self_shielded_filler","mcaw_filler","saw_filler"]},{"astm_spec":"A299","preheat_group":"B","smaw_filler":"AA 7018-Mo","gmaw_gtaw_filler":"SA 83","saw_filler":"429/Autrod 12.24, 10.71/Autrod 12.24","fcaw_gas_shielded_filler":"DS 7000-A1","mcaw_filler":"CW 80-D2","preheat_low_hydrogen":"T < .75: 70, .75 < T < 1.5: 125, 1.5 < T < 2.5: 200, T > 2.5: 300","preheat_high_hydrogen":"T < .75: 175, .75 < T < 1.5: 225, 1.5 < T < 2.5: 275, T > 2.5: 300","id":"a299","url":"https://referencesource.org/esab-filler-metal-recommendations-by-astm-steel-grade/a299/","source":"https://assets.esab.com/assetbank-esab/assetfile/22174.pdf","source_quote":"A299 B AA 7018-Mo SA 83","verified_fields":["astm_spec","fcaw_gas_shielded_filler","gmaw_gtaw_filler","mcaw_filler","preheat_group","saw_filler","smaw_filler"],"derived_fields":["preheat_high_hydrogen","preheat_low_hydrogen"],"located_fields":["fcaw_gas_shielded_filler","mcaw_filler","saw_filler"]},{"astm_spec":"A302","grade_class":"Grade A, B","preheat_group":"C","smaw_filler":"AA 7018-Mo","gmaw_gtaw_filler":"SA 83","saw_filler":"429/Autrod 12.24, 10.71/Autrod 12.24","fcaw_gas_shielded_filler":"DS 7000-A1","mcaw_filler":"CW 80-D2","preheat_low_hydrogen":"T < .75: 200, .75 < T < 1.5: 300, 1.5 < T < 2.5: 300, T > 2.5: 350","preheat_high_hydrogen":"T < .75: NR, .75 < T < 1.5: NR, 1.5 < T < 2.5: NR, T > 2.5: NR","id":"grade-a-b-a302","url":"https://referencesource.org/esab-filler-metal-recommendations-by-astm-steel-grade/grade-a-b-a302/","source":"https://assets.esab.com/assetbank-esab/assetfile/22174.pdf","source_quote":"A302 Grade A, B C AA 7018-Mo SA 83","verified_fields":["astm_spec","fcaw_gas_shielded_filler","gmaw_gtaw_filler","grade_class","mcaw_filler","preheat_group","saw_filler","smaw_filler"],"derived_fields":["preheat_high_hydrogen","preheat_low_hydrogen"],"located_fields":["fcaw_gas_shielded_filler","mcaw_filler","saw_filler"]},{"astm_spec":"A302","grade_class":"Grade C, D","preheat_group":"C","smaw_filler":"A 8018-NM/8018-SR","saw_filler":"10.62/SA 44","fcaw_gas_shielded_filler":"DS II 4130SR","preheat_low_hydrogen":"T < .75: 200, .75 < T < 1.5: 300, 1.5 < T < 2.5: 300, T > 2.5: 350","preheat_high_hydrogen":"T < .75: NR, .75 < T < 1.5: NR, 1.5 < T < 2.5: NR, T > 2.5: NR","id":"grade-c-d-a302","url":"https://referencesource.org/esab-filler-metal-recommendations-by-astm-steel-grade/grade-c-d-a302/","source":"https://assets.esab.com/assetbank-esab/assetfile/22174.pdf","source_quote":"A302 Grade A, B C AA 7018-Mo SA 83 Grade C, D C A 8018-NM/8018-SR","verified_fields":["astm_spec","fcaw_gas_shielded_filler","grade_class","preheat_group","saw_filler","smaw_filler"],"derived_fields":["preheat_high_hydrogen","preheat_low_hydrogen"],"located_fields":["fcaw_gas_shielded_filler","saw_filler"]},{"astm_spec":"A311","grade_class":"1018","smaw_filler":"Group 1, AA 7018/7018 Acclaim","gmaw_gtaw_filler":"Group 1","saw_filler":"Group 1","fcaw_gas_shielded_filler":"Group 1","fcaw_self_shielded_filler":"Group 1 or 2","mcaw_filler":"Group 1","smaw_group_products":"SW 6010, , SW 10P, SW10P+, SW 6011, SW 6013, SW 7014","gmaw_group_products":"Spoolarc 29S, Spoolarc 82, Spoolarc 86, Spoolarc 87HP, Aristorod 12.50","saw_group_products":"Spoolarc 81/OK Flux 231, Spoolarc 81/OK Flux 350, Spoolarc 81/OK Flux 429","fcaw_gas_shielded_group_1_products":"Dual Shield R-70 Ultra, Dual Shield 710X, Dual Shield 710 XM, Dual Shield 7100LC, Dual Shield 7100 Ultra, Dual Shield 70 Ultra Plus","fcaw_self_shielded_group_products":"Coreshield 40, Coreshield 7, Coreshield 11","mcaw_group_products":"Coreweld 70, Coreweld C-6, Coreweld C-6LF, Coreweld 77HS","id":"1018-a311","url":"https://referencesource.org/esab-filler-metal-recommendations-by-astm-steel-grade/1018-a311/","source":"https://assets.esab.com/assetbank-esab/assetfile/22174.pdf","source_quote":"A311 1018 Group 1, AA 7018/7018 Acclaim Group 1","verified_fields":["astm_spec","fcaw_gas_shielded_filler","fcaw_gas_shielded_group_1_products","fcaw_self_shielded_filler","fcaw_self_shielded_group_products","gmaw_group_products","gmaw_gtaw_filler","grade_class","mcaw_filler","mcaw_group_products","saw_filler","saw_group_products","smaw_filler","smaw_group_products"],"located_fields":["fcaw_gas_shielded_filler","fcaw_self_shielded_filler","mcaw_filler","saw_filler"]},{"astm_spec":"A311","grade_class":"1035","preheat_group":"B","smaw_filler":"AA 9018","gmaw_gtaw_filler":"SA 83","fcaw_gas_shielded_filler":"DS II 90K2","mcaw_filler":"CW 80-D2","preheat_low_hydrogen":"T < .75: 70, .75 < T < 1.5: 125, 1.5 < T < 2.5: 200, T > 2.5: 300","preheat_high_hydrogen":"T < .75: 175, .75 < T < 1.5: 225, 1.5 < T < 2.5: 275, T > 2.5: 300","id":"1035-a311","url":"https://referencesource.org/esab-filler-metal-recommendations-by-astm-steel-grade/1035-a311/","source":"https://assets.esab.com/assetbank-esab/assetfile/22174.pdf","source_quote":"A311 1018 Group 1, AA 7018/7018 Acclaim Group 1 1035 B AA 9018 SA 83","verified_fields":["astm_spec","fcaw_gas_shielded_filler","gmaw_gtaw_filler","grade_class","mcaw_filler","preheat_group","smaw_filler"],"derived_fields":["preheat_high_hydrogen","preheat_low_hydrogen"],"located_fields":["fcaw_gas_shielded_filler","mcaw_filler"]},{"astm_spec":"A312","grade_class":"N08367","smaw_filler":"OK NiCrMo-3","gmaw_gtaw_filler":"Autrod/Tigrod NiCrMo-3","saw_filler":"10.90/Autrod NiCrMo-3","id":"n08367-a312","url":"https://referencesource.org/esab-filler-metal-recommendations-by-astm-steel-grade/n08367-a312/","source":"https://assets.esab.com/assetbank-esab/assetfile/22174.pdf","source_quote":"A312 TP304 AR 308/308H/308L, OK 61.25 Autrod/Tigrod 308H/308L/308LSi TP304N, TP304H AR 308/308H, OK 61.25 Autrod/Tigrod 308H TP304L, TP304LN AR 308L Autrod/Tigrod 308L/308LSi TP309S AR 309L Autrod/Tigrod 309L/309Si TP309H AR 309/309H TP310S, TP310H OK 67.13 Autrod/Tigrod 310 TP316H AR 316/316H Autrod/Tigrod 316L/316LSi TP316 AR 316/316H/316L Autrod/Tigrod 316L/316LSi TP316L AR 316L Autrod/Tigrod 316L/316LSi TP317 Autrod/Tigrod 317L TP317L Autrod/Tigrod 317L TP321, TP321H, TP347, TP347H, TP348, TP348H OK 61.81/61.85 Autrod/Tigrod 347/347Si S31254 250 max OK NiCrMo-3 Autrod/Tigrod NiCrMo-3 S31725, S31726 OK NiCrMo-3 Autrod/Tigrod NiCrMo-3 N08367 OK NiCrMo-3 Autrod/Tigrod NiCrMo-3","verified_fields":["astm_spec","gmaw_gtaw_filler","grade_class","saw_filler","smaw_filler"],"located_fields":["saw_filler"]},{"astm_spec":"A312","grade_class":"N08904","preheat_group":"250 max","smaw_filler":"OK NiCrMo-3","gmaw_gtaw_filler":"Autrod/Tigrod 385/NiCrMo-3","saw_filler":"10.93/Autrod 385, 10.90/Autrod NiCrMo-3","id":"n08904-a312","url":"https://referencesource.org/esab-filler-metal-recommendations-by-astm-steel-grade/n08904-a312/","source":"https://assets.esab.com/assetbank-esab/assetfile/22174.pdf","source_quote":"A312 TP304 AR 308/308H/308L, OK 61.25 Autrod/Tigrod 308H/308L/308LSi TP304N, TP304H AR 308/308H, OK 61.25 Autrod/Tigrod 308H TP304L, TP304LN AR 308L Autrod/Tigrod 308L/308LSi TP309S AR 309L Autrod/Tigrod 309L/309Si TP309H AR 309/309H TP310S, TP310H OK 67.13 Autrod/Tigrod 310 TP316H AR 316/316H Autrod/Tigrod 316L/316LSi TP316 AR 316/316H/316L Autrod/Tigrod 316L/316LSi TP316L AR 316L Autrod/Tigrod 316L/316LSi TP317 Autrod/Tigrod 317L TP317L Autrod/Tigrod 317L TP321, TP321H, TP347, TP347H, TP348, TP348H OK 61.81/61.85 Autrod/Tigrod 347/347Si S31254 250 max OK NiCrMo-3 Autrod/Tigrod NiCrMo-3 S31725, S31726 OK NiCrMo-3 Autrod/Tigrod NiCrMo-3 N08367 OK NiCrMo-3 Autrod/Tigrod NiCrMo-3 N08904 250 max OK NiCrMo-3 Autrod/Tigrod 385/NiCrMo-3","verified_fields":["astm_spec","gmaw_gtaw_filler","grade_class","preheat_group","saw_filler","smaw_filler"],"located_fields":["saw_filler"]},{"astm_spec":"A312","grade_class":"S31254","preheat_group":"250 max","smaw_filler":"OK NiCrMo-3","gmaw_gtaw_filler":"Autrod/Tigrod NiCrMo-3","saw_filler":"10.90/Autrod NiCrMo-3","id":"s31254-a312","url":"https://referencesource.org/esab-filler-metal-recommendations-by-astm-steel-grade/s31254-a312/","source":"https://assets.esab.com/assetbank-esab/assetfile/22174.pdf","source_quote":"A312 TP304 AR 308/308H/308L, OK 61.25 Autrod/Tigrod 308H/308L/308LSi TP304N, TP304H AR 308/308H, OK 61.25 Autrod/Tigrod 308H TP304L, TP304LN AR 308L Autrod/Tigrod 308L/308LSi TP309S AR 309L Autrod/Tigrod 309L/309Si TP309H AR 309/309H TP310S, TP310H OK 67.13 Autrod/Tigrod 310 TP316H AR 316/316H Autrod/Tigrod 316L/316LSi TP316 AR 316/316H/316L Autrod/Tigrod 316L/316LSi TP316L AR 316L Autrod/Tigrod 316L/316LSi TP317 Autrod/Tigrod 317L TP317L Autrod/Tigrod 317L TP321, TP321H, TP347, TP347H, TP348, TP348H OK 61.81/61.85 Autrod/Tigrod 347/347Si S31254 250 max OK NiCrMo-3 Autrod/Tigrod NiCrMo-3","verified_fields":["astm_spec","gmaw_gtaw_filler","grade_class","preheat_group","saw_filler","smaw_filler"],"located_fields":["saw_filler"]},{"astm_spec":"A312","grade_class":"S31725, S31726","smaw_filler":"OK NiCrMo-3","gmaw_gtaw_filler":"Autrod/Tigrod NiCrMo-3","saw_filler":"10.90/Autrod NiCrMo-3","id":"s31725-s31726-a312","url":"https://referencesource.org/esab-filler-metal-recommendations-by-astm-steel-grade/s31725-s31726-a312/","source":"https://assets.esab.com/assetbank-esab/assetfile/22174.pdf","source_quote":"A312 TP304 AR 308/308H/308L, OK 61.25 Autrod/Tigrod 308H/308L/308LSi TP304N, TP304H AR 308/308H, OK 61.25 Autrod/Tigrod 308H TP304L, TP304LN AR 308L Autrod/Tigrod 308L/308LSi TP309S AR 309L Autrod/Tigrod 309L/309Si TP309H AR 309/309H TP310S, TP310H OK 67.13 Autrod/Tigrod 310 TP316H AR 316/316H Autrod/Tigrod 316L/316LSi TP316 AR 316/316H/316L Autrod/Tigrod 316L/316LSi TP316L AR 316L Autrod/Tigrod 316L/316LSi TP317 Autrod/Tigrod 317L TP317L Autrod/Tigrod 317L TP321, TP321H, TP347, TP347H, TP348, TP348H OK 61.81/61.85 Autrod/Tigrod 347/347Si S31254 250 max OK NiCrMo-3 Autrod/Tigrod NiCrMo-3 S31725, S31726 OK NiCrMo-3 Autrod/Tigrod NiCrMo-3","verified_fields":["astm_spec","gmaw_gtaw_filler","grade_class","saw_filler","smaw_filler"],"located_fields":["saw_filler"]},{"astm_spec":"A312","grade_class":"TP304","smaw_filler":"AR 308/308H/308L, OK 61.25","gmaw_gtaw_filler":"Autrod/Tigrod 308H/308L/308LSi","fcaw_gas_shielded_filler":"SB 308H/308L","fcaw_self_shielded_filler":"CB 308L","mcaw_filler":"AR MC308L","id":"tp304-a312","url":"https://referencesource.org/esab-filler-metal-recommendations-by-astm-steel-grade/tp304-a312/","source":"https://assets.esab.com/assetbank-esab/assetfile/22174.pdf","source_quote":"A312 TP304 AR 308/308H/308L, OK 61.25 Autrod/Tigrod 308H/308L/308LSi","verified_fields":["astm_spec","fcaw_gas_shielded_filler","fcaw_self_shielded_filler","gmaw_gtaw_filler","grade_class","mcaw_filler","smaw_filler"],"located_fields":["fcaw_gas_shielded_filler","fcaw_self_shielded_filler","mcaw_filler"]},{"astm_spec":"A312","grade_class":"TP304L, TP304LN","smaw_filler":"AR 308L","gmaw_gtaw_filler":"Autrod/Tigrod 308L/308LSi","fcaw_gas_shielded_filler":"SB 308L","fcaw_self_shielded_filler":"CB 308L","mcaw_filler":"AR MC308L","id":"tp304l-tp304ln-a312","url":"https://referencesource.org/esab-filler-metal-recommendations-by-astm-steel-grade/tp304l-tp304ln-a312/","source":"https://assets.esab.com/assetbank-esab/assetfile/22174.pdf","source_quote":"A312 TP304 AR 308/308H/308L, OK 61.25 Autrod/Tigrod 308H/308L/308LSi TP304N, TP304H AR 308/308H, OK 61.25 Autrod/Tigrod 308H TP304L, TP304LN AR 308L Autrod/Tigrod 308L/308LSi","verified_fields":["astm_spec","fcaw_gas_shielded_filler","fcaw_self_shielded_filler","gmaw_gtaw_filler","grade_class","mcaw_filler","smaw_filler"],"located_fields":["fcaw_gas_shielded_filler","fcaw_self_shielded_filler","mcaw_filler"]},{"astm_spec":"A312","grade_class":"TP304N, TP304H","smaw_filler":"AR 308/308H, OK 61.25","gmaw_gtaw_filler":"Autrod/Tigrod 308H","mcaw_filler":"AR MC308L","id":"tp304n-tp304h-a312","url":"https://referencesource.org/esab-filler-metal-recommendations-by-astm-steel-grade/tp304n-tp304h-a312/","source":"https://assets.esab.com/assetbank-esab/assetfile/22174.pdf","source_quote":"A312 TP304 AR 308/308H/308L, OK 61.25 Autrod/Tigrod 308H/308L/308LSi TP304N, TP304H AR 308/308H, OK 61.25 Autrod/Tigrod 308H","verified_fields":["astm_spec","gmaw_gtaw_filler","grade_class","mcaw_filler","smaw_filler"],"located_fields":["mcaw_filler"]},{"astm_spec":"A312","grade_class":"TP309H","smaw_filler":"AR 309/309H","id":"tp309h-a312","url":"https://referencesource.org/esab-filler-metal-recommendations-by-astm-steel-grade/tp309h-a312/","source":"https://assets.esab.com/assetbank-esab/assetfile/22174.pdf","source_quote":"A312 TP304 AR 308/308H/308L, OK 61.25 Autrod/Tigrod 308H/308L/308LSi TP304N, TP304H AR 308/308H, OK 61.25 Autrod/Tigrod 308H TP304L, TP304LN AR 308L Autrod/Tigrod 308L/308LSi TP309S AR 309L Autrod/Tigrod 309L/309Si TP309H AR 309/309H","verified_fields":["astm_spec","grade_class","smaw_filler"]},{"astm_spec":"A312","grade_class":"TP309S","smaw_filler":"AR 309L","gmaw_gtaw_filler":"Autrod/Tigrod 309L/309Si","saw_filler":"10.93/Autrod 309L","fcaw_gas_shielded_filler":"SB 309L","fcaw_self_shielded_filler":"CB 309L","mcaw_filler":"AR MC309","id":"tp309s-a312","url":"https://referencesource.org/esab-filler-metal-recommendations-by-astm-steel-grade/tp309s-a312/","source":"https://assets.esab.com/assetbank-esab/assetfile/22174.pdf","source_quote":"A312 TP304 AR 308/308H/308L, OK 61.25 Autrod/Tigrod 308H/308L/308LSi TP304N, TP304H AR 308/308H, OK 61.25 Autrod/Tigrod 308H TP304L, TP304LN AR 308L Autrod/Tigrod 308L/308LSi TP309S AR 309L Autrod/Tigrod 309L/309Si","verified_fields":["astm_spec","fcaw_gas_shielded_filler","fcaw_self_shielded_filler","gmaw_gtaw_filler","grade_class","mcaw_filler","saw_filler","smaw_filler"],"located_fields":["fcaw_gas_shielded_filler","fcaw_self_shielded_filler","mcaw_filler","saw_filler"]},{"astm_spec":"A312","grade_class":"TP310S, TP310H","smaw_filler":"OK 67.13","gmaw_gtaw_filler":"Autrod/Tigrod 310","saw_filler":"10.93/Autrod 310","id":"tp310s-tp310h-a312","url":"https://referencesource.org/esab-filler-metal-recommendations-by-astm-steel-grade/tp310s-tp310h-a312/","source":"https://assets.esab.com/assetbank-esab/assetfile/22174.pdf","source_quote":"A312 TP304 AR 308/308H/308L, OK 61.25 Autrod/Tigrod 308H/308L/308LSi TP304N, TP304H AR 308/308H, OK 61.25 Autrod/Tigrod 308H TP304L, TP304LN AR 308L Autrod/Tigrod 308L/308LSi TP309S AR 309L Autrod/Tigrod 309L/309Si TP309H AR 309/309H TP310S, TP310H OK 67.13 Autrod/Tigrod 310","verified_fields":["astm_spec","gmaw_gtaw_filler","grade_class","saw_filler","smaw_filler"],"located_fields":["saw_filler"]},{"astm_spec":"A312","grade_class":"TP316","smaw_filler":"AR 316/316H/316L","gmaw_gtaw_filler":"Autrod/Tigrod 316L/316LSi","saw_filler":"10.93/Autrod 316L","fcaw_gas_shielded_filler":"SB 316H/316L","fcaw_self_shielded_filler":"CB 316L","mcaw_filler":"AR MC316L","id":"tp316-a312","url":"https://referencesource.org/esab-filler-metal-recommendations-by-astm-steel-grade/tp316-a312/","source":"https://assets.esab.com/assetbank-esab/assetfile/22174.pdf","source_quote":"A312 TP304 AR 308/308H/308L, OK 61.25 Autrod/Tigrod 308H/308L/308LSi TP304N, TP304H AR 308/308H, OK 61.25 Autrod/Tigrod 308H TP304L, TP304LN AR 308L Autrod/Tigrod 308L/308LSi TP309S AR 309L Autrod/Tigrod 309L/309Si TP309H AR 309/309H TP310S, TP310H OK 67.13 Autrod/Tigrod 310 TP316H AR 316/316H Autrod/Tigrod 316L/316LSi TP316 AR 316/316H/316L Autrod/Tigrod 316L/316LSi","verified_fields":["astm_spec","fcaw_gas_shielded_filler","fcaw_self_shielded_filler","gmaw_gtaw_filler","grade_class","mcaw_filler","saw_filler","smaw_filler"],"located_fields":["fcaw_gas_shielded_filler","fcaw_self_shielded_filler","mcaw_filler","saw_filler"]},{"astm_spec":"A312","grade_class":"TP316H","smaw_filler":"AR 316/316H","gmaw_gtaw_filler":"Autrod/Tigrod 316L/316LSi","saw_filler":"10.93/Autrod 316L","fcaw_gas_shielded_filler":"SB 316L","fcaw_self_shielded_filler":"CB 316L","mcaw_filler":"AR MC316L","id":"tp316h-a312","url":"https://referencesource.org/esab-filler-metal-recommendations-by-astm-steel-grade/tp316h-a312/","source":"https://assets.esab.com/assetbank-esab/assetfile/22174.pdf","source_quote":"A312 TP304 AR 308/308H/308L, OK 61.25 Autrod/Tigrod 308H/308L/308LSi TP304N, TP304H AR 308/308H, OK 61.25 Autrod/Tigrod 308H TP304L, TP304LN AR 308L Autrod/Tigrod 308L/308LSi TP309S AR 309L Autrod/Tigrod 309L/309Si TP309H AR 309/309H TP310S, TP310H OK 67.13 Autrod/Tigrod 310 TP316H AR 316/316H Autrod/Tigrod 316L/316LSi","verified_fields":["astm_spec","fcaw_gas_shielded_filler","fcaw_self_shielded_filler","gmaw_gtaw_filler","grade_class","mcaw_filler","saw_filler","smaw_filler"],"located_fields":["fcaw_gas_shielded_filler","fcaw_self_shielded_filler","mcaw_filler","saw_filler"]},{"astm_spec":"A312","grade_class":"TP316L","smaw_filler":"AR 316L","gmaw_gtaw_filler":"Autrod/Tigrod 316L/316LSi","fcaw_gas_shielded_filler":"SB 316L","fcaw_self_shielded_filler":"CB 316L","mcaw_filler":"AR MC316L","id":"tp316l-a312",
