Repository: joelp22-maker/referencesource-data

# ESAB recommended filler metals and suggested preheat group, by ASTM steel grade

Which filler metals ESAB recommends for welding a given ASTM steel grade, and which of its four preheat groups (A-D) that grade falls in. Answers 'what ESAB rod do I use to weld ASTM A106 Grade C pipe'. WHICH WELDING PROCESSES THESE PAGES COVER: all six that the source covers, as of 2026-09-16. ESAB's table runs across FACING pages. The left page carries the preheat group, stick (SMAW) and gas-shielded wire/rod (GMAW/GTAW); the right page recommends fillers for the same grade rows under submerged arc (SAW), gas-shielded flux-cored (FCAW), self-shielded flux-cored (FCAW) and metal-cored (MCAW).

File: esab-filler-metal-recommendations-by-astm-steel-grade/data.json (part 7 of 21)
"url":"https://referencesource.org/esab-filler-metal-recommendations-by-astm-steel-grade/tp316l-a312/","source":"https://assets.esab.com/assetbank-esab/assetfile/22174.pdf","source_quote":"A312 TP304 AR 308/308H/308L, OK 61.25 Autrod/Tigrod 308H/308L/308LSi TP304N, TP304H AR 308/308H, OK 61.25 Autrod/Tigrod 308H TP304L, TP304LN AR 308L Autrod/Tigrod 308L/308LSi TP309S AR 309L Autrod/Tigrod 309L/309Si TP309H AR 309/309H TP310S, TP310H OK 67.13 Autrod/Tigrod 310 TP316H AR 316/316H Autrod/Tigrod 316L/316LSi TP316 AR 316/316H/316L Autrod/Tigrod 316L/316LSi TP316L AR 316L Autrod/Tigrod 316L/316LSi","verified_fields":["astm_spec","fcaw_gas_shielded_filler","fcaw_self_shielded_filler","gmaw_gtaw_filler","grade_class","mcaw_filler","smaw_filler"],"located_fields":["fcaw_gas_shielded_filler","fcaw_self_shielded_filler","mcaw_filler"]},{"astm_spec":"A312","grade_class":"TP317","gmaw_gtaw_filler":"Autrod/Tigrod 317L","saw_filler":"10.93/Autrod 317L","fcaw_gas_shielded_filler":"SB 317L","id":"tp317-a312","url":"https://referencesource.org/esab-filler-metal-recommendations-by-astm-steel-grade/tp317-a312/","source":"https://assets.esab.com/assetbank-esab/assetfile/22174.pdf","source_quote":"A312 TP304 AR 308/308H/308L, OK 61.25 Autrod/Tigrod 308H/308L/308LSi TP304N, TP304H AR 308/308H, OK 61.25 Autrod/Tigrod 308H TP304L, TP304LN AR 308L Autrod/Tigrod 308L/308LSi TP309S AR 309L Autrod/Tigrod 309L/309Si TP309H AR 309/309H TP310S, TP310H OK 67.13 Autrod/Tigrod 310 TP316H AR 316/316H Autrod/Tigrod 316L/316LSi TP316 AR 316/316H/316L Autrod/Tigrod 316L/316LSi TP316L AR 316L Autrod/Tigrod 316L/316LSi TP317 Autrod/Tigrod 317L","verified_fields":["astm_spec","fcaw_gas_shielded_filler","gmaw_gtaw_filler","grade_class","saw_filler"],"located_fields":["fcaw_gas_shielded_filler","saw_filler"]},{"astm_spec":"A312","grade_class":"TP317L","gmaw_gtaw_filler":"Autrod/Tigrod 317L","saw_filler":"10.93/Autrod 317L","fcaw_gas_shielded_filler":"SB 317L","id":"tp317l-a312","url":"https://referencesource.org/esab-filler-metal-recommendations-by-astm-steel-grade/tp317l-a312/","source":"https://assets.esab.com/assetbank-esab/assetfile/22174.pdf","source_quote":"A312 TP304 AR 308/308H/308L, OK 61.25 Autrod/Tigrod 308H/308L/308LSi TP304N, TP304H AR 308/308H, OK 61.25 Autrod/Tigrod 308H TP304L, TP304LN AR 308L Autrod/Tigrod 308L/308LSi TP309S AR 309L Autrod/Tigrod 309L/309Si TP309H AR 309/309H TP310S, TP310H OK 67.13 Autrod/Tigrod 310 TP316H AR 316/316H Autrod/Tigrod 316L/316LSi TP316 AR 316/316H/316L Autrod/Tigrod 316L/316LSi TP316L AR 316L Autrod/Tigrod 316L/316LSi TP317 Autrod/Tigrod 317L TP317L Autrod/Tigrod 317L","verified_fields":["astm_spec","fcaw_gas_shielded_filler","gmaw_gtaw_filler","grade_class","saw_filler"],"located_fields":["fcaw_gas_shielded_filler","saw_filler"]},{"astm_spec":"A312","grade_class":"TP321, TP321H, TP347, TP347H, TP348, TP348H","smaw_filler":"OK 61.81/61.85","gmaw_gtaw_filler":"Autrod/Tigrod 347/347Si","saw_filler":"10.93/Autrod 347","fcaw_gas_shielded_filler":"SB 347","id":"tp321-tp321h-tp347-tp347h-tp348-tp348h-a312","url":"https://referencesource.org/esab-filler-metal-recommendations-by-astm-steel-grade/tp321-tp321h-tp347-tp347h-tp348-tp348h-a312/","source":"https://assets.esab.com/assetbank-esab/assetfile/22174.pdf","source_quote":"A312 TP304 AR 308/308H/308L, OK 61.25 Autrod/Tigrod 308H/308L/308LSi TP304N, TP304H AR 308/308H, OK 61.25 Autrod/Tigrod 308H TP304L, TP304LN AR 308L Autrod/Tigrod 308L/308LSi TP309S AR 309L Autrod/Tigrod 309L/309Si TP309H AR 309/309H TP310S, TP310H OK 67.13 Autrod/Tigrod 310 TP316H AR 316/316H Autrod/Tigrod 316L/316LSi TP316 AR 316/316H/316L Autrod/Tigrod 316L/316LSi TP316L AR 316L Autrod/Tigrod 316L/316LSi TP317 Autrod/Tigrod 317L TP317L Autrod/Tigrod 317L TP321, TP321H, TP347, TP347H, TP348, TP348H OK 61.81/61.85 Autrod/Tigrod 347/347Si","verified_fields":["astm_spec","fcaw_gas_shielded_filler","gmaw_gtaw_filler","grade_class","saw_filler","smaw_filler"],"located_fields":["fcaw_gas_shielded_filler","saw_filler"]},{"astm_spec":"A319","grade_class":"all","smaw_filler":"OK NiFeCI-A/Ni-CI","fcaw_gas_shielded_filler":"NC 55","id":"all-a319","url":"https://referencesource.org/esab-filler-metal-recommendations-by-astm-steel-grade/all-a319/","source":"https://assets.esab.com/assetbank-esab/assetfile/22174.pdf","source_quote":"A319 all OK NiFeCI-A/Ni-CI","verified_fields":["astm_spec","fcaw_gas_shielded_filler","grade_class","smaw_filler"],"located_fields":["fcaw_gas_shielded_filler"]},{"astm_spec":"A328","smaw_filler":"Group 1, AA 7018/7018 Acclaim","gmaw_gtaw_filler":"Group 1","saw_filler":"Group 1","fcaw_gas_shielded_filler":"Group 1","fcaw_self_shielded_filler":"Group 1 or 2","mcaw_filler":"Group 1","smaw_group_products":"SW 6010, , SW 10P, SW10P+, SW 6011, SW 6013, SW 7014","gmaw_group_products":"Spoolarc 29S, Spoolarc 82, Spoolarc 86, Spoolarc 87HP, Aristorod 12.50","saw_group_products":"Spoolarc 81/OK Flux 231, Spoolarc 81/OK Flux 350, Spoolarc 81/OK Flux 429","fcaw_gas_shielded_group_1_products":"Dual Shield R-70 Ultra, Dual Shield 710X, Dual Shield 710 XM, Dual Shield 7100LC, Dual Shield 7100 Ultra, Dual Shield 70 Ultra Plus","fcaw_self_shielded_group_products":"Coreshield 40, Coreshield 7, Coreshield 11","mcaw_group_products":"Coreweld 70, Coreweld C-6, Coreweld C-6LF, Coreweld 77HS","id":"a328","url":"https://referencesource.org/esab-filler-metal-recommendations-by-astm-steel-grade/a328/","source":"https://assets.esab.com/assetbank-esab/assetfile/22174.pdf","source_quote":"A328 Group 1, AA 7018/7018 Acclaim Group 1","verified_fields":["astm_spec","fcaw_gas_shielded_filler","fcaw_gas_shielded_group_1_products","fcaw_self_shielded_filler","fcaw_self_shielded_group_products","gmaw_group_products","gmaw_gtaw_filler","mcaw_filler","mcaw_group_products","saw_filler","saw_group_products","smaw_filler","smaw_group_products"],"located_fields":["fcaw_gas_shielded_filler","fcaw_self_shielded_filler","mcaw_filler","saw_filler"]},{"astm_spec":"A333","grade_class":"Grade 1 & 6","preheat_group":"A","smaw_filler":"AA 7018/7018 Acclaim, SW 10P/10P Plus","gmaw_gtaw_filler":"Group 1","gmaw_group_products":"Spoolarc 29S, Spoolarc 82, Spoolarc 86, Spoolarc 87HP, Aristorod 12.50","preheat_low_hydrogen":"T < .75: 70, .75 < T < 1.5: 70, 1.5 < T < 2.5: 150, T > 2.5: 225","preheat_high_hydrogen":"T < .75: 175, .75 < T < 1.5: 225, 1.5 < T < 2.5: 275, T > 2.5: 300","id":"grade-1-6-a333","url":"https://referencesource.org/esab-filler-metal-recommendations-by-astm-steel-grade/grade-1-6-a333/","source":"https://assets.esab.com/assetbank-esab/assetfile/22174.pdf","source_quote":"A333 Grade 1 & 6 A AA 7018/7018 Acclaim, SW 10P/10P Plus Group 1","verified_fields":["astm_spec","gmaw_group_products","gmaw_gtaw_filler","grade_class","preheat_group","smaw_filler"],"derived_fields":["preheat_high_hydrogen","preheat_low_hydrogen"]},{"astm_spec":"A333","grade_class":"Grade 3 & 7","preheat_group":"A","smaw_filler":"AA 8018-N","preheat_low_hydrogen":"T < .75: 70, .75 < T < 1.5: 70, 1.5 < T < 2.5: 150, T > 2.5: 225","preheat_high_hydrogen":"T < .75: 175, .75 < T < 1.5: 225, 1.5 < T < 2.5: 275, T > 2.5: 300","id":"grade-3-7-a333","url":"https://referencesource.org/esab-filler-metal-recommendations-by-astm-steel-grade/grade-3-7-a333/","source":"https://assets.esab.com/assetbank-esab/assetfile/22174.pdf","source_quote":"A333 Grade 1 & 6 A AA 7018/7018 Acclaim, SW 10P/10P Plus Group 1 Grade 3 & 7 A AA 8018-N","verified_fields":["astm_spec","grade_class","preheat_group","smaw_filler"],"derived_fields":["preheat_high_hydrogen","preheat_low_hydrogen"]},{"astm_spec":"A333","grade_class":"Grade 8","smaw_filler":"OK 92.55","id":"grade-8-a333","url":"https://referencesource.org/esab-filler-metal-recommendations-by-astm-steel-grade/grade-8-a333/","source":"https://assets.esab.com/assetbank-esab/assetfile/22174.pdf","source_quote":"A333 Grade 1 & 6 A AA 7018/7018 Acclaim, SW 10P/10P Plus Group 1 Grade 3 & 7 A AA 8018-N Grade 8 OK 92.55","verified_fields":["astm_spec","grade_class","smaw_filler"]},{"astm_spec":"A333","grade_class":"Grade 10","preheat_group":"A","smaw_filler":"AA 8018-C1","preheat_low_hydrogen":"T < .75: 70, .75 < T < 1.5: 70, 1.5 < T < 2.5: 150, T > 2.5: 225","preheat_high_hydrogen":"T < .75: 175, .75 < T < 1.5: 225, 1.5 < T < 2.5: 275, T > 2.5: 300","id":"grade-10-a333","url":"https://referencesource.org/esab-filler-metal-recommendations-by-astm-steel-grade/grade-10-a333/","source":"https://assets.esab.com/assetbank-esab/assetfile/22174.pdf","source_quote":"A333 Grade 1 & 6 A AA 7018/7018 Acclaim, SW 10P/10P Plus Group 1 Grade 3 & 7 A AA 8018-N Grade 8 OK 92.55 Grade 10 A AA 8018-C1","verified_fields":["astm_spec","grade_class","preheat_group","smaw_filler"],"derived_fields":["preheat_high_hydrogen","preheat_low_hydrogen"]},{"astm_spec":"A334","grade_class":"Grade 1 & 6","preheat_group":"A","smaw_filler":"SW 10P (root pass only), AA 7018/7018 Acclaim","gmaw_gtaw_filler":"Group 1","gmaw_group_products":"Spoolarc 29S, Spoolarc 82, Spoolarc 86, Spoolarc 87HP, Aristorod 12.50","preheat_low_hydrogen":"T < .75: 70, .75 < T < 1.5: 70, 1.5 < T < 2.5: 150, T > 2.5: 225","preheat_high_hydrogen":"T < .75: 175, .75 < T < 1.5: 225, 1.5 < T < 2.5: 275, T > 2.5: 300","id":"grade-1-6-a334","url":"https://referencesource.org/esab-filler-metal-recommendations-by-astm-steel-grade/grade-1-6-a334/","source":"https://assets.esab.com/assetbank-esab/assetfile/22174.pdf","source_quote":"A334 Grade 1 & 6 A SW 10P (root pass only), AA 7018/7018 Acclaim Group 1","verified_fields":["astm_spec","gmaw_group_products","gmaw_gtaw_filler","grade_class","preheat_group","smaw_filler"],"derived_fields":["preheat_high_hydrogen","preheat_low_hydrogen"]},{"astm_spec":"A334","grade_class":"Grade 3 & 7","preheat_group":"A","smaw_filler":"AA 8018-N","preheat_low_hydrogen":"T < .75: 70, .75 < T < 1.5: 70, 1.5 < T < 2.5: 150, T > 2.5: 225","preheat_high_hydrogen":"T < .75: 175, .75 < T < 1.5: 225, 1.5 < T < 2.5: 275, T > 2.5: 300","id":"grade-3-7-a334","url":"https://referencesource.org/esab-filler-metal-recommendations-by-astm-steel-grade/grade-3-7-a334/","source":"https://assets.esab.com/assetbank-esab/assetfile/22174.pdf","source_quote":"A334 Grade 1 & 6 A SW 10P (root pass only), AA 7018/7018 Acclaim Group 1 Grade 3 & 7 A AA 8018-N","verified_fields":["astm_spec","grade_class","preheat_group","smaw_filler"],"derived_fields":["preheat_high_hydrogen","preheat_low_hydrogen"]},{"astm_spec":"A334","grade_class":"Grade 8","smaw_filler":"OK 92.55","id":"grade-8-a334","url":"https://referencesource.org/esab-filler-metal-recommendations-by-astm-steel-grade/grade-8-a334/","source":"https://assets.esab.com/assetbank-esab/assetfile/22174.pdf","source_quote":"A334 Grade 1 & 6 A SW 10P (root pass only), AA 7018/7018 Acclaim Group 1 Grade 3 & 7 A AA 8018-N Grade 8 OK 92.55","verified_fields":["astm_spec","grade_class","smaw_filler"]},{"astm_spec":"A334","grade_class":"Grade 10","preheat_group":"A","smaw_filler":"AA 8018-C1","preheat_low_hydrogen":"T < .75: 70, .75 < T < 1.5: 70, 1.5 < T < 2.5: 150, T > 2.5: 225","preheat_high_hydrogen":"T < .75: 175, .75 < T < 1.5: 225, 1.5 < T < 2.5: 275, T > 2.5: 300","id":"grade-10-a334","url":"https://referencesource.org/esab-filler-metal-recommendations-by-astm-steel-grade/grade-10-a334/","source":"https://assets.esab.com/assetbank-esab/assetfile/22174.pdf","source_quote":"A334 Grade 1 & 6 A SW 10P (root pass only), AA 7018/7018 Acclaim Group 1 Grade 3 & 7 A AA 8018-N Grade 8 OK 92.55 Grade 10 A AA 8018-C1","verified_fields":["astm_spec","grade_class","preheat_group","smaw_filler"],"derived_fields":["preheat_high_hydrogen","preheat_low_hydrogen"]},{"astm_spec":"A335","grade_class":"P1","preheat_group":"B","smaw_filler":"AA 7018-Mo","gmaw_gtaw_filler":"SA 83","saw_filler":"10.62/Autrod 12.24","fcaw_gas_shielded_filler":"DS 7000-A1","mcaw_filler":"CW 80D2","preheat_low_hydrogen":"T < .75: 70, .75 < T < 1.5: 125, 1.5 < T < 2.5: 200, T > 2.5: 300","preheat_high_hydrogen":"T < .75: 175, .75 < T < 1.5: 225, 1.5 < T < 2.5: 275, T > 2.5: 300","id":"p1-a335","url":"https://referencesource.org/esab-filler-metal-recommendations-by-astm-steel-grade/p1-a335/","source":"https://assets.esab.com/assetbank-esab/assetfile/22174.pdf","source_quote":"A335 P1 B AA 7018-Mo SA 83","verified_fields":["astm_spec","fcaw_gas_shielded_filler","gmaw_gtaw_filler","grade_class","mcaw_filler","preheat_group","saw_filler","smaw_filler"],"derived_fields":["preheat_high_hydrogen","preheat_low_hydrogen"],"located_fields":["fcaw_gas_shielded_filler","mcaw_filler","saw_filler"]},{"astm_spec":"A335","grade_class":"P2, P11, P12","preheat_group":"C","smaw_filler":"AA 8018-CM/7018-B2L","gmaw_gtaw_filler":"ER80S-B2","saw_filler":"10.62/SA U515","fcaw_gas_shielded_filler":"DS 8000-B2/8000-B2L","preheat_low_hydrogen":"T < .75: 200, .75 < T < 1.5: 300, 1.5 < T < 2.5: 300, T > 2.5: 350","preheat_high_hydrogen":"T < .75: NR, .75 < T < 1.5: NR, 1.5 < T < 2.5: NR, T > 2.5: NR","id":"p2-p11-p12-a335","url":"https://referencesource.org/esab-filler-metal-recommendations-by-astm-steel-grade/p2-p11-p12-a335/","source":"https://assets.esab.com/assetbank-esab/assetfile/22174.pdf","source_quote":"A335 P1 B AA 7018-Mo SA 83 P2, P11, P12 C AA 8018-CM/7018-B2L ER80S-B2","verified_fields":["astm_spec","fcaw_gas_shielded_filler","gmaw_gtaw_filler","grade_class","preheat_group","saw_filler","smaw_filler"],"derived_fields":["preheat_high_hydrogen","preheat_low_hydrogen"],"located_fields":["fcaw_gas_shielded_filler","saw_filler"]},{"astm_spec":"A335","grade_class":"P5, P5B, P5C, P21","preheat_group":"C","smaw_filler":"AA 8018-B6/8018-B6L","gmaw_gtaw_filler":"ER80S-B6","fcaw_gas_shielded_filler":"DS B6","preheat_low_hydrogen":"T < .75: 200, .75 < T < 1.5: 300, 1.5 < T < 2.5: 300, T > 2.5: 350","preheat_high_hydrogen":"T < .75: NR, .75 < T < 1.5: NR, 1.5 < T < 2.5: NR, T > 2.5: NR","id":"p5-p5b-p5c-p21-a335","url":"https://referencesource.org/esab-filler-metal-recommendations-by-astm-steel-grade/p5-p5b-p5c-p21-a335/","source":"https://assets.esab.com/assetbank-esab/assetfile/22174.pdf","source_quote":"A335 P1 B AA 7018-Mo SA 83 P2, P11, P12 C AA 8018-CM/7018-B2L ER80S-B2 P5, P5B, P5C, P21 C AA 8018-B6/8018-B6L ER80S-B6","verified_fields":["astm_spec","fcaw_gas_shielded_filler","gmaw_gtaw_filler","grade_class","preheat_group","smaw_filler"],"derived_fields":["preheat_high_hydrogen","preheat_low_hydrogen"],"located_fields":["fcaw_gas_shielded_filler"]},{"astm_spec":"A335","grade_class":"P9","preheat_group":"D","smaw_filler":"AA 8018-B8","preheat_low_hydrogen":"T < .75: 300, .75 < T < 1.5: 400, 1.5 < T < 2.5: 400, T > 2.5: 500","preheat_high_hydrogen":"T < .75: NR, .75 < T < 1.5: NR, 1.5 < T < 2.5: NR, T > 2.5: NR","id":"p9-a335","url":"https://referencesource.org/esab-filler-metal-recommendations-by-astm-steel-grade/p9-a335/","source":"https://assets.esab.com/assetbank-esab/assetfile/22174.pdf","source_quote":"A335 P1 B AA 7018-Mo SA 83 P2, P11, P12 C AA 8018-CM/7018-B2L ER80S-B2 P5, P5B, P5C, P21 C AA 8018-B6/8018-B6L ER80S-B6 P9 D AA 8018-B8","verified_fields":["astm_spec","grade_class","preheat_group","smaw_filler"],"derived_fields":["preheat_high_hydrogen","preheat_low_hydrogen"]},{"astm_spec":"A335","grade_class":"P22","preheat_group":"C","smaw_filler":"AA 9018-CM/8018-B3L","gmaw_gtaw_filler":"ER90S-B3","saw_filler":"10.62/Autrod 13.20SC","fcaw_gas_shielded_filler":"DS 9000-B3/9000-B2L","mcaw_filler":"CW 90B3","preheat_low_hydrogen":"T < .75: 200, .75 < T < 1.5: 300, 1.5 < T < 2.5: 300, T > 2.5: 350","preheat_high_hydrogen":"T < .75: NR, .75 < T < 1.5: NR, 1.5 < T < 2.5: NR, T > 2.5: NR","id":"p22-a335","url":"https://referencesource.org/esab-filler-metal-recommendations-by-astm-steel-grade/p22-a335/","source":"https://assets.esab.com/assetbank-esab/assetfile/22174.pdf","source_quote":"A335 P1 B AA 7018-Mo SA 83 P2, P11, P12 C AA 8018-CM/7018-B2L ER80S-B2 P5, P5B, P5C, P21 C AA 8018-B6/8018-B6L ER80S-B6 P9 D AA 8018-B8 P22 C AA 9018-CM/8018-B3L ER90S-B3","verified_fields":["astm_spec","fcaw_gas_shielded_filler","gmaw_gtaw_filler","grade_class","mcaw_filler","preheat_group","saw_filler","smaw_filler"],"derived_fields":["preheat_high_hydrogen","preheat_low_hydrogen"],"located_fields":["fcaw_gas_shielded_filler","mcaw_filler","saw_filler"]},{"astm_spec":"A335","grade_class":"P91","preheat_group":"D","smaw_filler":"AA 9018-B9","gmaw_gtaw_filler":"ER90S-B9","fcaw_gas_shielded_filler":"DS B9","preheat_low_hydrogen":"T < .75: 300, .75 < T < 1.5: 400, 1.5 < T < 2.5: 400, T > 2.5: 500","preheat_high_hydrogen":"T < .75: NR, .75 < T < 1.5: NR, 1.5 < T < 2.5: NR, T > 2.5: NR","id":"p91-a335","url":"https://referencesource.org/esab-filler-metal-recommendations-by-astm-steel-grade/p91-a335/","source":"https://assets.esab.com/assetbank-esab/assetfile/22174.pdf","source_quote":"A335 P1 B AA 7018-Mo SA 83 P2, P11, P12 C AA 8018-CM/7018-B2L ER80S-B2 P5, P5B, P5C, P21 C AA 8018-B6/8018-B6L ER80S-B6 P9 D AA 8018-B8 P22 C AA 9018-CM/8018-B3L ER90S-B3 P91 D AA 9018-B9 ER90S-B9","verified_fields":["astm_spec","fcaw_gas_shielded_filler","gmaw_gtaw_filler","grade_class","preheat_group","smaw_filler"],"derived_fields":["preheat_high_hydrogen","preheat_low_hydrogen"],"located_fields":["fcaw_gas_shielded_filler"]},{"astm_spec":"A336","grade_class":"F1","preheat_group":"B","smaw_filler":"AA 7018-Mo","gmaw_gtaw_filler":"SA 83","saw_filler":"10.62/Autrod 12.24","fcaw_gas_shielded_filler":"DS 7000-A1","mcaw_filler":"CW 80D2","preheat_low_hydrogen":"T < .75: 70, .75 < T < 1.5: 125, 1.5 < T < 2.5: 200, T > 2.5: 300","preheat_high_hydrogen":"T < .75: 175, .75 < T < 1.5: 225, 1.5 < T < 2.5: 275, T > 2.5: 300","id":"f1-a336","url":"https://referencesource.org/esab-filler-metal-recommendations-by-astm-steel-grade/f1-a336/","source":"https://assets.esab.com/assetbank-esab/assetfile/22174.pdf","source_quote":"A336 F1 B AA 7018-Mo SA 83","verified_fields":["astm_spec","fcaw_gas_shielded_filler","gmaw_gtaw_filler","grade_class","mcaw_filler","preheat_group","saw_filler","smaw_filler"],"derived_fields":["preheat_high_hydrogen","preheat_low_hydrogen"],"located_fields":["fcaw_gas_shielded_filler","mcaw_filler","saw_filler"]},{"astm_spec":"A336","grade_class":"F5, F5A, F21","preheat_group":"C","smaw_filler":"AA 8018-B6/8018-B6L","gmaw_gtaw_filler":"ER80S-B6","fcaw_gas_shielded_filler":"DS B6","preheat_low_hydrogen":"T < .75: 200, .75 < T < 1.5: 300, 1.5 < T < 2.5: 300, T > 2.5: 350","preheat_high_hydrogen":"T < .75: NR, .75 < T < 1.5: NR, 1.5 < T < 2.5: NR, T > 2.5: NR","id":"f5-f5a-f21-a336","url":"https://referencesource.org/esab-filler-metal-recommendations-by-astm-steel-grade/f5-f5a-f21-a336/","source":"https://assets.esab.com/assetbank-esab/assetfile/22174.pdf","source_quote":"A336 F1 B AA 7018-Mo SA 83 F5, F5A, F21 C AA 8018-B6/8018-B6L ER80S-B6","verified_fields":["astm_spec","fcaw_gas_shielded_filler","gmaw_gtaw_filler","grade_class","preheat_group","smaw_filler"],"derived_fields":["preheat_high_hydrogen","preheat_low_hydrogen"],"located_fields":["fcaw_gas_shielded_filler"]},{"astm_spec":"A336","grade_class":"F6","preheat_group":"D","smaw_filler":"AR 309/309H","mcaw_filler":"AR MC309L/MC309LSi","preheat_low_hydrogen":"T < .75: 300, .75 < T < 1.5: 400, 1.5 < T < 2.5: 400, T > 2.5: 500","preheat_high_hydrogen":"T < .75: NR, .75 < T < 1.5: NR, 1.5 < T < 2.5: NR, T > 2.5: NR","id":"f6-a336","url":"https://referencesource.org/esab-filler-metal-recommendations-by-astm-steel-grade/f6-a336/","source":"https://assets.esab.com/assetbank-esab/assetfile/22174.pdf","source_quote":"A336 F1 B AA 7018-Mo SA 83 F5, F5A, F21 C AA 8018-B6/8018-B6L ER80S-B6 F6 D AR 309/309H","verified_fields":["astm_spec","grade_class","mcaw_filler","preheat_group","smaw_filler"],"derived_fields":["preheat_high_hydrogen","preheat_low_hydrogen"],"located_fields":["mcaw_filler"]},{"astm_spec":"A336","grade_class":"F9","preheat_group":"D","smaw_filler":"AA 8018-B8","preheat_low_hydrogen":"T < .75: 300, .75 < T < 1.5: 400, 1.5 < T < 2.5: 400, T > 2.5: 500","preheat_high_hydrogen":"T < .75: NR, .75 < T < 1.5: NR, 1.5 < T < 2.5: NR, T > 2.5: NR","id":"f9-a336","url":"https://referencesource.org/esab-filler-metal-recommendations-by-astm-steel-grade/f9-a336/","source":"https://assets.esab.com/assetbank-esab/assetfile/22174.pdf","source_quote":"A336 F1 B AA 7018-Mo SA 83 F5, F5A, F21 C AA 8018-B6/8018-B6L ER80S-B6 F6 D AR 309/309H F9 D AA 8018-B8","verified_fields":["astm_spec","grade_class","preheat_group","smaw_filler"],"derived_fields":["preheat_high_hydrogen","preheat_low_hydrogen"]},{"astm_spec":"A336","grade_class":"F11, F12","preheat_group":"C","smaw_filler":"AA 8018-CM/7018-B2L","gmaw_gtaw_filler":"ER80S-B2","saw_filler":"10.62/SA U515","fcaw_gas_shielded_filler":"DS 8000-B2/8000-B2L","preheat_low_hydrogen":"T < .75: 200, .75 < T < 1.5: 300, 1.5 < T < 2.5: 300, T > 2.5: 350","preheat_high_hydrogen":"T < .75: NR, .75 < T < 1.5: NR, 1.5 < T < 2.5: NR, T > 2.5: NR","id":"f11-f12-a336","url":"https://referencesource.org/esab-filler-metal-recommendations-by-astm-steel-grade/f11-f12-a336/","source":"https://assets.esab.com/assetbank-esab/assetfile/22174.pdf","source_quote":"A336 F1 B AA 7018-Mo SA 83 F5, F5A, F21 C AA 8018-B6/8018-B6L ER80S-B6 F6 D AR 309/309H F9 D AA 8018-B8 F11, F12 C AA 8018-CM/7018-B2L ER80S-B2","verified_fields":["astm_spec","fcaw_gas_shielded_filler","gmaw_gtaw_filler","grade_class","preheat_group","saw_filler","smaw_filler"],"derived_fields":["preheat_high_hydrogen","preheat_low_hydrogen"],"located_fields":["fcaw_gas_shielded_filler","saw_filler"]},{"astm_spec":"A336","grade_class":"F22","preheat_group":"C","smaw_filler":"AA 9018-CM/8018-B3L","gmaw_gtaw_filler":"ER90S-B3","saw_filler":"10.62/Autrod 13.20SC","fcaw_gas_shielded_filler":"DS 9000-B3/9000-B2L","mcaw_filler":"CW 90B3","preheat_low_hydrogen":"T < .75: 200, .75 < T < 1.5: 300, 1.5 < T < 2.5: 300, T > 2.5: 350","preheat_high_hydrogen":"T < .75: NR, .75 < T < 1.5: NR, 1.5 < T < 2.5: NR, T > 2.5: NR","id":"f22-a336","url":"https://referencesource.org/esab-filler-metal-recommendations-by-astm-steel-grade/f22-a336/","source":"https://assets.esab.com/assetbank-esab/assetfile/22174.pdf","source_quote":"A336 F1 B AA 7018-Mo SA 83 F5, F5A, F21 C AA 8018-B6/8018-B6L ER80S-B6 F6 D AR 309/309H F9 D AA 8018-B8 F11, F12 C AA 8018-CM/7018-B2L ER80S-B2 F22 C AA 9018-CM/8018-B3L ER90S-B3","verified_fields":["astm_spec","fcaw_gas_shielded_filler","gmaw_gtaw_filler","grade_class","mcaw_filler","preheat_group","saw_filler","smaw_filler"],"derived_fields":["preheat_high_hydrogen","preheat_low_hydrogen"],"located_fields":["fcaw_gas_shielded_filler","mcaw_filler","saw_filler"]},{"astm_spec":"A336","grade_class":"F91","preheat_group":"D","smaw_filler":"AA 9018-B9","gmaw_gtaw_filler":"ER90S-B9","fcaw_gas_shielded_filler":"DS B9","preheat_low_hydrogen":"T < .75: 300, .75 < T < 1.5: 400, 1.5 < T < 2.5: 400, T > 2.5: 500","preheat_high_hydrogen":"T < .75: NR, .75 < T < 1.5: NR, 1.5 < T < 2.5: NR, T > 2.5: NR","id":"f91-a336","url":"https://referencesource.org/esab-filler-metal-recommendations-by-astm-steel-grade/f91-a336/","source":"https://assets.esab.com/assetbank-esab/assetfile/22174.pdf","source_quote":"A336 F1 B AA 7018-Mo SA 83 F5, F5A, F21 C AA 8018-B6/8018-B6L ER80S-B6 F6 D AR 309/309H F9 D AA 8018-B8 F11, F12 C AA 8018-CM/7018-B2L ER80S-B2 F22 C AA 9018-CM/8018-B3L ER90S-B3 F91 D AA 9018-B9 ER90S-B9","verified_fields":["astm_spec","fcaw_gas_shielded_filler","gmaw_gtaw_filler","grade_class","preheat_group","smaw_filler"],"derived_fields":["preheat_high_hydrogen","preheat_low_hydrogen"],"located_fields":["fcaw_gas_shielded_filler"]},{"astm_spec":"A338","smaw_filler":"OK NiFeCI-A/Ni-CI","fcaw_gas_shielded_filler":"NC 55","id":"a338","url":"https://referencesource.org/esab-filler-metal-recommendations-by-astm-steel-grade/a338/","source":"https://assets.esab.com/assetbank-esab/assetfile/22174.pdf","source_quote":"A338 OK NiFeCI-A/Ni-CI","verified_fields":["astm_spec","fcaw_gas_shielded_filler","smaw_filler"],"located_fields":["fcaw_gas_shielded_filler"]},{"astm_spec":"A350","grade_class":"LF1, LF2 Class 2","preheat_group":"A","smaw_filler":"AA 7018/7018 Acclaim, SW 7014","gmaw_gtaw_filler":"Group 1","saw_filler":"429/SA 81, 10.71/SA 81","fcaw_gas_shielded_filler":"Group 2","mcaw_filler":"Group 1","gmaw_group_products":"Spoolarc 29S, Spoolarc 82, Spoolarc 86, Spoolarc 87HP, Aristorod 12.50","fcaw_gas_shielded_group_2_products":"Dual Shield II 70 Ultra, Dual Shield II 71 Ultra, Dual Shield II 711X","mcaw_group_products":"Coreweld 70, Coreweld C-6, Coreweld C-6LF, Coreweld 77HS","preheat_low_hydrogen":"T < .75: 70, .75 < T < 1.5: 70, 1.5 < T < 2.5: 150, T > 2.5: 225","preheat_high_hydrogen":"T < .75: 175, .75 < T < 1.5: 225, 1.5 < T < 2.5: 275, T > 2.5: 300","id":"lf1-lf2-class-2-a350","url":"https://referencesource.org/esab-filler-metal-recommendations-by-astm-steel-grade/lf1-lf2-class-2-a350/","source":"https://assets.esab.com/assetbank-esab/assetfile/22174.pdf","source_quote":"A350 LF1, LF2 Class 2 A AA 7018/7018 Acclaim, SW 7014 Group 1","verified_fields":["astm_spec","fcaw_gas_shielded_filler","fcaw_gas_shielded_group_2_products","gmaw_group_products","gmaw_gtaw_filler","grade_class","mcaw_filler","mcaw_group_products","preheat_group","saw_filler","smaw_filler"],"derived_fields":["preheat_high_hydrogen","preheat_low_hydrogen"],"located_fields":["fcaw_gas_shielded_filler","mcaw_filler","saw_filler"]},{"astm_spec":"A350","grade_class":"LF2 Class 1","preheat_group":"A","smaw_filler":"AA 7018-1","gmaw_gtaw_filler":"Group 1","saw_filler":"10.62/SA 81","fcaw_gas_shielded_filler":"Group 3","gmaw_group_products":"Spoolarc 29S, Spoolarc 82, Spoolarc 86, Spoolarc 87HP, Aristorod 12.50","fcaw_gas_shielded_group_3_products":"Dual Shield II 70T-12H4, Dual Shield T-5, Dual Shield T-75, Dual Shield II 712X, Dual Shield II 70-Ni1 H4","preheat_low_hydrogen":"T < .75: 70, .75 < T < 1.5: 70, 1.5 < T < 2.5: 150, T > 2.5: 225","preheat_high_hydrogen":"T < .75: 175, .75 < T < 1.5: 225, 1.5 < T < 2.5: 275, T > 2.5: 300","id":"lf2-class-1-a350","url":"https://referencesource.org/esab-filler-metal-recommendations-by-astm-steel-grade/lf2-class-1-a350/","source":"https://assets.esab.com/assetbank-esab/assetfile/22174.pdf","source_quote":"A350 LF1, LF2 Class 2 A AA 7018/7018 Acclaim, SW 7014 Group 1 LF2 Class 1 A AA 7018-1 Group 1","verified_fields":["astm_spec","fcaw_gas_shielded_filler","fcaw_gas_shielded_group_3_products","gmaw_group_products","gmaw_gtaw_filler","grade_class","preheat_group","saw_filler","smaw_filler"],"derived_fields":["preheat_high_hydrogen","preheat_low_hydrogen"],"located_fields":["fcaw_gas_shielded_filler","saw_filler"]},{"astm_spec":"A350","grade_class":"LF3","preheat_group":"A","smaw_filler":"AA 8018-N","preheat_low_hydrogen":"T < .75: 70, .75 < T < 1.5: 70, 1.5 < T < 2.5: 150, T > 2.5: 225","preheat_high_hydrogen":"T < .75: 175, .75 < T < 1.5: 225, 1.5 < T < 2.5: 275, T > 2.5: 300","id":"lf3-a350","url":"https://referencesource.org/esab-filler-metal-recommendations-by-astm-steel-grade/lf3-a350/","source":"https://assets.esab.com/assetbank-esab/assetfile/22174.pdf","source_quote":"A350 LF1, LF2 Class 2 A AA 7018/7018 Acclaim, SW 7014 Group 1 LF2 Class 1 A AA 7018-1 Group 1 LF3 A AA 8018-N","verified_fields":["astm_spec","grade_class","preheat_group","smaw_filler"],"derived_fields":["preheat_high_hydrogen","preheat_low_hydrogen"]},{"astm_spec":"A350","grade_class":"LF5, LF 6","preheat_group":"A","smaw_filler":"AA 8018","gmaw_gtaw_filler":"SA 75","saw_filler":"10.62/SA 75","fcaw_gas_shielded_filler":"DS II 80Ni1H4","fcaw_self_shielded_filler":"CS 8-Ni2","preheat_low_hydrogen":"T < .75: 70, .75 < T < 1.5: 70, 1.5 < T < 2.5: 150, T > 2.5: 225","preheat_high_hydrogen":"T < .75: 175, .75 < T < 1.5: 225, 1.5 < T < 2.5: 275, T > 2.5: 300","id":"lf5-lf-6-a350","url":"https://referencesource.org/esab-filler-metal-recommendations-by-astm-steel-grade/lf5-lf-6-a350/","source":"https://assets.esab.com/assetbank-esab/assetfile/22174.pdf","source_quote":"A350 LF1, LF2 Class 2 A AA 7018/7018 Acclaim, SW 7014 Group 1 LF2 Class 1 A AA 7018-1 Group 1 LF3 A AA 8018-N LF5, LF 6 A AA 8018 SA 75","verified_fields":["astm_spec","fcaw_gas_shielded_filler","fcaw_self_shielded_filler","gmaw_gtaw_filler","grade_class","preheat_group","saw_filler","smaw_filler"],"derived_fields":["preheat_high_hydrogen","preheat_low_hydrogen"],"located_fields":["fcaw_gas_shielded_filler","fcaw_self_shielded_filler","saw_filler"]},{"astm_spec":"A351","grade_class":"CD4MCu, CE-8MN, CD3M-WCuN","smaw_filler":"OK 67.55/67.53","gmaw_gtaw_filler":"Autrod/Tigrod 2209","saw_filler":"10.93/Autrod 2209","fcaw_gas_shielded_filler":"SB 2209","id":"cd4mcu-ce-8mn-cd3m-wcun-a351","url":"https://referencesource.org/esab-filler-metal-recommendations-by-astm-steel-grade/cd4mcu-ce-8mn-cd3m-wcun-a351/","source":"https://assets.esab.com/assetbank-esab/assetfile/22174.pdf","source_quote":"A351 CF-3, CF-3A AR 308L Autrod/Tigrod 308L/308LSi CF-8, CF-8A AR 308/308H, OK 61.25 Autrod/Tigrod 308H CF-3M, CF-3MA AR 316L Autrod/Tigrod 316L/316LSi CF-8M AR 316/316H CF-8C OK 61.81/61.85 Autrod/Tigrod 347/347Si CF-10 AR 308/308H, OK 61.25 Autrod/Tigrod 308H CH-8, CH10 AR 309L Autrod/Tigrod 309L/309Si CH-20 AR 309/309H CK-20 OK 67.13 Autrod/Tigrod 310 CN-3MN 250 max OK 69.33/NiCrMo-3 Autrod/Tigrod 385/NiCrMo-3 CD4MCu, CE-8MN, CD3M-WCuN OK 67.55/67.53 Autrod/Tigrod 2209","verified_fields":["astm_spec","fcaw_gas_shielded_filler","gmaw_gtaw_filler","grade_class","saw_filler","smaw_filler"],"located_fields":["fcaw_gas_shielded_filler","saw_filler"]},{"astm_spec":"A351","grade_class":"CF-3, CF-3A","smaw_filler":"AR 308L","gmaw_gtaw_filler":"Autrod/Tigrod 308L/308LSi","saw_filler":"10.93/Autrod 308L","fcaw_gas_shielded_filler":"SB 308L","fcaw_self_shielded_filler":"CB 308L","mcaw_filler":"AR MC308L","id":"cf-3-cf-3a-a351","url":"https://referencesource.org/esab-filler-metal-recommendations-by-astm-steel-grade/cf-3-cf-3a-a351/","source":"https://assets.esab.com/assetbank-esab/assetfile/22174.pdf","source_quote":"A351 CF-3, CF-3A AR 308L Autrod/Tigrod 308L/308LSi","verified_fields":["astm_spec","fcaw_gas_shielded_filler","fcaw_self_shielded_filler","gmaw_gtaw_filler","grade_class","mcaw_filler","saw_filler","smaw_filler"],"located_fields":["fcaw_gas_shielded_filler","fcaw_self_shielded_filler","mcaw_filler","saw_filler"]},{"astm_spec":"A351","grade_class":"CF-3M, CF-3MA","smaw_filler":"AR 316L","gmaw_gtaw_filler":"Autrod/Tigrod 316L/316LSi","fcaw_gas_shielded_filler":"SB 316L","fcaw_self_shielded_filler":"CB 316L","mcaw_filler":"AR MC316L","id":"cf-3m-cf-3ma-a351","url":"https://referencesource.org/esab-filler-metal-recommendations-by-astm-steel-grade/cf-3m-cf-3ma-a351/","source":"https://assets.esab.com/assetbank-esab/assetfile/22174.pdf","source_quote":"A351 CF-3, CF-3A AR 308L Autrod/Tigrod 308L/308LSi CF-8, CF-8A AR 308/308H, OK 61.25 Autrod/Tigrod 308H CF-3M, CF-3MA AR 316L Autrod/Tigrod 316L/316LSi","verified_fields":["astm_spec","fcaw_gas_shielded_filler","fcaw_self_shielded_filler","gmaw_gtaw_filler","grade_class","mcaw_filler","smaw_filler"],"located_fields":["fcaw_gas_shielded_filler","fcaw_self_shielded_filler","mcaw_filler"]},{"astm_spec":"A351","grade_class":"CF-8C","smaw_filler":"OK 61.81/61.85","gmaw_gtaw_filler":"Autrod/Tigrod 347/347Si","saw_filler":"10.93/Autrod 347","fcaw_gas_shielded_filler":"SB 347","id":"cf-8c-a351","url":"https://referencesource.org/esab-filler-metal-recommendations-by-astm-steel-grade/cf-8c-a351/","source":"https://assets.esab.com/assetbank-esab/assetfile/22174.pdf","source_quote":"A351 CF-3, CF-3A AR 308L Autrod/Tigrod 308L/308LSi CF-8, CF-8A AR 308/308H, OK 61.25 Autrod/Tigrod 308H CF-3M, CF-3MA AR 316L Autrod/Tigrod 316L/316LSi CF-8M AR 316/316H CF-8C OK 61.81/61.85 Autrod/Tigrod 347/347Si","verified_fields":["astm_spec","fcaw_gas_shielded_filler","gmaw_gtaw_filler","grade_class","saw_filler","smaw_filler"],"located_fields":["fcaw_gas_shielded_filler","saw_filler"]},{"astm_spec":"A351","grade_class":"CF-8, CF-8A","smaw_filler":"AR 308/308H, OK 61.25","gmaw_gtaw_filler":"Autrod/Tigrod 308H","fcaw_gas_shielded_filler":"SB 308H","id":"cf-8-cf-8a-a351","url":"https://referencesource.org/esab-filler-metal-recommendations-by-astm-steel-grade/cf-8-cf-8a-a351/","source":"https://assets.esab.com/assetbank-esab/assetfile/22174.pdf","source_quote":"A351 CF-3, CF-3A AR 308L Autrod/Tigrod 308L/308LSi CF-8, CF-8A AR 308/308H, OK 61.25 Autrod/Tigrod 308H","verified_fields":["astm_spec","fcaw_gas_shielded_filler","gmaw_gtaw_filler","grade_class","smaw_filler"],"located_fields":["fcaw_gas_shielded_filler"]},{"astm_spec":"A351","grade_class":"CF-8M","smaw_filler":"AR 316/316H","fcaw_gas_shielded_filler":"SB 316H","id":"cf-8m-a351","url":"https://referencesource.org/esab-filler-metal-recommendations-by-astm-steel-grade/cf-8m-a351/","source":"https://assets.esab.com/assetbank-esab/assetfile/22174.pdf","source_quote":"A351 CF-3, CF-3A AR 308L Autrod/Tigrod 308L/308LSi CF-8, CF-8A AR 308/308H, OK 61.25 Autrod/Tigrod 308H CF-3M, CF-3MA AR 316L Autrod/Tigrod 316L/316LSi CF-8M AR 316/316H","verified_fields":["astm_spec","fcaw_gas_shielded_filler","grade_class","smaw_filler"],"located_fields":["fcaw_gas_shielded_filler"]},{"astm_spec":"A351","grade_class":"CF-10","smaw_filler":"AR 308/308H, OK 61.25","gmaw_gtaw_filler":"Autrod/Tigrod 308H","fcaw_gas_shielded_filler":"SB 308H","id":"cf-10-a351","url":"https://referencesource.org/esab-filler-metal-recommendations-by-astm-steel-grade/cf-10-a351/","source":"https://assets.esab.com/assetbank-esab/assetfile/22174.pdf","source_quote":"A351 CF-3, CF-3A AR 308L Autrod/Tigrod 308L/308LSi CF-8, CF-8A AR 308/308H, OK 61.25 Autrod/Tigrod 308H CF-3M, CF-3MA AR 316L Autrod/Tigrod 316L/316LSi CF-8M AR 316/316H CF-8C OK 61.81/61.85 Autrod/Tigrod 347/347Si CF-10 AR 308/308H, OK 61.25 Autrod/Tigrod 308H","verified_fields":["astm_spec","fcaw_gas_shielded_filler","gmaw_gtaw_filler","grade_class","smaw_filler"],"located_fields":["fcaw_gas_shielded_filler"]},{"astm_spec":"A351","grade_class":"CG-8M, CG-3M","gmaw_gtaw_filler":"Autrod/Tigrod 317L","saw_filler":"10.93/Autrod 317L","fcaw_gas_shielded_filler":"SB 317L","id":"cg-8m-cg-3m-a351","url":"https://referencesource.org/esab-filler-metal-recommendations-by-astm-steel-grade/cg-8m-cg-3m-a351/","source":"https://assets.esab.com/assetbank-esab/assetfile/22174.pdf","source_quote":"A351 CF-3, CF-3A AR 308L Autrod/Tigrod 308L/308LSi CF-8, CF-8A AR 308/308H, OK 61.25 Autrod/Tigrod 308H CF-3M, CF-3MA AR 316L Autrod/Tigrod 316L/316LSi CF-8M AR 316/316H CF-8C OK 61.81/61.85 Autrod/Tigrod 347/347Si CF-10 AR 308/308H, OK 61.25 Autrod/Tigrod 308H CH-8, CH10 AR 309L Autrod/Tigrod 309L/309Si CH-20 AR 309/309H CK-20 OK 67.13 Autrod/Tigrod 310 CN-3MN 250 max OK 69.33/NiCrMo-3 Autrod/Tigrod 385/NiCrMo-3 CD4MCu, CE-8MN, CD3M-WCuN OK 67.55/67.53 Autrod/Tigrod 2209 CG-8M, CG-3M Autrod/Tigrod 317L","verified_fields":["astm_spec","fcaw_gas_shielded_filler","gmaw_gtaw_filler","grade_class","saw_filler"],"located_fields":["fcaw_gas_shielded_filler","saw_filler"]},{"astm_spec":"A351","grade_class":"CH-8, CH10","smaw_filler":"AR 309L","gmaw_gtaw_filler":"Autrod/Tigrod 309L/309Si","saw_filler":"10.93/Autrod 309L","fcaw_gas_shielded_filler":"SB 309L","fcaw_self_shielded_filler":"CB 309L","mcaw_filler":"AR MC309L","id":"ch-8-ch10-a351","url":"https://referencesource.org/esab-filler-metal-recommendations-by-astm-steel-grade/ch-8-ch10-a351/","source":"https://assets.esab.com/assetbank-esab/assetfile/22174.pdf","source_quote":"A351 CF-3, CF-3A AR 308L Autrod/Tigrod 308L/308LSi CF-8, CF-8A AR 308/308H, OK 61.25 Autrod/Tigrod 308H CF-3M, CF-3MA AR 316L Autrod/Tigrod 316L/316LSi CF-8M AR 316/316H CF-8C OK 61.81/61.85 Autrod/Tigrod 347/347Si CF-10 AR 308/308H, OK 61.25 Autrod/Tigrod 308H CH-8, CH10 AR 309L Autrod/Tigrod 309L/309Si","verified_fields":["astm_spec","fcaw_gas_shielded_filler","fcaw_self_shielded_filler","gmaw_gtaw_filler","grade_class","mcaw_filler","saw_filler","smaw_filler"],"located_fields":["fcaw_gas_shielded_filler","fcaw_self_shielded_filler","mcaw_filler","saw_filler"]},{"astm_spec":"A351","grade_class":"CH-20","smaw_filler":"AR 309/309H","id":"ch-20-a351","url":"https://referencesource.org/esab-filler-metal-recommendations-by-astm-steel-grade/ch-20-a351/","source":"https://assets.esab.com/assetbank-esab/assetfile/22174.pdf","source_quote":"A351 CF-3, CF-3A AR 308L Autrod/Tigrod 308L/308LSi CF-8, CF-8A AR 308/308H, OK 61.25 Autrod/Tigrod 308H CF-3M, CF-3MA AR 316L Autrod/Tigrod 316L/316LSi CF-8M AR 316/316H CF-8C OK 61.81/61.85 Autrod/Tigrod 347/347Si CF-10 AR 308/308H, OK 61.25 Autrod/Tigrod 308H CH-8, CH10 AR 309L Autrod/Tigrod 309L/309Si CH-20 AR 309/309H","verified_fields":["astm_spec","grade_class","smaw_filler"]},{"astm_spec":"A351","grade_class":"CK-20","smaw_filler":"OK 67.13","gmaw_gtaw_filler":"Autrod/Tigrod 310","saw_filler":"10.93/Autrod 310","id":"ck-20-a351","url":"https://referencesource.org/esab-filler-metal-recommendations-by-astm-steel-grade/ck-20-a351/","source":"https://assets.esab.com/assetbank-esab/assetfile/22174.pdf","source_quote":"A351 CF-3, CF-3A AR 308L Autrod/Tigrod 308L/308LSi CF-8, CF-8A AR 308/308H, OK 61.25 Autrod/Tigrod 308H CF-3M, CF-3MA AR 316L Autrod/Tigrod 316L/316LSi CF-8M AR 316/316H CF-8C OK 61.81/61.85 Autrod/Tigrod 347/347Si CF-10 AR 308/308H, OK 61.25 Autrod/Tigrod 308H CH-8, CH10 AR 309L Autrod/Tigrod 309L/309Si CH-20 AR 309/309H CK-20 OK 67.13 Autrod/Tigrod 310","verified_fields":["astm_spec","gmaw_gtaw_filler","grade_class","saw_filler","smaw_filler"],"located_fields":["saw_filler"]},{"astm_spec":"A351","grade_class":"CN-3MN","preheat_group":"250 max","smaw_filler":"OK 69.33/NiCrMo-3","gmaw_gtaw_filler":"Autrod/Tigrod 385/NiCrMo-3","saw_filler":"10.90/Autrod NiCrMo-3","id":"cn-3mn-a351","url":"https://referencesource.org/esab-filler-metal-recommendations-by-astm-steel-grade/cn-3mn-a351/","source":"https://assets.esab.com/assetbank-esab/assetfile/22174.pdf","source_quote":"A351 CF-3, CF-3A AR 308L Autrod/Tigrod 308L/308LSi CF-8, CF-8A AR 308/308H, OK 61.25 Autrod/Tigrod 308H CF-3M, CF-3MA AR 316L Autrod/Tigrod 316L/316LSi CF-8M AR 316/316H CF-8C OK 61.81/61.85 Autrod/Tigrod 347/347Si CF-10 AR 308/308H, OK 61.25 Autrod/Tigrod 308H CH-8, CH10 AR 309L Autrod/Tigrod 309L/309Si CH-20 AR 309/309H CK-20 OK 67.13 Autrod/Tigrod 310 CN-3MN 250 max OK 69.33/NiCrMo-3 Autrod/Tigrod 385/NiCrMo-3","verified_fields":["astm_spec","gmaw_gtaw_filler","grade_class","preheat_group","saw_filler","smaw_filler"],"located_fields":["saw_filler"]},{"astm_spec":"A352","grade_class":"CA6NM","preheat_group":"C","smaw_filler":"OK 68.17","gmaw_gtaw_filler":"Autrod/Tigrod 410NiMo","saw_filler":"10.93/Autrod 410NiMo","preheat_low_hydrogen":"T < .75: 200, .75 < T < 1.5: 300, 1.5 < T < 2.5: 300, T > 2.5: 350","preheat_high_hydrogen":"T < .75: NR, .75 < T < 1.5: NR, 1.5 < T < 2.5: NR, T > 2.5: NR","id":"ca6nm-a352","url":"https://referencesource.org/esab-filler-metal-recommendations-by-astm-steel-grade/ca6nm-a352/","source":"https://assets.esab.com/assetbank-esab/assetfile/22174.pdf","source_quote":"A352 LCA A AA 7018/7018 Acclaim, SW 7014 Group 1 LCB, LCC A AA 7018-1 Group 1 LC1 A AA 7018-Mo Spoolarc 83 LC2 A AA 8018-C1 LC9 OK 92.55 CA6NM C OK 68.17 Autrod/Tigrod 410NiMo","verified_fields":["astm_spec","gmaw_gtaw_filler","grade_class","preheat_group","saw_filler","smaw_filler"],"derived_fields":["preheat_high_hydrogen","preheat_low_hydrogen"],"located_fields":["saw_filler"]},{"astm_spec":"A352","grade_class":"LC1","preheat_group":"A","smaw_filler":"AA 7018-Mo","gmaw_gtaw_filler":"Spoolarc 83","saw_filler":"10.62/Autrod 12.24","fcaw_gas_shielded_filler":"DS 7000-A1","preheat_low_hydrogen":"T < .75: 70, .75 < T < 1.5: 70, 1.5 < T < 2.5: 150, T > 2.5: 225","preheat_high_hydrogen":"T < .75: 175, .75 < T < 1.5: 225, 1.5 < T < 2.5: 275, T > 2.5: 300","id":"lc1-a352","url":"https://referencesource.org/esab-filler-metal-recommendations-by-astm-steel-grade/lc1-a352/","source":"https://assets.esab.com/assetbank-esab/assetfile/22174.pdf",
