Repository: joelp22-maker/referencesource-data

# ESAB recommended filler metals and suggested preheat group, by ASTM steel grade

Which filler metals ESAB recommends for welding a given ASTM steel grade, and which of its four preheat groups (A-D) that grade falls in. Answers 'what ESAB rod do I use to weld ASTM A106 Grade C pipe'. WHICH WELDING PROCESSES THESE PAGES COVER: all six that the source covers, as of 2026-09-16. ESAB's table runs across FACING pages. The left page carries the preheat group, stick (SMAW) and gas-shielded wire/rod (GMAW/GTAW); the right page recommends fillers for the same grade rows under submerged arc (SAW), gas-shielded flux-cored (FCAW), self-shielded flux-cored (FCAW) and metal-cored (MCAW).

File: esab-filler-metal-recommendations-by-astm-steel-grade/data.json (part 8 of 21)
"source_quote":"A352 LCA A AA 7018/7018 Acclaim, SW 7014 Group 1 LCB, LCC A AA 7018-1 Group 1 LC1 A AA 7018-Mo Spoolarc 83","verified_fields":["astm_spec","fcaw_gas_shielded_filler","gmaw_gtaw_filler","grade_class","preheat_group","saw_filler","smaw_filler"],"derived_fields":["preheat_high_hydrogen","preheat_low_hydrogen"],"located_fields":["fcaw_gas_shielded_filler","saw_filler"]},{"astm_spec":"A352","grade_class":"LC2","preheat_group":"A","smaw_filler":"AA 8018-C1","fcaw_gas_shielded_filler":"DS 85C1","preheat_low_hydrogen":"T < .75: 70, .75 < T < 1.5: 70, 1.5 < T < 2.5: 150, T > 2.5: 225","preheat_high_hydrogen":"T < .75: 175, .75 < T < 1.5: 225, 1.5 < T < 2.5: 275, T > 2.5: 300","id":"lc2-a352","url":"https://referencesource.org/esab-filler-metal-recommendations-by-astm-steel-grade/lc2-a352/","source":"https://assets.esab.com/assetbank-esab/assetfile/22174.pdf","source_quote":"A352 LCA A AA 7018/7018 Acclaim, SW 7014 Group 1 LCB, LCC A AA 7018-1 Group 1 LC1 A AA 7018-Mo Spoolarc 83 LC2 A AA 8018-C1","verified_fields":["astm_spec","fcaw_gas_shielded_filler","grade_class","preheat_group","smaw_filler"],"derived_fields":["preheat_high_hydrogen","preheat_low_hydrogen"],"located_fields":["fcaw_gas_shielded_filler"]},{"astm_spec":"A352","grade_class":"LC9","smaw_filler":"OK 92.55","id":"lc9-a352","url":"https://referencesource.org/esab-filler-metal-recommendations-by-astm-steel-grade/lc9-a352/","source":"https://assets.esab.com/assetbank-esab/assetfile/22174.pdf","source_quote":"A352 LCA A AA 7018/7018 Acclaim, SW 7014 Group 1 LCB, LCC A AA 7018-1 Group 1 LC1 A AA 7018-Mo Spoolarc 83 LC2 A AA 8018-C1 LC9 OK 92.55","verified_fields":["astm_spec","grade_class","smaw_filler"]},{"astm_spec":"A352","grade_class":"LCA","preheat_group":"A","smaw_filler":"AA 7018/7018 Acclaim, SW 7014","gmaw_gtaw_filler":"Group 1","saw_filler":"429/SA 81, 10.71/SA 81","fcaw_gas_shielded_filler":"Group 2","gmaw_group_products":"Spoolarc 29S, Spoolarc 82, Spoolarc 86, Spoolarc 87HP, Aristorod 12.50","fcaw_gas_shielded_group_2_products":"Dual Shield II 70 Ultra, Dual Shield II 71 Ultra, Dual Shield II 711X","preheat_low_hydrogen":"T < .75: 70, .75 < T < 1.5: 70, 1.5 < T < 2.5: 150, T > 2.5: 225","preheat_high_hydrogen":"T < .75: 175, .75 < T < 1.5: 225, 1.5 < T < 2.5: 275, T > 2.5: 300","id":"lca-a352","url":"https://referencesource.org/esab-filler-metal-recommendations-by-astm-steel-grade/lca-a352/","source":"https://assets.esab.com/assetbank-esab/assetfile/22174.pdf","source_quote":"A352 LCA A AA 7018/7018 Acclaim, SW 7014 Group 1","verified_fields":["astm_spec","fcaw_gas_shielded_filler","fcaw_gas_shielded_group_2_products","gmaw_group_products","gmaw_gtaw_filler","grade_class","preheat_group","saw_filler","smaw_filler"],"derived_fields":["preheat_high_hydrogen","preheat_low_hydrogen"],"located_fields":["fcaw_gas_shielded_filler","saw_filler"]},{"astm_spec":"A352","grade_class":"LCB, LCC","preheat_group":"A","smaw_filler":"AA 7018-1","gmaw_gtaw_filler":"Group 1","saw_filler":"10.62/SA 81","fcaw_gas_shielded_filler":"Group 3","gmaw_group_products":"Spoolarc 29S, Spoolarc 82, Spoolarc 86, Spoolarc 87HP, Aristorod 12.50","fcaw_gas_shielded_group_3_products":"Dual Shield II 70T-12H4, Dual Shield T-5, Dual Shield T-75, Dual Shield II 712X, Dual Shield II 70-Ni1 H4","preheat_low_hydrogen":"T < .75: 70, .75 < T < 1.5: 70, 1.5 < T < 2.5: 150, T > 2.5: 225","preheat_high_hydrogen":"T < .75: 175, .75 < T < 1.5: 225, 1.5 < T < 2.5: 275, T > 2.5: 300","id":"lcb-lcc-a352","url":"https://referencesource.org/esab-filler-metal-recommendations-by-astm-steel-grade/lcb-lcc-a352/","source":"https://assets.esab.com/assetbank-esab/assetfile/22174.pdf","source_quote":"A352 LCA A AA 7018/7018 Acclaim, SW 7014 Group 1 LCB, LCC A AA 7018-1 Group 1","verified_fields":["astm_spec","fcaw_gas_shielded_filler","fcaw_gas_shielded_group_3_products","gmaw_group_products","gmaw_gtaw_filler","grade_class","preheat_group","saw_filler","smaw_filler"],"derived_fields":["preheat_high_hydrogen","preheat_low_hydrogen"],"located_fields":["fcaw_gas_shielded_filler","saw_filler"]},{"astm_spec":"A353","smaw_filler":"OK 92.55","id":"a353","url":"https://referencesource.org/esab-filler-metal-recommendations-by-astm-steel-grade/a353/","source":"https://assets.esab.com/assetbank-esab/assetfile/22174.pdf","source_quote":"A353 OK 92.55","verified_fields":["astm_spec","smaw_filler"]},{"astm_spec":"A356","grade_class":"CA6NM","preheat_group":"C","smaw_filler":"OK 68.17","gmaw_gtaw_filler":"Autrod/Tigrod 410NiMo","saw_filler":"10.93/Autrod 410NiMo","preheat_low_hydrogen":"T < .75: 200, .75 < T < 1.5: 300, 1.5 < T < 2.5: 300, T > 2.5: 350","preheat_high_hydrogen":"T < .75: NR, .75 < T < 1.5: NR, 1.5 < T < 2.5: NR, T > 2.5: NR","id":"ca6nm-a356","url":"https://referencesource.org/esab-filler-metal-recommendations-by-astm-steel-grade/ca6nm-a356/","source":"https://assets.esab.com/assetbank-esab/assetfile/22174.pdf","source_quote":"A356 Grade 1 A AA 7018/7018 Acclaim, SW 7014 Group 1 Grade 2 B AA 7018-Mo SA 83 Grade 5, 6 C AA 8018-CM/7018-B2L ER80S-B2 Grades 8, 9, 10 C AA 9018-CM/8018-B3L ER90S-B3 Grade 12 D AA 9018-B9 ER90S-B9 CA6NM C OK 68.17 Autrod/Tigrod 410NiMo","verified_fields":["astm_spec","gmaw_gtaw_filler","grade_class","preheat_group","saw_filler","smaw_filler"],"derived_fields":["preheat_high_hydrogen","preheat_low_hydrogen"],"located_fields":["saw_filler"]},{"astm_spec":"A356","grade_class":"Grade 1","preheat_group":"A","smaw_filler":"AA 7018/7018 Acclaim, SW 7014","gmaw_gtaw_filler":"Group 1","saw_filler":"429/SA 81, 10.71/SA 81","fcaw_gas_shielded_filler":"Group 2","mcaw_filler":"Group 1","gmaw_group_products":"Spoolarc 29S, Spoolarc 82, Spoolarc 86, Spoolarc 87HP, Aristorod 12.50","fcaw_gas_shielded_group_2_products":"Dual Shield II 70 Ultra, Dual Shield II 71 Ultra, Dual Shield II 711X","mcaw_group_products":"Coreweld 70, Coreweld C-6, Coreweld C-6LF, Coreweld 77HS","preheat_low_hydrogen":"T < .75: 70, .75 < T < 1.5: 70, 1.5 < T < 2.5: 150, T > 2.5: 225","preheat_high_hydrogen":"T < .75: 175, .75 < T < 1.5: 225, 1.5 < T < 2.5: 275, T > 2.5: 300","id":"grade-1-a356","url":"https://referencesource.org/esab-filler-metal-recommendations-by-astm-steel-grade/grade-1-a356/","source":"https://assets.esab.com/assetbank-esab/assetfile/22174.pdf","source_quote":"A356 Grade 1 A AA 7018/7018 Acclaim, SW 7014 Group 1","verified_fields":["astm_spec","fcaw_gas_shielded_filler","fcaw_gas_shielded_group_2_products","gmaw_group_products","gmaw_gtaw_filler","grade_class","mcaw_filler","mcaw_group_products","preheat_group","saw_filler","smaw_filler"],"derived_fields":["preheat_high_hydrogen","preheat_low_hydrogen"],"located_fields":["fcaw_gas_shielded_filler","mcaw_filler","saw_filler"]},{"astm_spec":"A356","grade_class":"Grade 2","preheat_group":"B","smaw_filler":"AA 7018-Mo","gmaw_gtaw_filler":"SA 83","saw_filler":"10.62/Autrod 12.24","fcaw_gas_shielded_filler":"DS 7000-A1","mcaw_filler":"CW 80D2","preheat_low_hydrogen":"T < .75: 70, .75 < T < 1.5: 125, 1.5 < T < 2.5: 200, T > 2.5: 300","preheat_high_hydrogen":"T < .75: 175, .75 < T < 1.5: 225, 1.5 < T < 2.5: 275, T > 2.5: 300","id":"grade-2-a356","url":"https://referencesource.org/esab-filler-metal-recommendations-by-astm-steel-grade/grade-2-a356/","source":"https://assets.esab.com/assetbank-esab/assetfile/22174.pdf","source_quote":"A356 Grade 1 A AA 7018/7018 Acclaim, SW 7014 Group 1 Grade 2 B AA 7018-Mo SA 83","verified_fields":["astm_spec","fcaw_gas_shielded_filler","gmaw_gtaw_filler","grade_class","mcaw_filler","preheat_group","saw_filler","smaw_filler"],"derived_fields":["preheat_high_hydrogen","preheat_low_hydrogen"],"located_fields":["fcaw_gas_shielded_filler","mcaw_filler","saw_filler"]},{"astm_spec":"A356","grade_class":"Grade 5, 6","preheat_group":"C","smaw_filler":"AA 8018-CM/7018-B2L","gmaw_gtaw_filler":"ER80S-B2","saw_filler":"10.62/SA U515","fcaw_gas_shielded_filler":"DS 8000-B2/8000-B2L","preheat_low_hydrogen":"T < .75: 200, .75 < T < 1.5: 300, 1.5 < T < 2.5: 300, T > 2.5: 350","preheat_high_hydrogen":"T < .75: NR, .75 < T < 1.5: NR, 1.5 < T < 2.5: NR, T > 2.5: NR","id":"grade-5-6-a356","url":"https://referencesource.org/esab-filler-metal-recommendations-by-astm-steel-grade/grade-5-6-a356/","source":"https://assets.esab.com/assetbank-esab/assetfile/22174.pdf","source_quote":"A356 Grade 1 A AA 7018/7018 Acclaim, SW 7014 Group 1 Grade 2 B AA 7018-Mo SA 83 Grade 5, 6 C AA 8018-CM/7018-B2L ER80S-B2","verified_fields":["astm_spec","fcaw_gas_shielded_filler","gmaw_gtaw_filler","grade_class","preheat_group","saw_filler","smaw_filler"],"derived_fields":["preheat_high_hydrogen","preheat_low_hydrogen"],"located_fields":["fcaw_gas_shielded_filler","saw_filler"]},{"astm_spec":"A356","grade_class":"Grade 12","preheat_group":"D","smaw_filler":"AA 9018-B9","gmaw_gtaw_filler":"ER90S-B9","fcaw_gas_shielded_filler":"DS B9","preheat_low_hydrogen":"T < .75: 300, .75 < T < 1.5: 400, 1.5 < T < 2.5: 400, T > 2.5: 500","preheat_high_hydrogen":"T < .75: NR, .75 < T < 1.5: NR, 1.5 < T < 2.5: NR, T > 2.5: NR","id":"grade-12-a356","url":"https://referencesource.org/esab-filler-metal-recommendations-by-astm-steel-grade/grade-12-a356/","source":"https://assets.esab.com/assetbank-esab/assetfile/22174.pdf","source_quote":"A356 Grade 1 A AA 7018/7018 Acclaim, SW 7014 Group 1 Grade 2 B AA 7018-Mo SA 83 Grade 5, 6 C AA 8018-CM/7018-B2L ER80S-B2 Grades 8, 9, 10 C AA 9018-CM/8018-B3L ER90S-B3 Grade 12 D AA 9018-B9 ER90S-B9","verified_fields":["astm_spec","fcaw_gas_shielded_filler","gmaw_gtaw_filler","grade_class","preheat_group","smaw_filler"],"derived_fields":["preheat_high_hydrogen","preheat_low_hydrogen"],"located_fields":["fcaw_gas_shielded_filler"]},{"astm_spec":"A356","grade_class":"Grades 8, 9, 10","preheat_group":"C","smaw_filler":"AA 9018-CM/8018-B3L","gmaw_gtaw_filler":"ER90S-B3","saw_filler":"10.62/Autrod 13.20SC","fcaw_gas_shielded_filler":"DS 9000-B3/9000-B2L","mcaw_filler":"CW 90B3","preheat_low_hydrogen":"T < .75: 200, .75 < T < 1.5: 300, 1.5 < T < 2.5: 300, T > 2.5: 350","preheat_high_hydrogen":"T < .75: NR, .75 < T < 1.5: NR, 1.5 < T < 2.5: NR, T > 2.5: NR","id":"grades-8-9-10-a356","url":"https://referencesource.org/esab-filler-metal-recommendations-by-astm-steel-grade/grades-8-9-10-a356/","source":"https://assets.esab.com/assetbank-esab/assetfile/22174.pdf","source_quote":"A356 Grade 1 A AA 7018/7018 Acclaim, SW 7014 Group 1 Grade 2 B AA 7018-Mo SA 83 Grade 5, 6 C AA 8018-CM/7018-B2L ER80S-B2 Grades 8, 9, 10 C AA 9018-CM/8018-B3L ER90S-B3","verified_fields":["astm_spec","fcaw_gas_shielded_filler","gmaw_gtaw_filler","grade_class","mcaw_filler","preheat_group","saw_filler","smaw_filler"],"derived_fields":["preheat_high_hydrogen","preheat_low_hydrogen"],"located_fields":["fcaw_gas_shielded_filler","mcaw_filler","saw_filler"]},{"astm_spec":"A358","grade_class":"304","smaw_filler":"AR 308/308H/308L, OK 61.25","gmaw_gtaw_filler":"Autrod/Tigrod 308H/308L/308LSi","fcaw_gas_shielded_filler":"SB 308H/308L","fcaw_self_shielded_filler":"CB 308L","mcaw_filler":"AR MC308L","id":"304-a358","url":"https://referencesource.org/esab-filler-metal-recommendations-by-astm-steel-grade/304-a358/","source":"https://assets.esab.com/assetbank-esab/assetfile/22174.pdf","source_quote":"A358 304 AR 308/308H/308L, OK 61.25 Autrod/Tigrod 308H/308L/308LSi","verified_fields":["astm_spec","fcaw_gas_shielded_filler","fcaw_self_shielded_filler","gmaw_gtaw_filler","grade_class","mcaw_filler","smaw_filler"],"located_fields":["fcaw_gas_shielded_filler","fcaw_self_shielded_filler","mcaw_filler"]},{"astm_spec":"A358","grade_class":"304H, 304N","smaw_filler":"AR 308/308H, OK 61.25","gmaw_gtaw_filler":"Autrod/Tigrod 308H","mcaw_filler":"AR MC308L","id":"304h-304n-a358","url":"https://referencesource.org/esab-filler-metal-recommendations-by-astm-steel-grade/304h-304n-a358/","source":"https://assets.esab.com/assetbank-esab/assetfile/22174.pdf","source_quote":"A358 304 AR 308/308H/308L, OK 61.25 Autrod/Tigrod 308H/308L/308LSi 304H, 304N AR 308/308H, OK 61.25 Autrod/Tigrod 308H","verified_fields":["astm_spec","gmaw_gtaw_filler","grade_class","mcaw_filler","smaw_filler"],"located_fields":["mcaw_filler"]},{"astm_spec":"A358","grade_class":"304L, 304LN","smaw_filler":"AR 308L","gmaw_gtaw_filler":"Autrod/Tigrod 308L/308LSi","fcaw_gas_shielded_filler":"SB 308L","fcaw_self_shielded_filler":"CB 308L","mcaw_filler":"AR MC308L","id":"304l-304ln-a358","url":"https://referencesource.org/esab-filler-metal-recommendations-by-astm-steel-grade/304l-304ln-a358/","source":"https://assets.esab.com/assetbank-esab/assetfile/22174.pdf","source_quote":"A358 304 AR 308/308H/308L, OK 61.25 Autrod/Tigrod 308H/308L/308LSi 304H, 304N AR 308/308H, OK 61.25 Autrod/Tigrod 308H 304L, 304LN AR 308L Autrod/Tigrod 308L/308LSi","verified_fields":["astm_spec","fcaw_gas_shielded_filler","fcaw_self_shielded_filler","gmaw_gtaw_filler","grade_class","mcaw_filler","smaw_filler"],"located_fields":["fcaw_gas_shielded_filler","fcaw_self_shielded_filler","mcaw_filler"]},{"astm_spec":"A358","grade_class":"309S","smaw_filler":"AR 309L","gmaw_gtaw_filler":"Autrod/Tigrod 309L/309Si","saw_filler":"10.93/OK Autrod 309L","fcaw_gas_shielded_filler":"SB 309L","fcaw_self_shielded_filler":"CB 309L","mcaw_filler":"AR MC309L","id":"309s-a358","url":"https://referencesource.org/esab-filler-metal-recommendations-by-astm-steel-grade/309s-a358/","source":"https://assets.esab.com/assetbank-esab/assetfile/22174.pdf","source_quote":"A358 304 AR 308/308H/308L, OK 61.25 Autrod/Tigrod 308H/308L/308LSi 304H, 304N AR 308/308H, OK 61.25 Autrod/Tigrod 308H 304L, 304LN AR 308L Autrod/Tigrod 308L/308LSi 309S AR 309L Autrod/Tigrod 309L/309Si","verified_fields":["astm_spec","fcaw_gas_shielded_filler","fcaw_self_shielded_filler","gmaw_gtaw_filler","grade_class","mcaw_filler","saw_filler","smaw_filler"],"located_fields":["fcaw_gas_shielded_filler","fcaw_self_shielded_filler","mcaw_filler","saw_filler"]},{"astm_spec":"A358","grade_class":"310S","smaw_filler":"OK 67.13","gmaw_gtaw_filler":"Autrod/Tigrod 310","saw_filler":"10.93/OK Autrod 310","id":"310s-a358","url":"https://referencesource.org/esab-filler-metal-recommendations-by-astm-steel-grade/310s-a358/","source":"https://assets.esab.com/assetbank-esab/assetfile/22174.pdf","source_quote":"A358 304 AR 308/308H/308L, OK 61.25 Autrod/Tigrod 308H/308L/308LSi 304H, 304N AR 308/308H, OK 61.25 Autrod/Tigrod 308H 304L, 304LN AR 308L Autrod/Tigrod 308L/308LSi 309S AR 309L Autrod/Tigrod 309L/309Si 310S OK 67.13 Autrod/Tigrod 310","verified_fields":["astm_spec","gmaw_gtaw_filler","grade_class","saw_filler","smaw_filler"],"located_fields":["saw_filler"]},{"astm_spec":"A358","grade_class":"316H","smaw_filler":"AR 316/316H","id":"316h-a358","url":"https://referencesource.org/esab-filler-metal-recommendations-by-astm-steel-grade/316h-a358/","source":"https://assets.esab.com/assetbank-esab/assetfile/22174.pdf","source_quote":"A358 304 AR 308/308H/308L, OK 61.25 Autrod/Tigrod 308H/308L/308LSi 304H, 304N AR 308/308H, OK 61.25 Autrod/Tigrod 308H 304L, 304LN AR 308L Autrod/Tigrod 308L/308LSi 309S AR 309L Autrod/Tigrod 309L/309Si 310S OK 67.13 Autrod/Tigrod 310 316H AR 316/316H","verified_fields":["astm_spec","grade_class","smaw_filler"]},{"astm_spec":"A358","grade_class":"316L","smaw_filler":"AR 316L","gmaw_gtaw_filler":"Autrod/Tigrod 316L/316LSi","fcaw_gas_shielded_filler":"SB 316L","fcaw_self_shielded_filler":"CB 316L","mcaw_filler":"AR MC316L","id":"316l-a358","url":"https://referencesource.org/esab-filler-metal-recommendations-by-astm-steel-grade/316l-a358/","source":"https://assets.esab.com/assetbank-esab/assetfile/22174.pdf","source_quote":"A358 304 AR 308/308H/308L, OK 61.25 Autrod/Tigrod 308H/308L/308LSi 304H, 304N AR 308/308H, OK 61.25 Autrod/Tigrod 308H 304L, 304LN AR 308L Autrod/Tigrod 308L/308LSi 309S AR 309L Autrod/Tigrod 309L/309Si 310S OK 67.13 Autrod/Tigrod 310 316H AR 316/316H 316L AR 316L Autrod/Tigrod 316L/316LSi","verified_fields":["astm_spec","fcaw_gas_shielded_filler","fcaw_self_shielded_filler","gmaw_gtaw_filler","grade_class","mcaw_filler","smaw_filler"],"located_fields":["fcaw_gas_shielded_filler","fcaw_self_shielded_filler","mcaw_filler"]},{"astm_spec":"A358","grade_class":"321, 347, 348","smaw_filler":"OK 61.81/61.85","gmaw_gtaw_filler":"Autrod/Tigrod 347/347Si","saw_filler":"10.93/Autrod 347","fcaw_gas_shielded_filler":"SB 347","id":"321-347-348-a358","url":"https://referencesource.org/esab-filler-metal-recommendations-by-astm-steel-grade/321-347-348-a358/","source":"https://assets.esab.com/assetbank-esab/assetfile/22174.pdf","source_quote":"A358 304 AR 308/308H/308L, OK 61.25 Autrod/Tigrod 308H/308L/308LSi 304H, 304N AR 308/308H, OK 61.25 Autrod/Tigrod 308H 304L, 304LN AR 308L Autrod/Tigrod 308L/308LSi 309S AR 309L Autrod/Tigrod 309L/309Si 310S OK 67.13 Autrod/Tigrod 310 316H AR 316/316H 316L AR 316L Autrod/Tigrod 316L/316LSi 321, 347, 348 OK 61.81/61.85 Autrod/Tigrod 347/347Si","verified_fields":["astm_spec","fcaw_gas_shielded_filler","gmaw_gtaw_filler","grade_class","saw_filler","smaw_filler"],"located_fields":["fcaw_gas_shielded_filler","saw_filler"]},{"astm_spec":"A358","grade_class":"N08367, N08926, S31254, S31725, S31726","preheat_group":"250 max","smaw_filler":"OK NiCrMo-3","gmaw_gtaw_filler":"Autrod/Tigrod NiCrMo-3","saw_filler":"10.90/Autrod NiCrMo-3","id":"n08367-n08926-s31254-s31725-s31726-a358","url":"https://referencesource.org/esab-filler-metal-recommendations-by-astm-steel-grade/n08367-n08926-s31254-s31725-s31726-a358/","source":"https://assets.esab.com/assetbank-esab/assetfile/22174.pdf","source_quote":"A358 304 AR 308/308H/308L, OK 61.25 Autrod/Tigrod 308H/308L/308LSi 304H, 304N AR 308/308H, OK 61.25 Autrod/Tigrod 308H 304L, 304LN AR 308L Autrod/Tigrod 308L/308LSi 309S AR 309L Autrod/Tigrod 309L/309Si 310S OK 67.13 Autrod/Tigrod 310 316H AR 316/316H 316L AR 316L Autrod/Tigrod 316L/316LSi 321, 347, 348 OK 61.81/61.85 Autrod/Tigrod 347/347Si N08367, N08926, S31254, S31725, S31726 250 max OK NiCrMo-3 Autrod/Tigrod NiCrMo-3","verified_fields":["astm_spec","gmaw_gtaw_filler","grade_class","preheat_group","saw_filler","smaw_filler"],"located_fields":["saw_filler"]},{"astm_spec":"A358","grade_class":"N08800, N08810","smaw_filler":"OK NiCrFe-2","gmaw_gtaw_filler":"Autrod/Tigrod NiCr-3","saw_filler":"10.90/Autrod NiCr-3","id":"n08800-n08810-a358","url":"https://referencesource.org/esab-filler-metal-recommendations-by-astm-steel-grade/n08800-n08810-a358/","source":"https://assets.esab.com/assetbank-esab/assetfile/22174.pdf","source_quote":"A358 304 AR 308/308H/308L, OK 61.25 Autrod/Tigrod 308H/308L/308LSi 304H, 304N AR 308/308H, OK 61.25 Autrod/Tigrod 308H 304L, 304LN AR 308L Autrod/Tigrod 308L/308LSi 309S AR 309L Autrod/Tigrod 309L/309Si 310S OK 67.13 Autrod/Tigrod 310 316H AR 316/316H 316L AR 316L Autrod/Tigrod 316L/316LSi 321, 347, 348 OK 61.81/61.85 Autrod/Tigrod 347/347Si N08367, N08926, S31254, S31725, S31726 250 max OK NiCrMo-3 Autrod/Tigrod NiCrMo-3 N08800, N08810 OK NiCrFe-2 Autrod/Tigrod NiCr-3","verified_fields":["astm_spec","gmaw_gtaw_filler","grade_class","saw_filler","smaw_filler"],"located_fields":["saw_filler"]},{"astm_spec":"A358","grade_class":"N08904","preheat_group":"250 max","smaw_filler":"OK NiCrMo-3","gmaw_gtaw_filler":"Autrod/Tigrod 385/NiCrMo-3","saw_filler":"10.93/Autrod 385, 10.90/Autrod NiCrMo-3","id":"n08904-a358","url":"https://referencesource.org/esab-filler-metal-recommendations-by-astm-steel-grade/n08904-a358/","source":"https://assets.esab.com/assetbank-esab/assetfile/22174.pdf","source_quote":"A358 304 AR 308/308H/308L, OK 61.25 Autrod/Tigrod 308H/308L/308LSi 304H, 304N AR 308/308H, OK 61.25 Autrod/Tigrod 308H 304L, 304LN AR 308L Autrod/Tigrod 308L/308LSi 309S AR 309L Autrod/Tigrod 309L/309Si 310S OK 67.13 Autrod/Tigrod 310 316H AR 316/316H 316L AR 316L Autrod/Tigrod 316L/316LSi 321, 347, 348 OK 61.81/61.85 Autrod/Tigrod 347/347Si N08367, N08926, S31254, S31725, S31726 250 max OK NiCrMo-3 Autrod/Tigrod NiCrMo-3 N08800, N08810 OK NiCrFe-2 Autrod/Tigrod NiCr-3 N08904 250 max OK NiCrMo-3 Autrod/Tigrod 385/NiCrMo-3","verified_fields":["astm_spec","gmaw_gtaw_filler","grade_class","preheat_group","saw_filler","smaw_filler"],"located_fields":["saw_filler"]},{"astm_spec":"A366","smaw_filler":"Group1","gmaw_gtaw_filler":"Group 1","fcaw_gas_shielded_filler":"Group 1","fcaw_self_shielded_filler":"CS 15/11","mcaw_filler":"Group 1","smaw_group_products":"SW 6010, , SW 10P, SW10P+, SW 6011, SW 6013, SW 7014","gmaw_group_products":"Spoolarc 29S, Spoolarc 82, Spoolarc 86, Spoolarc 87HP, Aristorod 12.50","fcaw_gas_shielded_group_1_products":"Dual Shield R-70 Ultra, Dual Shield 710X, Dual Shield 710 XM, Dual Shield 7100LC, Dual Shield 7100 Ultra, Dual Shield 70 Ultra Plus","mcaw_group_products":"Coreweld 70, Coreweld C-6, Coreweld C-6LF, Coreweld 77HS","id":"a366","url":"https://referencesource.org/esab-filler-metal-recommendations-by-astm-steel-grade/a366/","source":"https://assets.esab.com/assetbank-esab/assetfile/22174.pdf","source_quote":"A366 Group1 Group 1","verified_fields":["astm_spec","fcaw_gas_shielded_filler","fcaw_gas_shielded_group_1_products","fcaw_self_shielded_filler","gmaw_group_products","gmaw_gtaw_filler","mcaw_filler","mcaw_group_products","smaw_filler","smaw_group_products"],"located_fields":["fcaw_gas_shielded_filler","fcaw_self_shielded_filler","mcaw_filler"]},{"astm_spec":"A369","grade_class":"FP1","preheat_group":"B","smaw_filler":"AA 7018-Mo","gmaw_gtaw_filler":"SA 83","saw_filler":"10.62/Autrod 12.24","fcaw_gas_shielded_filler":"DS 7000-A1","mcaw_filler":"CW 80D2","preheat_low_hydrogen":"T < .75: 70, .75 < T < 1.5: 125, 1.5 < T < 2.5: 200, T > 2.5: 300","preheat_high_hydrogen":"T < .75: 175, .75 < T < 1.5: 225, 1.5 < T < 2.5: 275, T > 2.5: 300","id":"fp1-a369","url":"https://referencesource.org/esab-filler-metal-recommendations-by-astm-steel-grade/fp1-a369/","source":"https://assets.esab.com/assetbank-esab/assetfile/22174.pdf","source_quote":"A369 FPA, FPB A Group 1, AA 7018/7018 Acclaim Group 1 FP1 B AA 7018-Mo SA 83","verified_fields":["astm_spec","fcaw_gas_shielded_filler","gmaw_gtaw_filler","grade_class","mcaw_filler","preheat_group","saw_filler","smaw_filler"],"derived_fields":["preheat_high_hydrogen","preheat_low_hydrogen"],"located_fields":["fcaw_gas_shielded_filler","mcaw_filler","saw_filler"]},{"astm_spec":"A369","grade_class":"FP2, FP11, FP12","preheat_group":"C","smaw_filler":"A 8018-CM/7018-B2L","gmaw_gtaw_filler":"ER80S-B2","saw_filler":"10.62/SA U515","fcaw_gas_shielded_filler":"DS 8000-B2/8000-B2L","preheat_low_hydrogen":"T < .75: 200, .75 < T < 1.5: 300, 1.5 < T < 2.5: 300, T > 2.5: 350","preheat_high_hydrogen":"T < .75: NR, .75 < T < 1.5: NR, 1.5 < T < 2.5: NR, T > 2.5: NR","id":"fp2-fp11-fp12-a369","url":"https://referencesource.org/esab-filler-metal-recommendations-by-astm-steel-grade/fp2-fp11-fp12-a369/","source":"https://assets.esab.com/assetbank-esab/assetfile/22174.pdf","source_quote":"A369 FPA, FPB A Group 1, AA 7018/7018 Acclaim Group 1 FP1 B AA 7018-Mo SA 83 FP2, FP11, FP12 C A 8018-CM/7018-B2L ER80S-B2","verified_fields":["astm_spec","fcaw_gas_shielded_filler","gmaw_gtaw_filler","grade_class","preheat_group","saw_filler","smaw_filler"],"derived_fields":["preheat_high_hydrogen","preheat_low_hydrogen"],"located_fields":["fcaw_gas_shielded_filler","saw_filler"]},{"astm_spec":"A369","grade_class":"FP5, FP21","preheat_group":"C","smaw_filler":"AA 8018-B6/8018-B6L","gmaw_gtaw_filler":"ER80S-B6","fcaw_gas_shielded_filler":"DS B6","preheat_low_hydrogen":"T < .75: 200, .75 < T < 1.5: 300, 1.5 < T < 2.5: 300, T > 2.5: 350","preheat_high_hydrogen":"T < .75: NR, .75 < T < 1.5: NR, 1.5 < T < 2.5: NR, T > 2.5: NR","id":"fp5-fp21-a369","url":"https://referencesource.org/esab-filler-metal-recommendations-by-astm-steel-grade/fp5-fp21-a369/","source":"https://assets.esab.com/assetbank-esab/assetfile/22174.pdf","source_quote":"A369 FPA, FPB A Group 1, AA 7018/7018 Acclaim Group 1 FP1 B AA 7018-Mo SA 83 FP2, FP11, FP12 C A 8018-CM/7018-B2L ER80S-B2 FP5, FP21 C AA 8018-B6/8018-B6L ER80S-B6","verified_fields":["astm_spec","fcaw_gas_shielded_filler","gmaw_gtaw_filler","grade_class","preheat_group","smaw_filler"],"derived_fields":["preheat_high_hydrogen","preheat_low_hydrogen"],"located_fields":["fcaw_gas_shielded_filler"]},{"astm_spec":"A369","grade_class":"FP9","preheat_group":"D","smaw_filler":"AA 8018-B8","preheat_low_hydrogen":"T < .75: 300, .75 < T < 1.5: 400, 1.5 < T < 2.5: 400, T > 2.5: 500","preheat_high_hydrogen":"T < .75: NR, .75 < T < 1.5: NR, 1.5 < T < 2.5: NR, T > 2.5: NR","id":"fp9-a369","url":"https://referencesource.org/esab-filler-metal-recommendations-by-astm-steel-grade/fp9-a369/","source":"https://assets.esab.com/assetbank-esab/assetfile/22174.pdf","source_quote":"A369 FPA, FPB A Group 1, AA 7018/7018 Acclaim Group 1 FP1 B AA 7018-Mo SA 83 FP2, FP11, FP12 C A 8018-CM/7018-B2L ER80S-B2 FP5, FP21 C AA 8018-B6/8018-B6L ER80S-B6 FP9 D AA 8018-B8","verified_fields":["astm_spec","grade_class","preheat_group","smaw_filler"],"derived_fields":["preheat_high_hydrogen","preheat_low_hydrogen"]},{"astm_spec":"A369","grade_class":"FP22","preheat_group":"C","smaw_filler":"AA 9018-CM/8018-B3L","gmaw_gtaw_filler":"ER90S-B3","saw_filler":"10.62/Autrod 13.20SC","fcaw_gas_shielded_filler":"DS 9000-B3/9000-B2L","mcaw_filler":"CW 90B3","preheat_low_hydrogen":"T < .75: 200, .75 < T < 1.5: 300, 1.5 < T < 2.5: 300, T > 2.5: 350","preheat_high_hydrogen":"T < .75: NR, .75 < T < 1.5: NR, 1.5 < T < 2.5: NR, T > 2.5: NR","id":"fp22-a369","url":"https://referencesource.org/esab-filler-metal-recommendations-by-astm-steel-grade/fp22-a369/","source":"https://assets.esab.com/assetbank-esab/assetfile/22174.pdf","source_quote":"A369 FPA, FPB A Group 1, AA 7018/7018 Acclaim Group 1 FP1 B AA 7018-Mo SA 83 FP2, FP11, FP12 C A 8018-CM/7018-B2L ER80S-B2 FP5, FP21 C AA 8018-B6/8018-B6L ER80S-B6 FP9 D AA 8018-B8 FP91 D AA 9018-B9 ER90S-B9 FP22 C AA 9018-CM/8018-B3L ER90S-B3","verified_fields":["astm_spec","fcaw_gas_shielded_filler","gmaw_gtaw_filler","grade_class","mcaw_filler","preheat_group","saw_filler","smaw_filler"],"derived_fields":["preheat_high_hydrogen","preheat_low_hydrogen"],"located_fields":["fcaw_gas_shielded_filler","mcaw_filler","saw_filler"]},{"astm_spec":"A369","grade_class":"FP91","preheat_group":"D","smaw_filler":"AA 9018-B9","gmaw_gtaw_filler":"ER90S-B9","fcaw_gas_shielded_filler":"DS B9","preheat_low_hydrogen":"T < .75: 300, .75 < T < 1.5: 400, 1.5 < T < 2.5: 400, T > 2.5: 500","preheat_high_hydrogen":"T < .75: NR, .75 < T < 1.5: NR, 1.5 < T < 2.5: NR, T > 2.5: NR","id":"fp91-a369","url":"https://referencesource.org/esab-filler-metal-recommendations-by-astm-steel-grade/fp91-a369/","source":"https://assets.esab.com/assetbank-esab/assetfile/22174.pdf","source_quote":"A369 FPA, FPB A Group 1, AA 7018/7018 Acclaim Group 1 FP1 B AA 7018-Mo SA 83 FP2, FP11, FP12 C A 8018-CM/7018-B2L ER80S-B2 FP5, FP21 C AA 8018-B6/8018-B6L ER80S-B6 FP9 D AA 8018-B8 FP91 D AA 9018-B9 ER90S-B9","verified_fields":["astm_spec","fcaw_gas_shielded_filler","gmaw_gtaw_filler","grade_class","preheat_group","smaw_filler"],"derived_fields":["preheat_high_hydrogen","preheat_low_hydrogen"],"located_fields":["fcaw_gas_shielded_filler"]},{"astm_spec":"A369","grade_class":"FPA, FPB","preheat_group":"A","smaw_filler":"Group 1, AA 7018/7018 Acclaim","gmaw_gtaw_filler":"Group 1","saw_filler":"Group 1","fcaw_gas_shielded_filler":"Group 1","mcaw_filler":"Group 1","smaw_group_products":"SW 6010, , SW 10P, SW10P+, SW 6011, SW 6013, SW 7014","gmaw_group_products":"Spoolarc 29S, Spoolarc 82, Spoolarc 86, Spoolarc 87HP, Aristorod 12.50","saw_group_products":"Spoolarc 81/OK Flux 231, Spoolarc 81/OK Flux 350, Spoolarc 81/OK Flux 429","fcaw_gas_shielded_group_1_products":"Dual Shield R-70 Ultra, Dual Shield 710X, Dual Shield 710 XM, Dual Shield 7100LC, Dual Shield 7100 Ultra, Dual Shield 70 Ultra Plus","mcaw_group_products":"Coreweld 70, Coreweld C-6, Coreweld C-6LF, Coreweld 77HS","preheat_low_hydrogen":"T < .75: 70, .75 < T < 1.5: 70, 1.5 < T < 2.5: 150, T > 2.5: 225","preheat_high_hydrogen":"T < .75: 175, .75 < T < 1.5: 225, 1.5 < T < 2.5: 275, T > 2.5: 300","id":"fpa-fpb-a369","url":"https://referencesource.org/esab-filler-metal-recommendations-by-astm-steel-grade/fpa-fpb-a369/","source":"https://assets.esab.com/assetbank-esab/assetfile/22174.pdf","source_quote":"A369 FPA, FPB A Group 1, AA 7018/7018 Acclaim Group 1","verified_fields":["astm_spec","fcaw_gas_shielded_filler","fcaw_gas_shielded_group_1_products","gmaw_group_products","gmaw_gtaw_filler","grade_class","mcaw_filler","mcaw_group_products","preheat_group","saw_filler","saw_group_products","smaw_filler","smaw_group_products"],"derived_fields":["preheat_high_hydrogen","preheat_low_hydrogen"],"located_fields":["fcaw_gas_shielded_filler","mcaw_filler","saw_filler"]},{"astm_spec":"A376","grade_class":"TP304","smaw_filler":"AR 308/308H/308L, OK 61.25","gmaw_gtaw_filler":"Autrod/Tigrod 308H/308L/308LSi","fcaw_gas_shielded_filler":"SB 308H/308L","fcaw_self_shielded_filler":"CB 308L","mcaw_filler":"AR MC308L","id":"tp304-a376","url":"https://referencesource.org/esab-filler-metal-recommendations-by-astm-steel-grade/tp304-a376/","source":"https://assets.esab.com/assetbank-esab/assetfile/22174.pdf","source_quote":"A376 TP304 AR 308/308H/308L, OK 61.25 Autrod/Tigrod 308H/308L/308LSi","verified_fields":["astm_spec","fcaw_gas_shielded_filler","fcaw_self_shielded_filler","gmaw_gtaw_filler","grade_class","mcaw_filler","smaw_filler"],"located_fields":["fcaw_gas_shielded_filler","fcaw_self_shielded_filler","mcaw_filler"]},{"astm_spec":"A376","grade_class":"TP304H, TP304N","smaw_filler":"AR 308/308H, OK 61.25","gmaw_gtaw_filler":"Autrod/Tigrod 308H","mcaw_filler":"AR MC308L","id":"tp304h-tp304n-a376","url":"https://referencesource.org/esab-filler-metal-recommendations-by-astm-steel-grade/tp304h-tp304n-a376/","source":"https://assets.esab.com/assetbank-esab/assetfile/22174.pdf","source_quote":"A376 TP304 AR 308/308H/308L, OK 61.25 Autrod/Tigrod 308H/308L/308LSi TP304H, TP304N AR 308/308H, OK 61.25 Autrod/Tigrod 308H","verified_fields":["astm_spec","gmaw_gtaw_filler","grade_class","mcaw_filler","smaw_filler"],"located_fields":["mcaw_filler"]},{"astm_spec":"A376","grade_class":"TP304LN","smaw_filler":"AR 308L","gmaw_gtaw_filler":"Autrod/Tigrod 308L/308LSi","fcaw_gas_shielded_filler":"SB 308L","fcaw_self_shielded_filler":"CB 308L","mcaw_filler":"AR MC308L","id":"tp304ln-a376","url":"https://referencesource.org/esab-filler-metal-recommendations-by-astm-steel-grade/tp304ln-a376/","source":"https://assets.esab.com/assetbank-esab/assetfile/22174.pdf","source_quote":"A376 TP304 AR 308/308H/308L, OK 61.25 Autrod/Tigrod 308H/308L/308LSi TP304H, TP304N AR 308/308H, OK 61.25 Autrod/Tigrod 308H TP304LN AR 308L Autrod/Tigrod 308L/308LSi","verified_fields":["astm_spec","fcaw_gas_shielded_filler","fcaw_self_shielded_filler","gmaw_gtaw_filler","grade_class","mcaw_filler","smaw_filler"],"located_fields":["fcaw_gas_shielded_filler","fcaw_self_shielded_filler","mcaw_filler"]},{"astm_spec":"A376","grade_class":"TP316, TP316H","smaw_filler":"AR 316/316H","id":"tp316-tp316h-a376","url":"https://referencesource.org/esab-filler-metal-recommendations-by-astm-steel-grade/tp316-tp316h-a376/","source":"https://assets.esab.com/assetbank-esab/assetfile/22174.pdf","source_quote":"A376 TP304 AR 308/308H/308L, OK 61.25 Autrod/Tigrod 308H/308L/308LSi TP304H, TP304N AR 308/308H, OK 61.25 Autrod/Tigrod 308H TP304LN AR 308L Autrod/Tigrod 308L/308LSi TP316, TP316H AR 316/316H","verified_fields":["astm_spec","grade_class","smaw_filler"]},{"astm_spec":"A376","grade_class":"TP321, TP347, TP348","smaw_filler":"OK 61.81/61.85","gmaw_gtaw_filler":"Autrod/Tigrod 347/347Si","saw_filler":"10.93/Autrod 347","fcaw_gas_shielded_filler":"SB 347","id":"tp321-tp347-tp348-a376","url":"https://referencesource.org/esab-filler-metal-recommendations-by-astm-steel-grade/tp321-tp347-tp348-a376/","source":"https://assets.esab.com/assetbank-esab/assetfile/22174.pdf","source_quote":"A376 TP304 AR 308/308H/308L, OK 61.25 Autrod/Tigrod 308H/308L/308LSi TP304H, TP304N AR 308/308H, OK 61.25 Autrod/Tigrod 308H TP304LN AR 308L Autrod/Tigrod 308L/308LSi TP316, TP316H AR 316/316H TP321, TP347, TP348 OK 61.81/61.85 Autrod/Tigrod 347/347Si","verified_fields":["astm_spec","fcaw_gas_shielded_filler","gmaw_gtaw_filler","grade_class","saw_filler","smaw_filler"],"located_fields":["fcaw_gas_shielded_filler","saw_filler"]},{"astm_spec":"A381","grade_class":"Y35 thru Y48","smaw_filler":"Group 1, AA 7018/7018 Acclaim","gmaw_gtaw_filler":"Group 1","saw_filler":"Group 1","fcaw_gas_shielded_filler":"Group1","mcaw_filler":"Group 1","smaw_group_products":"SW 6010, , SW 10P, SW10P+, SW 6011, SW 6013, SW 7014","gmaw_group_products":"Spoolarc 29S, Spoolarc 82, Spoolarc 86, Spoolarc 87HP, Aristorod 12.50","saw_group_products":"Spoolarc 81/OK Flux 231, Spoolarc 81/OK Flux 350, Spoolarc 81/OK Flux 429","fcaw_gas_shielded_group_1_products":"Dual Shield R-70 Ultra, Dual Shield 710X, Dual Shield 710 XM, Dual Shield 7100LC, Dual Shield 7100 Ultra, Dual Shield 70 Ultra Plus","mcaw_group_products":"Coreweld 70, Coreweld C-6, Coreweld C-6LF, Coreweld 77HS","id":"y35-thru-y48-a381","url":"https://referencesource.org/esab-filler-metal-recommendations-by-astm-steel-grade/y35-thru-y48-a381/","source":"https://assets.esab.com/assetbank-esab/assetfile/22174.pdf","source_quote":"A381 Y35 thru Y48 Group 1, AA 7018/7018 Acclaim Group 1","verified_fields":["astm_spec","fcaw_gas_shielded_filler","fcaw_gas_shielded_group_1_products","gmaw_group_products","gmaw_gtaw_filler","grade_class","mcaw_filler","mcaw_group_products","saw_filler","saw_group_products","smaw_filler","smaw_group_products"],"located_fields":["fcaw_gas_shielded_filler","mcaw_filler","saw_filler"]},{"astm_spec":"A381","grade_class":"Y50 thru Y56","smaw_filler":"SW 10P (root pass only), AA 7018/7018 Acclaim","gmaw_gtaw_filler":"Group 1","saw_filler":"Group 1","fcaw_gas_shielded_filler":"Group1","mcaw_filler":"Group 1","gmaw_group_products":"Spoolarc 29S, Spoolarc 82, Spoolarc 86, Spoolarc 87HP, Aristorod 12.50","saw_group_products":"Spoolarc 81/OK Flux 231, Spoolarc 81/OK Flux 350, Spoolarc 81/OK Flux 429","fcaw_gas_shielded_group_1_products":"Dual Shield R-70 Ultra, Dual Shield 710X, Dual Shield 710 XM, Dual Shield 7100LC, Dual Shield 7100 Ultra, Dual Shield 70 Ultra Plus","mcaw_group_products":"Coreweld 70, Coreweld C-6, Coreweld C-6LF, Coreweld 77HS","id":"y50-thru-y56-a381","url":"https://referencesource.org/esab-filler-metal-recommendations-by-astm-steel-grade/y50-thru-y56-a381/","source":"https://assets.esab.com/assetbank-esab/assetfile/22174.pdf","source_quote":"A381 Y35 thru Y48 Group 1, AA 7018/7018 Acclaim Group 1 Y50 thru Y56 SW 10P (root pass only), AA 7018/7018 Acclaim Group 1","verified_fields":["astm_spec","fcaw_gas_shielded_filler","fcaw_gas_shielded_group_1_products","gmaw_group_products","gmaw_gtaw_filler","grade_class","mcaw_filler","mcaw_group_products","saw_filler","saw_group_products","smaw_filler"],"located_fields":["fcaw_gas_shielded_filler","mcaw_filler","saw_filler"]},{"astm_spec":"A381","grade_class":"Y60, Y65","smaw_filler":"AA 8018","gmaw_gtaw_filler":"SA 75","saw_filler":"10.71/SA 75","fcaw_gas_shielded_filler":"DS II 80Ni1H4/810X Ni1","mcaw_filler":"CW 88HS Ni1","id":"y60-y65-a381","url":"https://referencesource.org/esab-filler-metal-recommendations-by-astm-steel-grade/y60-y65-a381/","source":"https://assets.esab.com/assetbank-esab/assetfile/22174.pdf","source_quote":"A381 Y35 thru Y48 Group 1, AA 7018/7018 Acclaim Group 1 Y50 thru Y56 SW 10P (root pass only), AA 7018/7018 Acclaim Group 1 Y60, Y65 AA 8018 SA 75","verified_fields":["astm_spec","fcaw_gas_shielded_filler","gmaw_gtaw_filler","grade_class","mcaw_filler","saw_filler","smaw_filler"],"located_fields":["fcaw_gas_shielded_filler","mcaw_filler","saw_filler"]},{"astm_spec":"A387","grade_class":"Grade 2, 11, 12","preheat_group":"C","smaw_filler":"AA 8018-CM/7018-B2L","gmaw_gtaw_filler":"ER80S-B2","saw_filler":"10.62/SA U515","fcaw_gas_shielded_filler":"DS 8000-B2/8000-B2L","mcaw_filler":"CW 90B3","preheat_low_hydrogen":"T < .75: 200, .75 < T < 1.5: 300, 1.5 < T < 2.5: 300, T > 2.5: 350","preheat_high_hydrogen":"T < .75: NR, .75 < T < 1.5: NR, 1.5 < T < 2.5: NR, T > 2.5: NR","id":"grade-2-11-12-a387","url":"https://referencesource.org/esab-filler-metal-recommendations-by-astm-steel-grade/grade-2-11-12-a387/","source":"https://assets.esab.com/assetbank-esab/assetfile/22174.pdf","source_quote":"A387 Grade 2, 11, 12 C AA 8018-CM/7018-B2L ER80S-B2","verified_fields":["astm_spec","fcaw_gas_shielded_filler","gmaw_gtaw_filler","grade_class","mcaw_filler","preheat_group","saw_filler","smaw_filler"],"derived_fields":["preheat_high_hydrogen","preheat_low_hydrogen"],"located_fields":["fcaw_gas_shielded_filler","mcaw_filler","saw_filler"]},{"astm_spec":"A387","grade_class":"Grade 5, 21, 21L","preheat_group":"D","smaw_filler":"AA 8018-B6/8018-B6L","gmaw_gtaw_filler":"ER80S-B6","fcaw_gas_shielded_filler":"DS B6","preheat_low_hydrogen":"T < .75: 300, .75 < T < 1.5: 400, 1.5 < T < 2.5: 400, T > 2.5: 500","preheat_high_hydrogen":"T < .75: NR, .75 < T < 1.5: NR, 1.5 < T < 2.5: NR, T > 2.5: NR","id":"grade-5-21-21l-a387","url":"https://referencesource.org/esab-filler-metal-recommendations-by-astm-steel-grade/grade-5-21-21l-a387/","source":"https://assets.esab.com/assetbank-esab/assetfile/22174.pdf","source_quote":"A387 Grade 2, 11, 12 C AA 8018-CM/7018-B2L ER80S-B2 Grade 22, 22L C AA 9018-CM/8018-B3L ER90S-B3 Grade 5, 21, 21L D AA 8018-B6/8018-B6L ER80S-B6","verified_fields":["astm_spec","fcaw_gas_shielded_filler","gmaw_gtaw_filler","grade_class","preheat_group","smaw_filler"],"derived_fields":["preheat_high_hydrogen","preheat_low_hydrogen"],"located_fields":["fcaw_gas_shielded_filler"]},{"astm_spec":"A387","grade_class":"Grade 9","preheat_group":"D","smaw_filler":"AA 8018-B8","preheat_low_hydrogen":"T < .75: 300, .75 < T < 1.5: 400, 1.5 < T < 2.5: 400, T > 2.5: 500","preheat_high_hydrogen":"T < .75: NR, .75 < T < 1.5: NR, 1.5 < T < 2.5: NR, T > 2.5: NR","id":"grade-9-a387","url":"https://referencesource.org/esab-filler-metal-recommendations-by-astm-steel-grade/grade-9-a387/","source":"https://assets.esab.com/assetbank-esab/assetfile/22174.pdf","source_quote":"A387 Grade 2, 11, 12 C AA 8018-CM/7018-B2L ER80S-B2 Grade 22, 22L C AA 9018-CM/8018-B3L ER90S-B3 Grade 5, 21, 21L D AA 8018-B6/8018-B6L ER80S-B6 Grade 9 D AA 8018-B8","verified_fields":["astm_spec","grade_class","preheat_group","smaw_filler"],"derived_fields":["preheat_high_hydrogen","preheat_low_hydrogen"]},{"astm_spec":"A387","grade_class":"Grade 22, 22L","preheat_group":"C","smaw_filler":"AA 9018-CM/8018-B3L","gmaw_gtaw_filler":"ER90S-B3","saw_filler":"10.62/Autrod 13.20SC","fcaw_gas_shielded_filler":"DS 9000-B3/9000-B2L","preheat_low_hydrogen":"T < .75: 200, .75 < T < 1.5: 300, 1.5 < T < 2.5: 300, T > 2.5: 350","preheat_high_hydrogen":"T < .75: NR, .75 < T < 1.5: NR, 1.5 < T < 2.5: NR, T > 2.5: NR","id":"grade-22-22l-a387","url":"https://referencesource.org/esab-filler-metal-recommendations-by-astm-steel-grade/grade-22-22l-a387/","source":"https://assets.esab.com/assetbank-esab/assetfile/22174.pdf","source_quote":"A387 Grade 2, 11, 12 C AA 8018-CM/7018-B2L ER80S-B2 Grade 22, 22L C AA 9018-CM/8018-B3L ER90S-B3","verified_fields":["astm_spec","fcaw_gas_shielded_filler","gmaw_gtaw_filler","grade_class","preheat_group","saw_filler","smaw_filler"],"derived_fields":["preheat_high_hydrogen","preheat_low_hydrogen"],"located_fields":["fcaw_gas_shielded_filler","saw_filler"]},{"astm_spec":"A387","grade_class":"Grade 91","preheat_group":"D","smaw_filler":"AA 9018-B9","gmaw_gtaw_filler":"ER90S-B9","fcaw_gas_shielded_filler":"DS B9","preheat_low_hydrogen":"T < .75: 300, .75 < T < 1.5: 400, 1.5 < T < 2.5: 400, T > 2.5: 500","preheat_high_hydrogen":"T < .75: NR, .75 < T < 1.5: NR, 1.5 < T < 2.5: NR, T > 2.5: NR","id":"grade-91-a387",
