Repository: joelp22-maker/referencesource-data

# ESAB recommended filler metals and suggested preheat group, by ASTM steel grade

Which filler metals ESAB recommends for welding a given ASTM steel grade, and which of its four preheat groups (A-D) that grade falls in. Answers 'what ESAB rod do I use to weld ASTM A106 Grade C pipe'. WHICH WELDING PROCESSES THESE PAGES COVER: all six that the source covers, as of 2026-09-16. ESAB's table runs across FACING pages. The left page carries the preheat group, stick (SMAW) and gas-shielded wire/rod (GMAW/GTAW); the right page recommends fillers for the same grade rows under submerged arc (SAW), gas-shielded flux-cored (FCAW), self-shielded flux-cored (FCAW) and metal-cored (MCAW).

File: esab-filler-metal-recommendations-by-astm-steel-grade/data.json (part 9 of 21)
"url":"https://referencesource.org/esab-filler-metal-recommendations-by-astm-steel-grade/grade-91-a387/","source":"https://assets.esab.com/assetbank-esab/assetfile/22174.pdf","source_quote":"A387 Grade 2, 11, 12 C AA 8018-CM/7018-B2L ER80S-B2 Grade 22, 22L C AA 9018-CM/8018-B3L ER90S-B3 Grade 5, 21, 21L D AA 8018-B6/8018-B6L ER80S-B6 Grade 9 D AA 8018-B8 Grade 91 D AA 9018-B9 ER90S-B9","verified_fields":["astm_spec","fcaw_gas_shielded_filler","gmaw_gtaw_filler","grade_class","preheat_group","smaw_filler"],"derived_fields":["preheat_high_hydrogen","preheat_low_hydrogen"],"located_fields":["fcaw_gas_shielded_filler"]},{"astm_spec":"A389","grade_class":"C-23","preheat_group":"C","smaw_filler":"AA 8018-CM/7018-B2L","gmaw_gtaw_filler":"ER80S-B2","saw_filler":"10.62/SA U515","fcaw_gas_shielded_filler":"DS 8000-B2/8000-B2L","preheat_low_hydrogen":"T < .75: 200, .75 < T < 1.5: 300, 1.5 < T < 2.5: 300, T > 2.5: 350","preheat_high_hydrogen":"T < .75: NR, .75 < T < 1.5: NR, 1.5 < T < 2.5: NR, T > 2.5: NR","id":"c-23-a389","url":"https://referencesource.org/esab-filler-metal-recommendations-by-astm-steel-grade/c-23-a389/","source":"https://assets.esab.com/assetbank-esab/assetfile/22174.pdf","source_quote":"A389 C-23 C AA 8018-CM/7018-B2L ER80S-B2","verified_fields":["astm_spec","fcaw_gas_shielded_filler","gmaw_gtaw_filler","grade_class","preheat_group","saw_filler","smaw_filler"],"derived_fields":["preheat_high_hydrogen","preheat_low_hydrogen"],"located_fields":["fcaw_gas_shielded_filler","saw_filler"]},{"astm_spec":"A389","grade_class":"C-24","preheat_group":"C","smaw_filler":"AA 9018-CM/8018-B3L","gmaw_gtaw_filler":"ER90S-B3","saw_filler":"10.62/Autrod 13.20SC","fcaw_gas_shielded_filler":"DS 9000-B3/9000-B2L","mcaw_filler":"CW 90B3","preheat_low_hydrogen":"T < .75: 200, .75 < T < 1.5: 300, 1.5 < T < 2.5: 300, T > 2.5: 350","preheat_high_hydrogen":"T < .75: NR, .75 < T < 1.5: NR, 1.5 < T < 2.5: NR, T > 2.5: NR","id":"c-24-a389","url":"https://referencesource.org/esab-filler-metal-recommendations-by-astm-steel-grade/c-24-a389/","source":"https://assets.esab.com/assetbank-esab/assetfile/22174.pdf","source_quote":"A389 C-23 C AA 8018-CM/7018-B2L ER80S-B2 C-24 C AA 9018-CM/8018-B3L ER90S-B3","verified_fields":["astm_spec","fcaw_gas_shielded_filler","gmaw_gtaw_filler","grade_class","mcaw_filler","preheat_group","saw_filler","smaw_filler"],"derived_fields":["preheat_high_hydrogen","preheat_low_hydrogen"],"located_fields":["fcaw_gas_shielded_filler","mcaw_filler","saw_filler"]},{"astm_spec":"A395","smaw_filler":"OK NiFeCI-A/Ni-CI","fcaw_gas_shielded_filler":"NC 55","id":"a395","url":"https://referencesource.org/esab-filler-metal-recommendations-by-astm-steel-grade/a395/","source":"https://assets.esab.com/assetbank-esab/assetfile/22174.pdf","source_quote":"A395 OK NiFeCI-A/Ni-CI","verified_fields":["astm_spec","fcaw_gas_shielded_filler","smaw_filler"],"located_fields":["fcaw_gas_shielded_filler"]},{"astm_spec":"A403","grade_class":"WP/CP 304","smaw_filler":"AR 308/308H/308L, OK 61.25","gmaw_gtaw_filler":"Autrod/Tigrod 308H/308L/308LSi","fcaw_gas_shielded_filler":"SB 308H/308L","fcaw_self_shielded_filler":"CB 308L","mcaw_filler":"AR MC308L","id":"wp-cp-304-a403","url":"https://referencesource.org/esab-filler-metal-recommendations-by-astm-steel-grade/wp-cp-304-a403/","source":"https://assets.esab.com/assetbank-esab/assetfile/22174.pdf","source_quote":"A403 WP/CP 304 AR 308/308H/308L, OK 61.25 Autrod/Tigrod 308H/308L/308LSi","verified_fields":["astm_spec","fcaw_gas_shielded_filler","fcaw_self_shielded_filler","gmaw_gtaw_filler","grade_class","mcaw_filler","smaw_filler"],"located_fields":["fcaw_gas_shielded_filler","fcaw_self_shielded_filler","mcaw_filler"]},{"astm_spec":"A403","grade_class":"WP/CP 304H, WP/CP 304N","smaw_filler":"AR 308/308H, OK 61.25","gmaw_gtaw_filler":"Autrod/Tigrod 308H","mcaw_filler":"AR MC308L","id":"wp-cp-304h-wp-cp-304n-a403","url":"https://referencesource.org/esab-filler-metal-recommendations-by-astm-steel-grade/wp-cp-304h-wp-cp-304n-a403/","source":"https://assets.esab.com/assetbank-esab/assetfile/22174.pdf","source_quote":"A403 WP/CP 304 AR 308/308H/308L, OK 61.25 Autrod/Tigrod 308H/308L/308LSi WP/CP 304H, WP/CP 304N AR 308/308H, OK 61.25 Autrod/Tigrod 308H","verified_fields":["astm_spec","gmaw_gtaw_filler","grade_class","mcaw_filler","smaw_filler"],"located_fields":["mcaw_filler"]},{"astm_spec":"A403","grade_class":"WP/CP 304L, WP/CP 304LN","smaw_filler":"AR 308L","gmaw_gtaw_filler":"Autrod/Tigrod 308L/308LSi","fcaw_gas_shielded_filler":"SB 308L","fcaw_self_shielded_filler":"CB 308L","mcaw_filler":"AR MC308L","id":"wp-cp-304l-wp-cp-304ln-a403","url":"https://referencesource.org/esab-filler-metal-recommendations-by-astm-steel-grade/wp-cp-304l-wp-cp-304ln-a403/","source":"https://assets.esab.com/assetbank-esab/assetfile/22174.pdf","source_quote":"A403 WP/CP 304 AR 308/308H/308L, OK 61.25 Autrod/Tigrod 308H/308L/308LSi WP/CP 304H, WP/CP 304N AR 308/308H, OK 61.25 Autrod/Tigrod 308H WP/CP 304L, WP/CP 304LN AR 308L Autrod/Tigrod 308L/308LSi","verified_fields":["astm_spec","fcaw_gas_shielded_filler","fcaw_self_shielded_filler","gmaw_gtaw_filler","grade_class","mcaw_filler","smaw_filler"],"located_fields":["fcaw_gas_shielded_filler","fcaw_self_shielded_filler","mcaw_filler"]},{"astm_spec":"A403","grade_class":"WP/CP 309","smaw_filler":"AR 309/309H","id":"wp-cp-309-a403","url":"https://referencesource.org/esab-filler-metal-recommendations-by-astm-steel-grade/wp-cp-309-a403/","source":"https://assets.esab.com/assetbank-esab/assetfile/22174.pdf","source_quote":"A403 WP/CP 304 AR 308/308H/308L, OK 61.25 Autrod/Tigrod 308H/308L/308LSi WP/CP 304H, WP/CP 304N AR 308/308H, OK 61.25 Autrod/Tigrod 308H WP/CP 304L, WP/CP 304LN AR 308L Autrod/Tigrod 308L/308LSi WP/CP 309 AR 309/309H","verified_fields":["astm_spec","grade_class","smaw_filler"]},{"astm_spec":"A403","grade_class":"WP/CP 310","smaw_filler":"OK 67.13","gmaw_gtaw_filler":"Autrod/Tigrod 310","saw_filler":"10.93/Autrod 310","id":"wp-cp-310-a403","url":"https://referencesource.org/esab-filler-metal-recommendations-by-astm-steel-grade/wp-cp-310-a403/","source":"https://assets.esab.com/assetbank-esab/assetfile/22174.pdf","source_quote":"A403 WP/CP 304 AR 308/308H/308L, OK 61.25 Autrod/Tigrod 308H/308L/308LSi WP/CP 304H, WP/CP 304N AR 308/308H, OK 61.25 Autrod/Tigrod 308H WP/CP 304L, WP/CP 304LN AR 308L Autrod/Tigrod 308L/308LSi WP/CP 309 AR 309/309H WP/CP 310 OK 67.13 Autrod/Tigrod 310","verified_fields":["astm_spec","gmaw_gtaw_filler","grade_class","saw_filler","smaw_filler"],"located_fields":["saw_filler"]},{"astm_spec":"A403","grade_class":"WP/CP 316","smaw_filler":"AR 316/316H/316L","gmaw_gtaw_filler":"Autrod/Tigrod 316L/316LSi","saw_filler":"10.93/Autrod 316L","fcaw_gas_shielded_filler":"SB 316H/316L","fcaw_self_shielded_filler":"CB 316L","mcaw_filler":"AR MC316L","id":"wp-cp-316-a403","url":"https://referencesource.org/esab-filler-metal-recommendations-by-astm-steel-grade/wp-cp-316-a403/","source":"https://assets.esab.com/assetbank-esab/assetfile/22174.pdf","source_quote":"A403 WP/CP 304 AR 308/308H/308L, OK 61.25 Autrod/Tigrod 308H/308L/308LSi WP/CP 304H, WP/CP 304N AR 308/308H, OK 61.25 Autrod/Tigrod 308H WP/CP 304L, WP/CP 304LN AR 308L Autrod/Tigrod 308L/308LSi WP/CP 309 AR 309/309H WP/CP 310 OK 67.13 Autrod/Tigrod 310 WP/CP 316 AR 316/316H/316L Autrod/Tigrod 316L/316LSi","verified_fields":["astm_spec","fcaw_gas_shielded_filler","fcaw_self_shielded_filler","gmaw_gtaw_filler","grade_class","mcaw_filler","saw_filler","smaw_filler"],"located_fields":["fcaw_gas_shielded_filler","fcaw_self_shielded_filler","mcaw_filler","saw_filler"]},{"astm_spec":"A403","grade_class":"WP/CP 316H","smaw_filler":"AR 316/316H","gmaw_gtaw_filler":"Autrod/Tigrod 316L/316LSi","saw_filler":"10.93/Autrod 316L","fcaw_gas_shielded_filler":"SB 316L","fcaw_self_shielded_filler":"CB 316L","mcaw_filler":"AR MC316L","id":"wp-cp-316h-a403","url":"https://referencesource.org/esab-filler-metal-recommendations-by-astm-steel-grade/wp-cp-316h-a403/","source":"https://assets.esab.com/assetbank-esab/assetfile/22174.pdf","source_quote":"A403 WP/CP 304 AR 308/308H/308L, OK 61.25 Autrod/Tigrod 308H/308L/308LSi WP/CP 304H, WP/CP 304N AR 308/308H, OK 61.25 Autrod/Tigrod 308H WP/CP 304L, WP/CP 304LN AR 308L Autrod/Tigrod 308L/308LSi WP/CP 309 AR 309/309H WP/CP 310 OK 67.13 Autrod/Tigrod 310 WP/CP 316 AR 316/316H/316L Autrod/Tigrod 316L/316LSi WP/CP 316H AR 316/316H Autrod/Tigrod 316L/316LSi","verified_fields":["astm_spec","fcaw_gas_shielded_filler","fcaw_self_shielded_filler","gmaw_gtaw_filler","grade_class","mcaw_filler","saw_filler","smaw_filler"],"located_fields":["fcaw_gas_shielded_filler","fcaw_self_shielded_filler","mcaw_filler","saw_filler"]},{"astm_spec":"A403","grade_class":"WP/CP 316L","smaw_filler":"AR 316L","gmaw_gtaw_filler":"Autrod/Tigrod 316L/316LSi","fcaw_gas_shielded_filler":"SB 316L","fcaw_self_shielded_filler":"CB 316L","mcaw_filler":"AR MC316L","id":"wp-cp-316l-a403","url":"https://referencesource.org/esab-filler-metal-recommendations-by-astm-steel-grade/wp-cp-316l-a403/","source":"https://assets.esab.com/assetbank-esab/assetfile/22174.pdf","source_quote":"A403 WP/CP 304 AR 308/308H/308L, OK 61.25 Autrod/Tigrod 308H/308L/308LSi WP/CP 304H, WP/CP 304N AR 308/308H, OK 61.25 Autrod/Tigrod 308H WP/CP 304L, WP/CP 304LN AR 308L Autrod/Tigrod 308L/308LSi WP/CP 309 AR 309/309H WP/CP 310 OK 67.13 Autrod/Tigrod 310 WP/CP 316 AR 316/316H/316L Autrod/Tigrod 316L/316LSi WP/CP 316H AR 316/316H Autrod/Tigrod 316L/316LSi WP/CP 316L AR 316L Autrod/Tigrod 316L/316LSi","verified_fields":["astm_spec","fcaw_gas_shielded_filler","fcaw_self_shielded_filler","gmaw_gtaw_filler","grade_class","mcaw_filler","smaw_filler"],"located_fields":["fcaw_gas_shielded_filler","fcaw_self_shielded_filler","mcaw_filler"]},{"astm_spec":"A403","grade_class":"WP/CP 317","gmaw_gtaw_filler":"Autrod/Tigrod 317L","saw_filler":"10.93/Autrod 317L","fcaw_gas_shielded_filler":"SB 317L","id":"wp-cp-317-a403","url":"https://referencesource.org/esab-filler-metal-recommendations-by-astm-steel-grade/wp-cp-317-a403/","source":"https://assets.esab.com/assetbank-esab/assetfile/22174.pdf","source_quote":"A403 WP/CP 304 AR 308/308H/308L, OK 61.25 Autrod/Tigrod 308H/308L/308LSi WP/CP 304H, WP/CP 304N AR 308/308H, OK 61.25 Autrod/Tigrod 308H WP/CP 304L, WP/CP 304LN AR 308L Autrod/Tigrod 308L/308LSi WP/CP 309 AR 309/309H WP/CP 310 OK 67.13 Autrod/Tigrod 310 WP/CP 316 AR 316/316H/316L Autrod/Tigrod 316L/316LSi WP/CP 316H AR 316/316H Autrod/Tigrod 316L/316LSi WP/CP 316L AR 316L Autrod/Tigrod 316L/316LSi WP/CP 317 Autrod/Tigrod 317L","verified_fields":["astm_spec","fcaw_gas_shielded_filler","gmaw_gtaw_filler","grade_class","saw_filler"],"located_fields":["fcaw_gas_shielded_filler","saw_filler"]},{"astm_spec":"A403","grade_class":"WP/CP 317L","gmaw_gtaw_filler":"Autrod/Tigrod 317L","saw_filler":"10.93/Autrod 317L","fcaw_gas_shielded_filler":"SB 317L","id":"wp-cp-317l-a403","url":"https://referencesource.org/esab-filler-metal-recommendations-by-astm-steel-grade/wp-cp-317l-a403/","source":"https://assets.esab.com/assetbank-esab/assetfile/22174.pdf","source_quote":"A403 WP/CP 304 AR 308/308H/308L, OK 61.25 Autrod/Tigrod 308H/308L/308LSi WP/CP 304H, WP/CP 304N AR 308/308H, OK 61.25 Autrod/Tigrod 308H WP/CP 304L, WP/CP 304LN AR 308L Autrod/Tigrod 308L/308LSi WP/CP 309 AR 309/309H WP/CP 310 OK 67.13 Autrod/Tigrod 310 WP/CP 316 AR 316/316H/316L Autrod/Tigrod 316L/316LSi WP/CP 316H AR 316/316H Autrod/Tigrod 316L/316LSi WP/CP 316L AR 316L Autrod/Tigrod 316L/316LSi WP/CP 317 Autrod/Tigrod 317L WP/CP 317L Autrod/Tigrod 317L","verified_fields":["astm_spec","fcaw_gas_shielded_filler","gmaw_gtaw_filler","grade_class","saw_filler"],"located_fields":["fcaw_gas_shielded_filler","saw_filler"]},{"astm_spec":"A403","grade_class":"WP/CP 321, WP/CP 321H, WP/CP 347, WP/CP 347H, WP/CP 348, WP/CP 348H","smaw_filler":"OK 61.81/61.85","gmaw_gtaw_filler":"Autrod/Tigrod 347/347Si","saw_filler":"10.93/Autrod 347","fcaw_gas_shielded_filler":"SB 347","id":"wp-cp-321-wp-cp-321h-wp-cp-347-wp-cp-347h-wp-cp-348-wp-cp-348h-a403","url":"https://referencesource.org/esab-filler-metal-recommendations-by-astm-steel-grade/wp-cp-321-wp-cp-321h-wp-cp-347-wp-cp-347h-wp-cp-348-wp-cp-348h-a403/","source":"https://assets.esab.com/assetbank-esab/assetfile/22174.pdf","source_quote":"A403 WP/CP 304 AR 308/308H/308L, OK 61.25 Autrod/Tigrod 308H/308L/308LSi WP/CP 304H, WP/CP 304N AR 308/308H, OK 61.25 Autrod/Tigrod 308H WP/CP 304L, WP/CP 304LN AR 308L Autrod/Tigrod 308L/308LSi WP/CP 309 AR 309/309H WP/CP 310 OK 67.13 Autrod/Tigrod 310 WP/CP 316 AR 316/316H/316L Autrod/Tigrod 316L/316LSi WP/CP 316H AR 316/316H Autrod/Tigrod 316L/316LSi WP/CP 316L AR 316L Autrod/Tigrod 316L/316LSi WP/CP 317 Autrod/Tigrod 317L WP/CP 317L Autrod/Tigrod 317L WP/CP 321, WP/CP 321H, WP/CP 347, WP/CP 347H, WP/CP 348, WP/CP 348H OK 61.81/61.85 Autrod/Tigrod 347/347Si","verified_fields":["astm_spec","fcaw_gas_shielded_filler","gmaw_gtaw_filler","grade_class","saw_filler","smaw_filler"],"located_fields":["fcaw_gas_shielded_filler","saw_filler"]},{"astm_spec":"A403","grade_class":"WP/CP S31254","preheat_group":"250 max","smaw_filler":"OK NiCrMo-3","gmaw_gtaw_filler":"Autrod/Tigrod NiCrMo-3","saw_filler":"10.90/Autrod NiCrMo-3","id":"wp-cp-s31254-a403","url":"https://referencesource.org/esab-filler-metal-recommendations-by-astm-steel-grade/wp-cp-s31254-a403/","source":"https://assets.esab.com/assetbank-esab/assetfile/22174.pdf","source_quote":"A403 WP/CP 304 AR 308/308H/308L, OK 61.25 Autrod/Tigrod 308H/308L/308LSi WP/CP 304H, WP/CP 304N AR 308/308H, OK 61.25 Autrod/Tigrod 308H WP/CP 304L, WP/CP 304LN AR 308L Autrod/Tigrod 308L/308LSi WP/CP 309 AR 309/309H WP/CP 310 OK 67.13 Autrod/Tigrod 310 WP/CP 316 AR 316/316H/316L Autrod/Tigrod 316L/316LSi WP/CP 316H AR 316/316H Autrod/Tigrod 316L/316LSi WP/CP 316L AR 316L Autrod/Tigrod 316L/316LSi WP/CP 317 Autrod/Tigrod 317L WP/CP 317L Autrod/Tigrod 317L WP/CP 321, WP/CP 321H, WP/CP 347, WP/CP 347H, WP/CP 348, WP/CP 348H OK 61.81/61.85 Autrod/Tigrod 347/347Si WP/CP S31254 250 max OK NiCrMo-3 Autrod/Tigrod NiCrMo-3","verified_fields":["astm_spec","gmaw_gtaw_filler","grade_class","preheat_group","saw_filler","smaw_filler"],"located_fields":["saw_filler"]},{"astm_spec":"A409","grade_class":"N08367","smaw_filler":"OK NiCrMo-3","gmaw_gtaw_filler":"Autrod/Tigrod NiCrMo-3","saw_filler":"10.90/Autrod NiCrMo-3","id":"n08367-a409","url":"https://referencesource.org/esab-filler-metal-recommendations-by-astm-steel-grade/n08367-a409/","source":"https://assets.esab.com/assetbank-esab/assetfile/22174.pdf","source_quote":"A409 TP304 AR 308/308H/308L, OK 61.25 Autrod/Tigrod 308H/308L/308LSi TP304L AR 308L Autrod/Tigrod 308L/308LSi TP309S AR 309L Autrod/Tigrod 309L/309Si TP310S OK 67.13 Autrod/Tigrod 310 TP316 AR 316/316H TP316L AR 316L Autrod/Tigrod 316L/316LSi TP317 Autrod/Tigrod 317L TP321, TP347, TP348 OK 61.81/61.85 Autrod/Tigrod 347/347Si S31254 250 max OK NiCrMo-3 Autrod/Tigrod NiCrMo-3 S31725, S31726 OK NiCrMo-3 Autrod/Tigrod NiCrMo-3 N08367 OK NiCrMo-3 Autrod/Tigrod NiCrMo-3","verified_fields":["astm_spec","gmaw_gtaw_filler","grade_class","saw_filler","smaw_filler"],"located_fields":["saw_filler"]},{"astm_spec":"A409","grade_class":"S31254","preheat_group":"250 max","smaw_filler":"OK NiCrMo-3","gmaw_gtaw_filler":"Autrod/Tigrod NiCrMo-3","saw_filler":"10.90/Autrod NiCrMo-3","id":"s31254-a409","url":"https://referencesource.org/esab-filler-metal-recommendations-by-astm-steel-grade/s31254-a409/","source":"https://assets.esab.com/assetbank-esab/assetfile/22174.pdf","source_quote":"A409 TP304 AR 308/308H/308L, OK 61.25 Autrod/Tigrod 308H/308L/308LSi TP304L AR 308L Autrod/Tigrod 308L/308LSi TP309S AR 309L Autrod/Tigrod 309L/309Si TP310S OK 67.13 Autrod/Tigrod 310 TP316 AR 316/316H TP316L AR 316L Autrod/Tigrod 316L/316LSi TP317 Autrod/Tigrod 317L TP321, TP347, TP348 OK 61.81/61.85 Autrod/Tigrod 347/347Si S31254 250 max OK NiCrMo-3 Autrod/Tigrod NiCrMo-3","verified_fields":["astm_spec","gmaw_gtaw_filler","grade_class","preheat_group","saw_filler","smaw_filler"],"located_fields":["saw_filler"]},{"astm_spec":"A409","grade_class":"S31725, S31726","smaw_filler":"OK NiCrMo-3","gmaw_gtaw_filler":"Autrod/Tigrod NiCrMo-3","saw_filler":"10.90/Autrod NiCrMo-3","id":"s31725-s31726-a409","url":"https://referencesource.org/esab-filler-metal-recommendations-by-astm-steel-grade/s31725-s31726-a409/","source":"https://assets.esab.com/assetbank-esab/assetfile/22174.pdf","source_quote":"A409 TP304 AR 308/308H/308L, OK 61.25 Autrod/Tigrod 308H/308L/308LSi TP304L AR 308L Autrod/Tigrod 308L/308LSi TP309S AR 309L Autrod/Tigrod 309L/309Si TP310S OK 67.13 Autrod/Tigrod 310 TP316 AR 316/316H TP316L AR 316L Autrod/Tigrod 316L/316LSi TP317 Autrod/Tigrod 317L TP321, TP347, TP348 OK 61.81/61.85 Autrod/Tigrod 347/347Si S31254 250 max OK NiCrMo-3 Autrod/Tigrod NiCrMo-3 S31725, S31726 OK NiCrMo-3 Autrod/Tigrod NiCrMo-3","verified_fields":["astm_spec","gmaw_gtaw_filler","grade_class","saw_filler","smaw_filler"],"located_fields":["saw_filler"]},{"astm_spec":"A409","grade_class":"TP304","smaw_filler":"AR 308/308H/308L, OK 61.25","gmaw_gtaw_filler":"Autrod/Tigrod 308H/308L/308LSi","fcaw_gas_shielded_filler":"SB 308H/308L","fcaw_self_shielded_filler":"CB 308L","mcaw_filler":"AR MC308L","id":"tp304-a409","url":"https://referencesource.org/esab-filler-metal-recommendations-by-astm-steel-grade/tp304-a409/","source":"https://assets.esab.com/assetbank-esab/assetfile/22174.pdf","source_quote":"A409 TP304 AR 308/308H/308L, OK 61.25 Autrod/Tigrod 308H/308L/308LSi","verified_fields":["astm_spec","fcaw_gas_shielded_filler","fcaw_self_shielded_filler","gmaw_gtaw_filler","grade_class","mcaw_filler","smaw_filler"],"located_fields":["fcaw_gas_shielded_filler","fcaw_self_shielded_filler","mcaw_filler"]},{"astm_spec":"A409","grade_class":"TP304L","smaw_filler":"AR 308L","gmaw_gtaw_filler":"Autrod/Tigrod 308L/308LSi","fcaw_gas_shielded_filler":"SB 308L","fcaw_self_shielded_filler":"CB 308L","mcaw_filler":"AR MC308L","id":"tp304l-a409","url":"https://referencesource.org/esab-filler-metal-recommendations-by-astm-steel-grade/tp304l-a409/","source":"https://assets.esab.com/assetbank-esab/assetfile/22174.pdf","source_quote":"A409 TP304 AR 308/308H/308L, OK 61.25 Autrod/Tigrod 308H/308L/308LSi TP304L AR 308L Autrod/Tigrod 308L/308LSi","verified_fields":["astm_spec","fcaw_gas_shielded_filler","fcaw_self_shielded_filler","gmaw_gtaw_filler","grade_class","mcaw_filler","smaw_filler"],"located_fields":["fcaw_gas_shielded_filler","fcaw_self_shielded_filler","mcaw_filler"]},{"astm_spec":"A409","grade_class":"TP309S","smaw_filler":"AR 309L","gmaw_gtaw_filler":"Autrod/Tigrod 309L/309Si","saw_filler":"10.93/Autrod 309L","fcaw_gas_shielded_filler":"SB 309L","fcaw_self_shielded_filler":"CB 309L","mcaw_filler":"AR MC309L","id":"tp309s-a409","url":"https://referencesource.org/esab-filler-metal-recommendations-by-astm-steel-grade/tp309s-a409/","source":"https://assets.esab.com/assetbank-esab/assetfile/22174.pdf","source_quote":"A409 TP304 AR 308/308H/308L, OK 61.25 Autrod/Tigrod 308H/308L/308LSi TP304L AR 308L Autrod/Tigrod 308L/308LSi TP309S AR 309L Autrod/Tigrod 309L/309Si","verified_fields":["astm_spec","fcaw_gas_shielded_filler","fcaw_self_shielded_filler","gmaw_gtaw_filler","grade_class","mcaw_filler","saw_filler","smaw_filler"],"located_fields":["fcaw_gas_shielded_filler","fcaw_self_shielded_filler","mcaw_filler","saw_filler"]},{"astm_spec":"A409","grade_class":"TP310S","smaw_filler":"OK 67.13","gmaw_gtaw_filler":"Autrod/Tigrod 310","saw_filler":"10.93/Autrod 310","id":"tp310s-a409","url":"https://referencesource.org/esab-filler-metal-recommendations-by-astm-steel-grade/tp310s-a409/","source":"https://assets.esab.com/assetbank-esab/assetfile/22174.pdf","source_quote":"A409 TP304 AR 308/308H/308L, OK 61.25 Autrod/Tigrod 308H/308L/308LSi TP304L AR 308L Autrod/Tigrod 308L/308LSi TP309S AR 309L Autrod/Tigrod 309L/309Si TP310S OK 67.13 Autrod/Tigrod 310","verified_fields":["astm_spec","gmaw_gtaw_filler","grade_class","saw_filler","smaw_filler"],"located_fields":["saw_filler"]},{"astm_spec":"A409","grade_class":"TP316","smaw_filler":"AR 316/316H","fcaw_gas_shielded_filler":"SB 316H","id":"tp316-a409","url":"https://referencesource.org/esab-filler-metal-recommendations-by-astm-steel-grade/tp316-a409/","source":"https://assets.esab.com/assetbank-esab/assetfile/22174.pdf","source_quote":"A409 TP304 AR 308/308H/308L, OK 61.25 Autrod/Tigrod 308H/308L/308LSi TP304L AR 308L Autrod/Tigrod 308L/308LSi TP309S AR 309L Autrod/Tigrod 309L/309Si TP310S OK 67.13 Autrod/Tigrod 310 TP316 AR 316/316H","verified_fields":["astm_spec","fcaw_gas_shielded_filler","grade_class","smaw_filler"],"located_fields":["fcaw_gas_shielded_filler"]},{"astm_spec":"A409","grade_class":"TP316L","smaw_filler":"AR 316L","gmaw_gtaw_filler":"Autrod/Tigrod 316L/316LSi","fcaw_gas_shielded_filler":"SB 316L","fcaw_self_shielded_filler":"CB 316L","mcaw_filler":"AR MC316L","id":"tp316l-a409","url":"https://referencesource.org/esab-filler-metal-recommendations-by-astm-steel-grade/tp316l-a409/","source":"https://assets.esab.com/assetbank-esab/assetfile/22174.pdf","source_quote":"A409 TP304 AR 308/308H/308L, OK 61.25 Autrod/Tigrod 308H/308L/308LSi TP304L AR 308L Autrod/Tigrod 308L/308LSi TP309S AR 309L Autrod/Tigrod 309L/309Si TP310S OK 67.13 Autrod/Tigrod 310 TP316 AR 316/316H TP316L AR 316L Autrod/Tigrod 316L/316LSi","verified_fields":["astm_spec","fcaw_gas_shielded_filler","fcaw_self_shielded_filler","gmaw_gtaw_filler","grade_class","mcaw_filler","smaw_filler"],"located_fields":["fcaw_gas_shielded_filler","fcaw_self_shielded_filler","mcaw_filler"]},{"astm_spec":"A409","grade_class":"TP317","gmaw_gtaw_filler":"Autrod/Tigrod 317L","saw_filler":"10.93/Autrod 317L","fcaw_gas_shielded_filler":"SB 317L","id":"tp317-a409","url":"https://referencesource.org/esab-filler-metal-recommendations-by-astm-steel-grade/tp317-a409/","source":"https://assets.esab.com/assetbank-esab/assetfile/22174.pdf","source_quote":"A409 TP304 AR 308/308H/308L, OK 61.25 Autrod/Tigrod 308H/308L/308LSi TP304L AR 308L Autrod/Tigrod 308L/308LSi TP309S AR 309L Autrod/Tigrod 309L/309Si TP310S OK 67.13 Autrod/Tigrod 310 TP316 AR 316/316H TP316L AR 316L Autrod/Tigrod 316L/316LSi TP317 Autrod/Tigrod 317L","verified_fields":["astm_spec","fcaw_gas_shielded_filler","gmaw_gtaw_filler","grade_class","saw_filler"],"located_fields":["fcaw_gas_shielded_filler","saw_filler"]},{"astm_spec":"A409","grade_class":"TP321, TP347, TP348","smaw_filler":"OK 61.81/61.85","gmaw_gtaw_filler":"Autrod/Tigrod 347/347Si","saw_filler":"10.93/Autrod 347","fcaw_gas_shielded_filler":"SB 347","id":"tp321-tp347-tp348-a409","url":"https://referencesource.org/esab-filler-metal-recommendations-by-astm-steel-grade/tp321-tp347-tp348-a409/","source":"https://assets.esab.com/assetbank-esab/assetfile/22174.pdf","source_quote":"A409 TP304 AR 308/308H/308L, OK 61.25 Autrod/Tigrod 308H/308L/308LSi TP304L AR 308L Autrod/Tigrod 308L/308LSi TP309S AR 309L Autrod/Tigrod 309L/309Si TP310S OK 67.13 Autrod/Tigrod 310 TP316 AR 316/316H TP316L AR 316L Autrod/Tigrod 316L/316LSi TP317 Autrod/Tigrod 317L TP321, TP347, TP348 OK 61.81/61.85 Autrod/Tigrod 347/347Si","verified_fields":["astm_spec","fcaw_gas_shielded_filler","gmaw_gtaw_filler","grade_class","saw_filler","smaw_filler"],"located_fields":["fcaw_gas_shielded_filler","saw_filler"]},{"astm_spec":"A414","grade_class":"Grade A, B, C, D","smaw_filler":"Group 1, AA 7018/7018 Acclaim","gmaw_gtaw_filler":"Group 1","saw_filler":"281/SA 29S, 231/SA 81","fcaw_gas_shielded_filler":"Group 1","fcaw_self_shielded_filler":"CS 11/15","mcaw_filler":"Group 1","smaw_group_products":"SW 6010, , SW 10P, SW10P+, SW 6011, SW 6013, SW 7014","gmaw_group_products":"Spoolarc 29S, Spoolarc 82, Spoolarc 86, Spoolarc 87HP, Aristorod 12.50","fcaw_gas_shielded_group_1_products":"Dual Shield R-70 Ultra, Dual Shield 710X, Dual Shield 710 XM, Dual Shield 7100LC, Dual Shield 7100 Ultra, Dual Shield 70 Ultra Plus","mcaw_group_products":"Coreweld 70, Coreweld C-6, Coreweld C-6LF, Coreweld 77HS","id":"grade-a-b-c-d-a414","url":"https://referencesource.org/esab-filler-metal-recommendations-by-astm-steel-grade/grade-a-b-c-d-a414/","source":"https://assets.esab.com/assetbank-esab/assetfile/22174.pdf","source_quote":"A414 Grade A, B, C, D Group 1, AA 7018/7018 Acclaim Group 1","verified_fields":["astm_spec","fcaw_gas_shielded_filler","fcaw_gas_shielded_group_1_products","fcaw_self_shielded_filler","gmaw_group_products","gmaw_gtaw_filler","grade_class","mcaw_filler","mcaw_group_products","saw_filler","smaw_filler","smaw_group_products"],"located_fields":["fcaw_gas_shielded_filler","fcaw_self_shielded_filler","mcaw_filler","saw_filler"]},{"astm_spec":"A414","grade_class":"Grade E, F, G","smaw_filler":"AA 7018/7018 Acclaim, SW 7014","gmaw_gtaw_filler":"Group 1","saw_filler":"281/SA 29S, 231/SA 81","fcaw_gas_shielded_filler":"Group 1","fcaw_self_shielded_filler":"CS 11/15","mcaw_filler":"Group 1","gmaw_group_products":"Spoolarc 29S, Spoolarc 82, Spoolarc 86, Spoolarc 87HP, Aristorod 12.50","fcaw_gas_shielded_group_1_products":"Dual Shield R-70 Ultra, Dual Shield 710X, Dual Shield 710 XM, Dual Shield 7100LC, Dual Shield 7100 Ultra, Dual Shield 70 Ultra Plus","mcaw_group_products":"Coreweld 70, Coreweld C-6, Coreweld C-6LF, Coreweld 77HS","id":"grade-e-f-g-a414","url":"https://referencesource.org/esab-filler-metal-recommendations-by-astm-steel-grade/grade-e-f-g-a414/","source":"https://assets.esab.com/assetbank-esab/assetfile/22174.pdf","source_quote":"A414 Grade A, B, C, D Group 1, AA 7018/7018 Acclaim Group 1 Grade E, F, G AA 7018/7018 Acclaim, SW 7014 Group 1","verified_fields":["astm_spec","fcaw_gas_shielded_filler","fcaw_gas_shielded_group_1_products","fcaw_self_shielded_filler","gmaw_group_products","gmaw_gtaw_filler","grade_class","mcaw_filler","mcaw_group_products","saw_filler","smaw_filler"],"located_fields":["fcaw_gas_shielded_filler","fcaw_self_shielded_filler","mcaw_filler","saw_filler"]},{"astm_spec":"A420","grade_class":"WPL3","smaw_filler":"AA 8018-N","id":"wpl3-a420","url":"https://referencesource.org/esab-filler-metal-recommendations-by-astm-steel-grade/wpl3-a420/","source":"https://assets.esab.com/assetbank-esab/assetfile/22174.pdf","source_quote":"A420 WPL6 AA 7018/7018 Acclaim SA 87HP WPL3 AA 8018-N","verified_fields":["astm_spec","grade_class","smaw_filler"]},{"astm_spec":"A420","grade_class":"WPL6","smaw_filler":"AA 7018/7018 Acclaim","gmaw_gtaw_filler":"SA 87HP","id":"wpl6-a420","url":"https://referencesource.org/esab-filler-metal-recommendations-by-astm-steel-grade/wpl6-a420/","source":"https://assets.esab.com/assetbank-esab/assetfile/22174.pdf","source_quote":"A420 WPL6 AA 7018/7018 Acclaim SA 87HP","verified_fields":["astm_spec","gmaw_gtaw_filler","grade_class","smaw_filler"]},{"astm_spec":"A420","grade_class":"WPL8","smaw_filler":"OK 92.55","id":"wpl8-a420","url":"https://referencesource.org/esab-filler-metal-recommendations-by-astm-steel-grade/wpl8-a420/","source":"https://assets.esab.com/assetbank-esab/assetfile/22174.pdf","source_quote":"A420 WPL6 AA 7018/7018 Acclaim SA 87HP WPL3 AA 8018-N WPL8 OK 92.55","verified_fields":["astm_spec","grade_class","smaw_filler"]},{"astm_spec":"A426","grade_class":"CP1, CP15","preheat_group":"B","smaw_filler":"AA 7018-Mo","gmaw_gtaw_filler":"SA 83","saw_filler":"10.62/Autrod 12.24","fcaw_gas_shielded_filler":"DS 7000-A1","mcaw_filler":"CW 80D2","preheat_low_hydrogen":"T < .75: 70, .75 < T < 1.5: 125, 1.5 < T < 2.5: 200, T > 2.5: 300","preheat_high_hydrogen":"T < .75: 175, .75 < T < 1.5: 225, 1.5 < T < 2.5: 275, T > 2.5: 300","id":"cp1-cp15-a426","url":"https://referencesource.org/esab-filler-metal-recommendations-by-astm-steel-grade/cp1-cp15-a426/","source":"https://assets.esab.com/assetbank-esab/assetfile/22174.pdf","source_quote":"A426 CP1, CP15 B AA 7018-Mo SA 83","verified_fields":["astm_spec","fcaw_gas_shielded_filler","gmaw_gtaw_filler","grade_class","mcaw_filler","preheat_group","saw_filler","smaw_filler"],"derived_fields":["preheat_high_hydrogen","preheat_low_hydrogen"],"located_fields":["fcaw_gas_shielded_filler","mcaw_filler","saw_filler"]},{"astm_spec":"A426","grade_class":"CP2, CP11, CP12","preheat_group":"C","smaw_filler":"AA 8018-CM/7018-B2L","gmaw_gtaw_filler":"ER80S-B2","saw_filler":"10.62/SA U515","fcaw_gas_shielded_filler":"DS 8000-B2/8000-B2L","preheat_low_hydrogen":"T < .75: 200, .75 < T < 1.5: 300, 1.5 < T < 2.5: 300, T > 2.5: 350","preheat_high_hydrogen":"T < .75: NR, .75 < T < 1.5: NR, 1.5 < T < 2.5: NR, T > 2.5: NR","id":"cp2-cp11-cp12-a426","url":"https://referencesource.org/esab-filler-metal-recommendations-by-astm-steel-grade/cp2-cp11-cp12-a426/","source":"https://assets.esab.com/assetbank-esab/assetfile/22174.pdf","source_quote":"A426 CP1, CP15 B AA 7018-Mo SA 83 CP2, CP11, CP12 C AA 8018-CM/7018-B2L ER80S-B2","verified_fields":["astm_spec","fcaw_gas_shielded_filler","gmaw_gtaw_filler","grade_class","preheat_group","saw_filler","smaw_filler"],"derived_fields":["preheat_high_hydrogen","preheat_low_hydrogen"],"located_fields":["fcaw_gas_shielded_filler","saw_filler"]},{"astm_spec":"A426","grade_class":"CP5, CP5b, CP21","preheat_group":"C","smaw_filler":"AA 8018-B6/8018-B6L","gmaw_gtaw_filler":"ER80S-B6","fcaw_gas_shielded_filler":"DS B6","preheat_low_hydrogen":"T < .75: 200, .75 < T < 1.5: 300, 1.5 < T < 2.5: 300, T > 2.5: 350","preheat_high_hydrogen":"T < .75: NR, .75 < T < 1.5: NR, 1.5 < T < 2.5: NR, T > 2.5: NR","id":"cp5-cp5b-cp21-a426","url":"https://referencesource.org/esab-filler-metal-recommendations-by-astm-steel-grade/cp5-cp5b-cp21-a426/","source":"https://assets.esab.com/assetbank-esab/assetfile/22174.pdf","source_quote":"A426 CP1, CP15 B AA 7018-Mo SA 83 CP2, CP11, CP12 C AA 8018-CM/7018-B2L ER80S-B2 CP5, CP5b, CP21 C AA 8018-B6/8018-B6L ER80S-B6","verified_fields":["astm_spec","fcaw_gas_shielded_filler","gmaw_gtaw_filler","grade_class","preheat_group","smaw_filler"],"derived_fields":["preheat_high_hydrogen","preheat_low_hydrogen"],"located_fields":["fcaw_gas_shielded_filler"]},{"astm_spec":"A426","grade_class":"CP9","preheat_group":"D","smaw_filler":"AA 8018-B8","preheat_low_hydrogen":"T < .75: 300, .75 < T < 1.5: 400, 1.5 < T < 2.5: 400, T > 2.5: 500","preheat_high_hydrogen":"T < .75: NR, .75 < T < 1.5: NR, 1.5 < T < 2.5: NR, T > 2.5: NR","id":"cp9-a426","url":"https://referencesource.org/esab-filler-metal-recommendations-by-astm-steel-grade/cp9-a426/","source":"https://assets.esab.com/assetbank-esab/assetfile/22174.pdf","source_quote":"A426 CP1, CP15 B AA 7018-Mo SA 83 CP2, CP11, CP12 C AA 8018-CM/7018-B2L ER80S-B2 CP5, CP5b, CP21 C AA 8018-B6/8018-B6L ER80S-B6 CP22 C AA 9018-CM/8018-B3L ER90S-B3 CP9 D AA 8018-B8","verified_fields":["astm_spec","grade_class","preheat_group","smaw_filler"],"derived_fields":["preheat_high_hydrogen","preheat_low_hydrogen"]},{"astm_spec":"A426","grade_class":"CP22","preheat_group":"C","smaw_filler":"AA 9018-CM/8018-B3L","gmaw_gtaw_filler":"ER90S-B3","saw_filler":"10.62/Autrod 13.20SC","fcaw_gas_shielded_filler":"DS 9000-B3/9000-B2L","mcaw_filler":"CW 90B3","preheat_low_hydrogen":"T < .75: 200, .75 < T < 1.5: 300, 1.5 < T < 2.5: 300, T > 2.5: 350","preheat_high_hydrogen":"T < .75: NR, .75 < T < 1.5: NR, 1.5 < T < 2.5: NR, T > 2.5: NR","id":"cp22-a426","url":"https://referencesource.org/esab-filler-metal-recommendations-by-astm-steel-grade/cp22-a426/","source":"https://assets.esab.com/assetbank-esab/assetfile/22174.pdf","source_quote":"A426 CP1, CP15 B AA 7018-Mo SA 83 CP2, CP11, CP12 C AA 8018-CM/7018-B2L ER80S-B2 CP5, CP5b, CP21 C AA 8018-B6/8018-B6L ER80S-B6 CP22 C AA 9018-CM/8018-B3L ER90S-B3","verified_fields":["astm_spec","fcaw_gas_shielded_filler","gmaw_gtaw_filler","grade_class","mcaw_filler","preheat_group","saw_filler","smaw_filler"],"derived_fields":["preheat_high_hydrogen","preheat_low_hydrogen"],"located_fields":["fcaw_gas_shielded_filler","mcaw_filler","saw_filler"]},{"astm_spec":"A426","grade_class":"CPCA15","preheat_group":"D","smaw_filler":"AR 308L/309L","gmaw_gtaw_filler":"Autrod/Tigrod 308L/308LSi/309L/309Si","fcaw_gas_shielded_filler":"SB 308L/309L","mcaw_filler":"AR MC410/MC308L","preheat_low_hydrogen":"T < .75: 300, .75 < T < 1.5: 400, 1.5 < T < 2.5: 400, T > 2.5: 500","preheat_high_hydrogen":"T < .75: NR, .75 < T < 1.5: NR, 1.5 < T < 2.5: NR, T > 2.5: NR","id":"cpca15-a426","url":"https://referencesource.org/esab-filler-metal-recommendations-by-astm-steel-grade/cpca15-a426/","source":"https://assets.esab.com/assetbank-esab/assetfile/22174.pdf","source_quote":"A426 CP1, CP15 B AA 7018-Mo SA 83 CP2, CP11, CP12 C AA 8018-CM/7018-B2L ER80S-B2 CP5, CP5b, CP21 C AA 8018-B6/8018-B6L ER80S-B6 CP22 C AA 9018-CM/8018-B3L ER90S-B3 CP9 D AA 8018-B8 CPCA15 D AR 308L/309L Autrod/Tigrod 308L/308LSi/309L/309Si","verified_fields":["astm_spec","fcaw_gas_shielded_filler","gmaw_gtaw_filler","grade_class","mcaw_filler","preheat_group","smaw_filler"],"derived_fields":["preheat_high_hydrogen","preheat_low_hydrogen"],"located_fields":["fcaw_gas_shielded_filler","mcaw_filler"]},{"astm_spec":"A436","grade_class":"All","preheat_group":"D","smaw_filler":"OK NiFeCI-A/Ni-CI","fcaw_gas_shielded_filler":"NC 55","preheat_low_hydrogen":"T < .75: 300, .75 < T < 1.5: 400, 1.5 < T < 2.5: 400, T > 2.5: 500","preheat_high_hydrogen":"T < .75: NR, .75 < T < 1.5: NR, 1.5 < T < 2.5: NR, T > 2.5: NR","id":"all-a436","url":"https://referencesource.org/esab-filler-metal-recommendations-by-astm-steel-grade/all-a436/","source":"https://assets.esab.com/assetbank-esab/assetfile/22174.pdf","source_quote":"A436 All D OK NiFeCI-A/Ni-CI","verified_fields":["astm_spec","fcaw_gas_shielded_filler","grade_class","preheat_group","smaw_filler"],"derived_fields":["preheat_high_hydrogen","preheat_low_hydrogen"],"located_fields":["fcaw_gas_shielded_filler"]},{"astm_spec":"A439","grade_class":"All","preheat_group":"D","smaw_filler":"OK NiFeCI-A/Ni-CI","fcaw_gas_shielded_filler":"NC 55","preheat_low_hydrogen":"T < .75: 300, .75 < T < 1.5: 400, 1.5 < T < 2.5: 400, T > 2.5: 500","preheat_high_hydrogen":"T < .75: NR, .75 < T < 1.5: NR, 1.5 < T < 2.5: NR, T > 2.5: NR","id":"all-a439","url":"https://referencesource.org/esab-filler-metal-recommendations-by-astm-steel-grade/all-a439/","source":"https://assets.esab.com/assetbank-esab/assetfile/22174.pdf","source_quote":"A439 All D OK NiFeCI-A/Ni-CI","verified_fields":["astm_spec","fcaw_gas_shielded_filler","grade_class","preheat_group","smaw_filler"],"derived_fields":["preheat_high_hydrogen","preheat_low_hydrogen"],"located_fields":["fcaw_gas_shielded_filler"]},{"astm_spec":"A451","grade_class":"CF-3, CF-3A","smaw_filler":"AR 308L","gmaw_gtaw_filler":"Autrod/Tigrod 308L/308LSi","saw_filler":"10.93/Autrod 308L","fcaw_gas_shielded_filler":"SB 308L","fcaw_self_shielded_filler":"CB 308L","mcaw_filler":"AR MC308L","id":"cf-3-cf-3a-a451","url":"https://referencesource.org/esab-filler-metal-recommendations-by-astm-steel-grade/cf-3-cf-3a-a451/","source":"https://assets.esab.com/assetbank-esab/assetfile/22174.pdf","source_quote":"A451 CF-3, CF-3A AR 308L Autrod/Tigrod 308L/308LSi","verified_fields":["astm_spec","fcaw_gas_shielded_filler","fcaw_self_shielded_filler","gmaw_gtaw_filler","grade_class","mcaw_filler","saw_filler","smaw_filler"],"located_fields":["fcaw_gas_shielded_filler","fcaw_self_shielded_filler","mcaw_filler","saw_filler"]},{"astm_spec":"A451","grade_class":"CF-3M","smaw_filler":"AR 316L","gmaw_gtaw_filler":"Autrod/Tigrod 316L/316LSi","fcaw_gas_shielded_filler":"SB 316L","fcaw_self_shielded_filler":"CB 316L","mcaw_filler":"AR MC316L","id":"cf-3m-a451","url":"https://referencesource.org/esab-filler-metal-recommendations-by-astm-steel-grade/cf-3m-a451/","source":"https://assets.esab.com/assetbank-esab/assetfile/22174.pdf","source_quote":"A451 CF-3, CF-3A AR 308L Autrod/Tigrod 308L/308LSi CF-8, CF-8A AR 308/308H/308L, OK 61.25 Autrod/Tigrod 308H/308L/308LSi CF-3M AR 316L Autrod/Tigrod 316L/316LSi","verified_fields":["astm_spec","fcaw_gas_shielded_filler","fcaw_self_shielded_filler","gmaw_gtaw_filler","grade_class","mcaw_filler","smaw_filler"],"located_fields":["fcaw_gas_shielded_filler","fcaw_self_shielded_filler","mcaw_filler"]},{"astm_spec":"A451","grade_class":"CF-8C","smaw_filler":"OK 61.81/61.85","gmaw_gtaw_filler":"Autrod/Tigrod 347/347Si","saw_filler":"10.93/Autrod 347","fcaw_gas_shielded_filler":"SB 347","id":"cf-8c-a451","url":"https://referencesource.org/esab-filler-metal-recommendations-by-astm-steel-grade/cf-8c-a451/","source":"https://assets.esab.com/assetbank-esab/assetfile/22174.pdf","source_quote":"A451 CF-3, CF-3A AR 308L Autrod/Tigrod 308L/308LSi CF-8, CF-8A AR 308/308H/308L, OK 61.25 Autrod/Tigrod 308H/308L/308LSi CF-3M AR 316L Autrod/Tigrod 316L/316LSi CF-8M AR 316/316H CF-8C OK 61.81/61.85 Autrod/Tigrod 347/347Si","verified_fields":["astm_spec","fcaw_gas_shielded_filler","gmaw_gtaw_filler","grade_class","saw_filler","smaw_filler"],"located_fields":["fcaw_gas_shielded_filler","saw_filler"]},{"astm_spec":"A451","grade_class":"CF-8, CF-8A","smaw_filler":"AR 308/308H/308L, OK 61.25","gmaw_gtaw_filler":"Autrod/Tigrod 308H/308L/308LSi","saw_filler":"10.93/Autrod 308L","fcaw_gas_shielded_filler":"SB 308H/308L","fcaw_self_shielded_filler":"CB 308L","mcaw_filler":"AR MC308L","id":"cf-8-cf-8a-a451","url":"https://referencesource.org/esab-filler-metal-recommendations-by-astm-steel-grade/cf-8-cf-8a-a451/","source":"https://assets.esab.com/assetbank-esab/assetfile/22174.pdf","source_quote":"A451 CF-3, CF-3A AR 308L Autrod/Tigrod 308L/308LSi CF-8, CF-8A AR 308/308H/308L, OK 61.25 Autrod/Tigrod 308H/308L/308LSi","verified_fields":["astm_spec","fcaw_gas_shielded_filler","fcaw_self_shielded_filler","gmaw_gtaw_filler","grade_class","mcaw_filler","saw_filler","smaw_filler"],"located_fields":["fcaw_gas_shielded_filler","fcaw_self_shielded_filler","mcaw_filler","saw_filler"]},{"astm_spec":"A451","grade_class":"CF-8M","smaw_filler":"AR 316/316H","fcaw_gas_shielded_filler":"SB 316H","id":"cf-8m-a451","url":"https://referencesource.org/esab-filler-metal-recommendations-by-astm-steel-grade/cf-8m-a451/","source":"https://assets.esab.com/assetbank-esab/assetfile/22174.pdf","source_quote":"A451 CF-3, CF-3A AR 308L Autrod/Tigrod 308L/308LSi CF-8, CF-8A AR 308/308H/308L, OK 61.25 Autrod/Tigrod 308H/308L/308LSi CF-3M AR 316L Autrod/Tigrod 316L/316LSi CF-8M AR 316/316H","verified_fields":["astm_spec","fcaw_gas_shielded_filler","grade_class","smaw_filler"],"located_fields":["fcaw_gas_shielded_filler"]},{"astm_spec":"A451","grade_class":"CF-10","smaw_filler":"AR 308/308H, OK 61.25","gmaw_gtaw_filler":"Autrod/Tigrod 308H","fcaw_gas_shielded_filler":"SB 308H","id":"cf-10-a451","url":"https://referencesource.org/esab-filler-metal-recommendations-by-astm-steel-grade/cf-10-a451/","source":"https://assets.esab.com/assetbank-esab/assetfile/22174.pdf","source_quote":"A451 CF-3, CF-3A AR 308L Autrod/Tigrod 308L/308LSi CF-8, CF-8A AR 308/308H/308L, OK 61.25 Autrod/Tigrod 308H/308L/308LSi CF-3M AR 316L Autrod/Tigrod 316L/316LSi CF-8M AR 316/316H CF-8C OK 61.81/61.85 Autrod/Tigrod 347/347Si CF-10 AR 308/308H, OK 61.25 Autrod/Tigrod 308H","verified_fields":["astm_spec","fcaw_gas_shielded_filler","gmaw_gtaw_filler","grade_class","smaw_filler"],"located_fields":["fcaw_gas_shielded_filler"]},{"astm_spec":"A451","grade_class":"CH-8, CH10","smaw_filler":"AR 309L","gmaw_gtaw_filler":"Autrod/Tigrod 309L/309Si","saw_filler":"10.93/Autrod 309L","fcaw_gas_shielded_filler":"SB 309L","fcaw_self_shielded_filler":"CB 309L","mcaw_filler":"AR MC309L","id":"ch-8-ch10-a451","url":"https://referencesource.org/esab-filler-metal-recommendations-by-astm-steel-grade/ch-8-ch10-a451/","source":"https://assets.esab.com/assetbank-esab/assetfile/22174.pdf","source_quote":"A451 CF-3, CF-3A AR 308L Autrod/Tigrod 308L/308LSi CF-8, CF-8A AR 308/308H/308L, OK 61.25 Autrod/Tigrod 308H/308L/308LSi CF-3M AR 316L Autrod/Tigrod 316L/316LSi CF-8M AR 316/316H CF-8C OK 61.81/61.85 Autrod/Tigrod 347/347Si CF-10 AR 308/308H, OK 61.25 Autrod/Tigrod 308H CH-8,
