Repository: joelp22-maker/referencesource-data

# ESAB recommended filler metals and suggested preheat group, by ASTM steel grade

Which filler metals ESAB recommends for welding a given ASTM steel grade, and which of its four preheat groups (A-D) that grade falls in. Answers 'what ESAB rod do I use to weld ASTM A106 Grade C pipe'. WHICH WELDING PROCESSES THESE PAGES COVER: all six that the source covers, as of 2026-09-16. ESAB's table runs across FACING pages. The left page carries the preheat group, stick (SMAW) and gas-shielded wire/rod (GMAW/GTAW); the right page recommends fillers for the same grade rows under submerged arc (SAW), gas-shielded flux-cored (FCAW), self-shielded flux-cored (FCAW) and metal-cored (MCAW).

File: esab-filler-metal-recommendations-by-astm-steel-grade/data.json (part 11 of 21)
309S AR 309L Autrod/Tigrod 309L/309Si 310S, 310H OK 67.13 Autrod/Tigrod 310 316 AR 316/316H/316L Autrod/Tigrod 316L/316LSi 316H AR 316/316H Autrod/Tigrod 316L/316LSi 316L, 444 AR 316L Autrod/Tigrod 316L/316LSi 317 Autrod/Tigrod 317L 321, 321H, 347, 347H, 348, 348H OK 61.81/61.85 Autrod/Tigrod 347/347Si 405 C OK 68.17 Autrod/Tigrod 410NiMo 430 Autrod/Tigrod 430Ti/430LNb 439 N08367 OK NiCrMo-3 Autrod/Tigrod NiCrMo-3 S31254 250 max OK NiCrMo-3 Autrod/Tigrod NiCrMo-3","verified_fields":["astm_spec","gmaw_gtaw_filler","grade_class","preheat_group","saw_filler","smaw_filler"],"located_fields":["saw_filler"]},{"astm_spec":"A479","grade_class":"S31803, S32205, S32550, S32750, S32760, S32950","smaw_filler":"OK 67.55/67.53","gmaw_gtaw_filler":"Autrod/Tigrod 2209","saw_filler":"10.93/Autrod 2209","fcaw_gas_shielded_filler":"SB 2209","id":"s31803-s32205-s32550-s32750-s32760-s32950-a479","url":"https://referencesource.org/esab-filler-metal-recommendations-by-astm-steel-grade/s31803-s32205-s32550-s32750-s32760-s32950-a479/","source":"https://assets.esab.com/assetbank-esab/assetfile/22174.pdf","source_quote":"A479 302 AR 308/308H/308L, OK 61.25 Autrod/Tigrod 308H/308L/308LSi 304, 308 AR 308/308H/308L, OK 61.25 Autrod/Tigrod 308H/308L/308LSi 304H, 304N AR 308/308H, OK 61.25 Autrod/Tigrod 308H 304L, 304LN AR 308L Autrod/Tigrod 308L/308LSi 309H AR 309/309H 309S AR 309L Autrod/Tigrod 309L/309Si 310S, 310H OK 67.13 Autrod/Tigrod 310 316 AR 316/316H/316L Autrod/Tigrod 316L/316LSi 316H AR 316/316H Autrod/Tigrod 316L/316LSi 316L, 444 AR 316L Autrod/Tigrod 316L/316LSi 317 Autrod/Tigrod 317L 321, 321H, 347, 347H, 348, 348H OK 61.81/61.85 Autrod/Tigrod 347/347Si 405 C OK 68.17 Autrod/Tigrod 410NiMo 430 Autrod/Tigrod 430Ti/430LNb 439 N08367 OK NiCrMo-3 Autrod/Tigrod NiCrMo-3 S31254 250 max OK NiCrMo-3 Autrod/Tigrod NiCrMo-3 S31803, S32205, S32550, S32750, S32760, S32950 OK 67.55/67.53 Autrod/Tigrod 2209","verified_fields":["astm_spec","fcaw_gas_shielded_filler","gmaw_gtaw_filler","grade_class","saw_filler","smaw_filler"],"located_fields":["fcaw_gas_shielded_filler","saw_filler"]},{"astm_spec":"A487","grade_class":"2A, 11A, 12A,","preheat_group":"C","smaw_filler":"AA 8018-NM","preheat_low_hydrogen":"T < .75: 200, .75 < T < 1.5: 300, 1.5 < T < 2.5: 300, T > 2.5: 350","preheat_high_hydrogen":"T < .75: NR, .75 < T < 1.5: NR, 1.5 < T < 2.5: NR, T > 2.5: NR","id":"2a-11a-12a-a487","url":"https://referencesource.org/esab-filler-metal-recommendations-by-astm-steel-grade/2a-11a-12a-a487/","source":"https://assets.esab.com/assetbank-esab/assetfile/22174.pdf","source_quote":"A487 2A, 11A, 12A, C AA 8018-NM","verified_fields":["astm_spec","grade_class","preheat_group","smaw_filler"],"derived_fields":["preheat_high_hydrogen","preheat_low_hydrogen"]},{"astm_spec":"A487","grade_class":"2B, 2C","preheat_group":"B","smaw_filler":"AA 10018MM","preheat_low_hydrogen":"T < .75: 70, .75 < T < 1.5: 125, 1.5 < T < 2.5: 200, T > 2.5: 300","preheat_high_hydrogen":"T < .75: 175, .75 < T < 1.5: 225, 1.5 < T < 2.5: 275, T > 2.5: 300","id":"2b-2c-a487","url":"https://referencesource.org/esab-filler-metal-recommendations-by-astm-steel-grade/2b-2c-a487/","source":"https://assets.esab.com/assetbank-esab/assetfile/22174.pdf","source_quote":"A487 2A, 11A, 12A, C AA 8018-NM 2B, 2C B AA 10018MM","verified_fields":["astm_spec","grade_class","preheat_group","smaw_filler"],"derived_fields":["preheat_high_hydrogen","preheat_low_hydrogen"]},{"astm_spec":"A487","grade_class":"4A, 4C, 13A","preheat_group":"B","smaw_filler":"AA 9018-SR","preheat_low_hydrogen":"T < .75: 70, .75 < T < 1.5: 125, 1.5 < T < 2.5: 200, T > 2.5: 300","preheat_high_hydrogen":"T < .75: 175, .75 < T < 1.5: 225, 1.5 < T < 2.5: 275, T > 2.5: 300","id":"4a-4c-13a-a487","url":"https://referencesource.org/esab-filler-metal-recommendations-by-astm-steel-grade/4a-4c-13a-a487/","source":"https://assets.esab.com/assetbank-esab/assetfile/22174.pdf","source_quote":"A487 2A, 11A, 12A, C AA 8018-NM 2B, 2C B AA 10018MM 4A, 4C, 13A B AA 9018-SR","verified_fields":["astm_spec","grade_class","preheat_group","smaw_filler"],"derived_fields":["preheat_high_hydrogen","preheat_low_hydrogen"]},{"astm_spec":"A487","grade_class":"4B, 4D","preheat_group":"B","smaw_filler":"AA T","preheat_low_hydrogen":"T < .75: 70, .75 < T < 1.5: 125, 1.5 < T < 2.5: 200, T > 2.5: 300","preheat_high_hydrogen":"T < .75: 175, .75 < T < 1.5: 225, 1.5 < T < 2.5: 275, T > 2.5: 300","id":"4b-4d-a487","url":"https://referencesource.org/esab-filler-metal-recommendations-by-astm-steel-grade/4b-4d-a487/","source":"https://assets.esab.com/assetbank-esab/assetfile/22174.pdf","source_quote":"A487 2A, 11A, 12A, C AA 8018-NM 2B, 2C B AA 10018MM 4A, 4C, 13A B AA 9018-SR 4B, 4D B AA T","verified_fields":["astm_spec","grade_class","preheat_group","smaw_filler"],"derived_fields":["preheat_high_hydrogen","preheat_low_hydrogen"]},{"astm_spec":"A487","grade_class":"4E","preheat_group":"B","smaw_filler":"AA 12018","preheat_low_hydrogen":"T < .75: 70, .75 < T < 1.5: 125, 1.5 < T < 2.5: 200, T > 2.5: 300","preheat_high_hydrogen":"T < .75: 175, .75 < T < 1.5: 225, 1.5 < T < 2.5: 275, T > 2.5: 300","id":"4e-a487","url":"https://referencesource.org/esab-filler-metal-recommendations-by-astm-steel-grade/4e-a487/","source":"https://assets.esab.com/assetbank-esab/assetfile/22174.pdf","source_quote":"A487 2A, 11A, 12A, C AA 8018-NM 2B, 2C B AA 10018MM 4A, 4C, 13A B AA 9018-SR 4B, 4D B AA T 4E B AA 12018","verified_fields":["astm_spec","grade_class","preheat_group","smaw_filler"],"derived_fields":["preheat_high_hydrogen","preheat_low_hydrogen"]},{"astm_spec":"A487","grade_class":"6A, 6B, 7A, 10B","preheat_group":"C","smaw_filler":"AA 12018","preheat_low_hydrogen":"T < .75: 200, .75 < T < 1.5: 300, 1.5 < T < 2.5: 300, T > 2.5: 350","preheat_high_hydrogen":"T < .75: NR, .75 < T < 1.5: NR, 1.5 < T < 2.5: NR, T > 2.5: NR","id":"6a-6b-7a-10b-a487","url":"https://referencesource.org/esab-filler-metal-recommendations-by-astm-steel-grade/6a-6b-7a-10b-a487/","source":"https://assets.esab.com/assetbank-esab/assetfile/22174.pdf","source_quote":"A487 2A, 11A, 12A, C AA 8018-NM 2B, 2C B AA 10018MM 4A, 4C, 13A B AA 9018-SR 4B, 4D B AA T 4E B AA 12018 6A, 6B, 7A, 10B C AA 12018","verified_fields":["astm_spec","grade_class","preheat_group","smaw_filler"],"derived_fields":["preheat_high_hydrogen","preheat_low_hydrogen"]},{"astm_spec":"A487","grade_class":"8A, 9A, 9C","preheat_group":"C","smaw_filler":"AA 9018-CM","preheat_low_hydrogen":"T < .75: 200, .75 < T < 1.5: 300, 1.5 < T < 2.5: 300, T > 2.5: 350","preheat_high_hydrogen":"T < .75: NR, .75 < T < 1.5: NR, 1.5 < T < 2.5: NR, T > 2.5: NR","id":"8a-9a-9c-a487","url":"https://referencesource.org/esab-filler-metal-recommendations-by-astm-steel-grade/8a-9a-9c-a487/","source":"https://assets.esab.com/assetbank-esab/assetfile/22174.pdf","source_quote":"A487 2A, 11A, 12A, C AA 8018-NM 2B, 2C B AA 10018MM 4A, 4C, 13A B AA 9018-SR 4B, 4D B AA T 4E B AA 12018 6A, 6B, 7A, 10B C AA 12018 8A, 9A, 9C C AA 9018-CM","verified_fields":["astm_spec","grade_class","preheat_group","smaw_filler"],"derived_fields":["preheat_high_hydrogen","preheat_low_hydrogen"]},{"astm_spec":"A487","grade_class":"10A, 11B, 12B","preheat_group":"C","smaw_filler":"AA T","preheat_low_hydrogen":"T < .75: 200, .75 < T < 1.5: 300, 1.5 < T < 2.5: 300, T > 2.5: 350","preheat_high_hydrogen":"T < .75: NR, .75 < T < 1.5: NR, 1.5 < T < 2.5: NR, T > 2.5: NR","id":"10a-11b-12b-a487","url":"https://referencesource.org/esab-filler-metal-recommendations-by-astm-steel-grade/10a-11b-12b-a487/","source":"https://assets.esab.com/assetbank-esab/assetfile/22174.pdf","source_quote":"A487 2A, 11A, 12A, C AA 8018-NM 2B, 2C B AA 10018MM 4A, 4C, 13A B AA 9018-SR 4B, 4D B AA T 4E B AA 12018 6A, 6B, 7A, 10B C AA 12018 8A, 9A, 9C C AA 9018-CM 10A, 11B, 12B C AA T","verified_fields":["astm_spec","grade_class","preheat_group","smaw_filler"],"derived_fields":["preheat_high_hydrogen","preheat_low_hydrogen"]},{"astm_spec":"A487","grade_class":"13A","preheat_group":"400 min","smaw_filler":"AA 9018-SR","id":"13a-a487","url":"https://referencesource.org/esab-filler-metal-recommendations-by-astm-steel-grade/13a-a487/","source":"https://assets.esab.com/assetbank-esab/assetfile/22174.pdf","source_quote":"A487 2A, 11A, 12A, C AA 8018-NM 2B, 2C B AA 10018MM 4A, 4C, 13A B AA 9018-SR 4B, 4D B AA T 4E B AA 12018 6A, 6B, 7A, 10B C AA 12018 8A, 9A, 9C C AA 9018-CM 10A, 11B, 12B C AA T 13A 400 min AA 9018-SR","verified_fields":["astm_spec","grade_class","preheat_group","smaw_filler"]},{"astm_spec":"A487","grade_class":"13B","preheat_group":"400 min","smaw_filler":"AA T","id":"13b-a487","url":"https://referencesource.org/esab-filler-metal-recommendations-by-astm-steel-grade/13b-a487/","source":"https://assets.esab.com/assetbank-esab/assetfile/22174.pdf","source_quote":"A487 2A, 11A, 12A, C AA 8018-NM 2B, 2C B AA 10018MM 4A, 4C, 13A B AA 9018-SR 4B, 4D B AA T 4E B AA 12018 6A, 6B, 7A, 10B C AA 12018 8A, 9A, 9C C AA 9018-CM 10A, 11B, 12B C AA T 13A 400 min AA 9018-SR 13B 400 min AA T","verified_fields":["astm_spec","grade_class","preheat_group","smaw_filler"]},{"astm_spec":"A487","grade_class":"14A","preheat_group":"400 min","smaw_filler":"AA 12018","id":"14a-a487","url":"https://referencesource.org/esab-filler-metal-recommendations-by-astm-steel-grade/14a-a487/","source":"https://assets.esab.com/assetbank-esab/assetfile/22174.pdf","source_quote":"A487 2A, 11A, 12A, C AA 8018-NM 2B, 2C B AA 10018MM 4A, 4C, 13A B AA 9018-SR 4B, 4D B AA T 4E B AA 12018 6A, 6B, 7A, 10B C AA 12018 8A, 9A, 9C C AA 9018-CM 10A, 11B, 12B C AA T 13A 400 min AA 9018-SR 13B 400 min AA T 14A 400 min AA 12018","verified_fields":["astm_spec","grade_class","preheat_group","smaw_filler"]},{"astm_spec":"A487","grade_class":"16A","smaw_filler":"AA 8018","id":"16a-a487","url":"https://referencesource.org/esab-filler-metal-recommendations-by-astm-steel-grade/16a-a487/","source":"https://assets.esab.com/assetbank-esab/assetfile/22174.pdf","source_quote":"A487 2A, 11A, 12A, C AA 8018-NM 2B, 2C B AA 10018MM 4A, 4C, 13A B AA 9018-SR 4B, 4D B AA T 4E B AA 12018 6A, 6B, 7A, 10B C AA 12018 8A, 9A, 9C C AA 9018-CM 10A, 11B, 12B C AA T 13A 400 min AA 9018-SR 13B 400 min AA T 14A 400 min AA 12018 16A AA 8018","verified_fields":["astm_spec","grade_class","smaw_filler"]},{"astm_spec":"A487","grade_class":"CA6MNA, CA6NMB","smaw_filler":"OK 68.17","gmaw_gtaw_filler":"Autrod/Tigrod 410NiMo","id":"ca6mna-ca6nmb-a487","url":"https://referencesource.org/esab-filler-metal-recommendations-by-astm-steel-grade/ca6mna-ca6nmb-a487/","source":"https://assets.esab.com/assetbank-esab/assetfile/22174.pdf","source_quote":"A487 2A, 11A, 12A, C AA 8018-NM 2B, 2C B AA 10018MM 4A, 4C, 13A B AA 9018-SR 4B, 4D B AA T 4E B AA 12018 6A, 6B, 7A, 10B C AA 12018 8A, 9A, 9C C AA 9018-CM 10A, 11B, 12B C AA T 13A 400 min AA 9018-SR 13B 400 min AA T 14A 400 min AA 12018 16A AA 8018 CA6MNA, CA6NMB OK 68.17 Autrod/Tigrod 410NiMo","verified_fields":["astm_spec","gmaw_gtaw_filler","grade_class","smaw_filler"]},{"astm_spec":"A494","grade_class":"CW-6MC","gmaw_gtaw_filler":"Autrod/Tigrod NiCrMo-3","id":"cw-6mc-a494","url":"https://referencesource.org/esab-filler-metal-recommendations-by-astm-steel-grade/cw-6mc-a494/","source":"https://assets.esab.com/assetbank-esab/assetfile/22174.pdf","source_quote":"A494 M-35-1, M-30C OK NiCu-7 CW-6MC Autrod/Tigrod NiCrMo-3","verified_fields":["astm_spec","gmaw_gtaw_filler","grade_class"]},{"astm_spec":"A494","grade_class":"M-35-1, M-30C","smaw_filler":"OK NiCu-7","id":"m-35-1-m-30c-a494","url":"https://referencesource.org/esab-filler-metal-recommendations-by-astm-steel-grade/m-35-1-m-30c-a494/","source":"https://assets.esab.com/assetbank-esab/assetfile/22174.pdf","source_quote":"A494 M-35-1, M-30C OK NiCu-7","verified_fields":["astm_spec","grade_class","smaw_filler"]},{"astm_spec":"A496","preheat_group":"B","smaw_filler":"Group 2, AA 7018/7018 Acclaim","gmaw_gtaw_filler":"Group 1","fcaw_gas_shielded_filler":"Group 1","fcaw_self_shielded_filler":"Group 1","mcaw_filler":"Group1","smaw_group_products":"SW 7024","gmaw_group_products":"Spoolarc 29S, Spoolarc 82, Spoolarc 86, Spoolarc 87HP, Aristorod 12.50","fcaw_gas_shielded_group_1_products":"Dual Shield R-70 Ultra, Dual Shield 710X, Dual Shield 710 XM, Dual Shield 7100LC, Dual Shield 7100 Ultra, Dual Shield 70 Ultra Plus","fcaw_self_shielded_group_products":"Coreshield 40, Coreshield 7, Coreshield 11","mcaw_group_products":"Coreweld 70, Coreweld C-6, Coreweld C-6LF, Coreweld 77HS","preheat_low_hydrogen":"T < .75: 70, .75 < T < 1.5: 125, 1.5 < T < 2.5: 200, T > 2.5: 300","preheat_high_hydrogen":"T < .75: 175, .75 < T < 1.5: 225, 1.5 < T < 2.5: 275, T > 2.5: 300","id":"a496","url":"https://referencesource.org/esab-filler-metal-recommendations-by-astm-steel-grade/a496/","source":"https://assets.esab.com/assetbank-esab/assetfile/22174.pdf","source_quote":"A496 B Group 2, AA 7018/7018 Acclaim Group 1","verified_fields":["astm_spec","fcaw_gas_shielded_filler","fcaw_gas_shielded_group_1_products","fcaw_self_shielded_filler","fcaw_self_shielded_group_products","gmaw_group_products","gmaw_gtaw_filler","mcaw_filler","mcaw_group_products","preheat_group","smaw_filler","smaw_group_products"],"derived_fields":["preheat_high_hydrogen","preheat_low_hydrogen"],"located_fields":["fcaw_gas_shielded_filler","fcaw_self_shielded_filler","mcaw_filler"]},{"astm_spec":"A497","preheat_group":"B","smaw_filler":"Group 2, AA 7018/7018 Acclaim","gmaw_gtaw_filler":"Group 1","fcaw_gas_shielded_filler":"Group 1","fcaw_self_shielded_filler":"Group 1","mcaw_filler":"Group1","smaw_group_products":"SW 7024","gmaw_group_products":"Spoolarc 29S, Spoolarc 82, Spoolarc 86, Spoolarc 87HP, Aristorod 12.50","fcaw_gas_shielded_group_1_products":"Dual Shield R-70 Ultra, Dual Shield 710X, Dual Shield 710 XM, Dual Shield 7100LC, Dual Shield 7100 Ultra, Dual Shield 70 Ultra Plus","fcaw_self_shielded_group_products":"Coreshield 40, Coreshield 7, Coreshield 11","mcaw_group_products":"Coreweld 70, Coreweld C-6, Coreweld C-6LF, Coreweld 77HS","preheat_low_hydrogen":"T < .75: 70, .75 < T < 1.5: 125, 1.5 < T < 2.5: 200, T > 2.5: 300","preheat_high_hydrogen":"T < .75: 175, .75 < T < 1.5: 225, 1.5 < T < 2.5: 275, T > 2.5: 300","id":"a497","url":"https://referencesource.org/esab-filler-metal-recommendations-by-astm-steel-grade/a497/","source":"https://assets.esab.com/assetbank-esab/assetfile/22174.pdf","source_quote":"A497 B Group 2, AA 7018/7018 Acclaim Group 1","verified_fields":["astm_spec","fcaw_gas_shielded_filler","fcaw_gas_shielded_group_1_products","fcaw_self_shielded_filler","fcaw_self_shielded_group_products","gmaw_group_products","gmaw_gtaw_filler","mcaw_filler","mcaw_group_products","preheat_group","smaw_filler","smaw_group_products"],"derived_fields":["preheat_high_hydrogen","preheat_low_hydrogen"],"located_fields":["fcaw_gas_shielded_filler","fcaw_self_shielded_filler","mcaw_filler"]},{"astm_spec":"A500","grade_class":"All","preheat_group":"A","smaw_filler":"Group 1, AA 7018/7018 Acclaim","gmaw_gtaw_filler":"Group 1","saw_filler":"Group 1","fcaw_gas_shielded_filler":"Group 1","fcaw_self_shielded_filler":"Group 1 or 2","mcaw_filler":"Group 1","smaw_group_products":"SW 6010, , SW 10P, SW10P+, SW 6011, SW 6013, SW 7014","gmaw_group_products":"Spoolarc 29S, Spoolarc 82, Spoolarc 86, Spoolarc 87HP, Aristorod 12.50","saw_group_products":"Spoolarc 81/OK Flux 231, Spoolarc 81/OK Flux 350, Spoolarc 81/OK Flux 429","fcaw_gas_shielded_group_1_products":"Dual Shield R-70 Ultra, Dual Shield 710X, Dual Shield 710 XM, Dual Shield 7100LC, Dual Shield 7100 Ultra, Dual Shield 70 Ultra Plus","fcaw_self_shielded_group_products":"Coreshield 40, Coreshield 7, Coreshield 11","mcaw_group_products":"Coreweld 70, Coreweld C-6, Coreweld C-6LF, Coreweld 77HS","preheat_low_hydrogen":"T < .75: 70, .75 < T < 1.5: 70, 1.5 < T < 2.5: 150, T > 2.5: 225","preheat_high_hydrogen":"T < .75: 175, .75 < T < 1.5: 225, 1.5 < T < 2.5: 275, T > 2.5: 300","id":"all-a500","url":"https://referencesource.org/esab-filler-metal-recommendations-by-astm-steel-grade/all-a500/","source":"https://assets.esab.com/assetbank-esab/assetfile/22174.pdf","source_quote":"A500 All A Group 1, AA 7018/7018 Acclaim Group 1","verified_fields":["astm_spec","fcaw_gas_shielded_filler","fcaw_gas_shielded_group_1_products","fcaw_self_shielded_filler","fcaw_self_shielded_group_products","gmaw_group_products","gmaw_gtaw_filler","grade_class","mcaw_filler","mcaw_group_products","preheat_group","saw_filler","saw_group_products","smaw_filler","smaw_group_products"],"derived_fields":["preheat_high_hydrogen","preheat_low_hydrogen"],"located_fields":["fcaw_gas_shielded_filler","fcaw_self_shielded_filler","mcaw_filler","saw_filler"]},{"astm_spec":"A501","grade_class":"All","preheat_group":"A","smaw_filler":"Group 1, AA 7018/7018 Acclaim","gmaw_gtaw_filler":"Group 1","saw_filler":"Group 1","fcaw_gas_shielded_filler":"Group 1","fcaw_self_shielded_filler":"Group 1 or 2","mcaw_filler":"Group 1","smaw_group_products":"SW 6010, , SW 10P, SW10P+, SW 6011, SW 6013, SW 7014","gmaw_group_products":"Spoolarc 29S, Spoolarc 82, Spoolarc 86, Spoolarc 87HP, Aristorod 12.50","saw_group_products":"Spoolarc 81/OK Flux 231, Spoolarc 81/OK Flux 350, Spoolarc 81/OK Flux 429","fcaw_gas_shielded_group_1_products":"Dual Shield R-70 Ultra, Dual Shield 710X, Dual Shield 710 XM, Dual Shield 7100LC, Dual Shield 7100 Ultra, Dual Shield 70 Ultra Plus","fcaw_self_shielded_group_products":"Coreshield 40, Coreshield 7, Coreshield 11","mcaw_group_products":"Coreweld 70, Coreweld C-6, Coreweld C-6LF, Coreweld 77HS","preheat_low_hydrogen":"T < .75: 70, .75 < T < 1.5: 70, 1.5 < T < 2.5: 150, T > 2.5: 225","preheat_high_hydrogen":"T < .75: 175, .75 < T < 1.5: 225, 1.5 < T < 2.5: 275, T > 2.5: 300","id":"all-a501","url":"https://referencesource.org/esab-filler-metal-recommendations-by-astm-steel-grade/all-a501/","source":"https://assets.esab.com/assetbank-esab/assetfile/22174.pdf","source_quote":"A501 All A Group 1, AA 7018/7018 Acclaim Group 1","verified_fields":["astm_spec","fcaw_gas_shielded_filler","fcaw_gas_shielded_group_1_products","fcaw_self_shielded_filler","fcaw_self_shielded_group_products","gmaw_group_products","gmaw_gtaw_filler","grade_class","mcaw_filler","mcaw_group_products","preheat_group","saw_filler","saw_group_products","smaw_filler","smaw_group_products"],"derived_fields":["preheat_high_hydrogen","preheat_low_hydrogen"],"located_fields":["fcaw_gas_shielded_filler","fcaw_self_shielded_filler","mcaw_filler","saw_filler"]},{"astm_spec":"A508","grade_class":"1, 1A","preheat_group":"A","smaw_filler":"AA 7018-SR","gmaw_gtaw_filler":"Group 1","gmaw_group_products":"Spoolarc 29S, Spoolarc 82, Spoolarc 86, Spoolarc 87HP, Aristorod 12.50","preheat_low_hydrogen":"T < .75: 70, .75 < T < 1.5: 70, 1.5 < T < 2.5: 150, T > 2.5: 225","preheat_high_hydrogen":"T < .75: 175, .75 < T < 1.5: 225, 1.5 < T < 2.5: 275, T > 2.5: 300","id":"1-1a-a508","url":"https://referencesource.org/esab-filler-metal-recommendations-by-astm-steel-grade/1-1a-a508/","source":"https://assets.esab.com/assetbank-esab/assetfile/22174.pdf","source_quote":"A508 1, 1A A AA 7018-SR Group 1","verified_fields":["astm_spec","gmaw_group_products","gmaw_gtaw_filler","grade_class","preheat_group","smaw_filler"],"derived_fields":["preheat_high_hydrogen","preheat_low_hydrogen"]},{"astm_spec":"A508","grade_class":"2 Class 1, 3 Class 1","preheat_group":"A","smaw_filler":"AA 8018-NM","preheat_low_hydrogen":"T < .75: 70, .75 < T < 1.5: 70, 1.5 < T < 2.5: 150, T > 2.5: 225","preheat_high_hydrogen":"T < .75: 175, .75 < T < 1.5: 225, 1.5 < T < 2.5: 275, T > 2.5: 300","id":"2-class-1-3-class-1-a508","url":"https://referencesource.org/esab-filler-metal-recommendations-by-astm-steel-grade/2-class-1-3-class-1-a508/","source":"https://assets.esab.com/assetbank-esab/assetfile/22174.pdf","source_quote":"A508 1, 1A A AA 7018-SR Group 1 2 Class 1, 3 Class 1 A AA 8018-NM","verified_fields":["astm_spec","grade_class","preheat_group","smaw_filler"],"derived_fields":["preheat_high_hydrogen","preheat_low_hydrogen"]},{"astm_spec":"A508","grade_class":"2 Class 2, 3 Class 2","preheat_group":"A","smaw_filler":"AA 9018-SR","preheat_low_hydrogen":"T < .75: 70, .75 < T < 1.5: 70, 1.5 < T < 2.5: 150, T > 2.5: 225","preheat_high_hydrogen":"T < .75: 175, .75 < T < 1.5: 225, 1.5 < T < 2.5: 275, T > 2.5: 300","id":"2-class-2-3-class-2-a508","url":"https://referencesource.org/esab-filler-metal-recommendations-by-astm-steel-grade/2-class-2-3-class-2-a508/","source":"https://assets.esab.com/assetbank-esab/assetfile/22174.pdf","source_quote":"A508 1, 1A A AA 7018-SR Group 1 2 Class 1, 3 Class 1 A AA 8018-NM 2 Class 2, 3 Class 2 A AA 9018-SR","verified_fields":["astm_spec","grade_class","preheat_group","smaw_filler"],"derived_fields":["preheat_high_hydrogen","preheat_low_hydrogen"]},{"astm_spec":"A508","grade_class":"4N Class 1, 5 Class 1","preheat_group":"B","smaw_filler":"AA T","preheat_low_hydrogen":"T < .75: 70, .75 < T < 1.5: 125, 1.5 < T < 2.5: 200, T > 2.5: 300","preheat_high_hydrogen":"T < .75: 175, .75 < T < 1.5: 225, 1.5 < T < 2.5: 275, T > 2.5: 300","id":"4n-class-1-5-class-1-a508","url":"https://referencesource.org/esab-filler-metal-recommendations-by-astm-steel-grade/4n-class-1-5-class-1-a508/","source":"https://assets.esab.com/assetbank-esab/assetfile/22174.pdf","source_quote":"A508 1, 1A A AA 7018-SR Group 1 2 Class 1, 3 Class 1 A AA 8018-NM 2 Class 2, 3 Class 2 A AA 9018-SR 4N Class 1, 5 Class 1 B AA T","verified_fields":["astm_spec","grade_class","preheat_group","smaw_filler"],"derived_fields":["preheat_high_hydrogen","preheat_low_hydrogen"]},{"astm_spec":"A508","grade_class":"22 Class3","preheat_group":"C","smaw_filler":"AA 9018-CM","gmaw_gtaw_filler":"ER90S-B3","preheat_low_hydrogen":"T < .75: 200, .75 < T < 1.5: 300, 1.5 < T < 2.5: 300, T > 2.5: 350","preheat_high_hydrogen":"T < .75: NR, .75 < T < 1.5: NR, 1.5 < T < 2.5: NR, T > 2.5: NR","id":"22-class3-a508","url":"https://referencesource.org/esab-filler-metal-recommendations-by-astm-steel-grade/22-class3-a508/","source":"https://assets.esab.com/assetbank-esab/assetfile/22174.pdf","source_quote":"A508 1, 1A A AA 7018-SR Group 1 2 Class 1, 3 Class 1 A AA 8018-NM 2 Class 2, 3 Class 2 A AA 9018-SR 4N Class 1, 5 Class 1 B AA T 22 Class3 C AA 9018-CM ER90S-B3","verified_fields":["astm_spec","gmaw_gtaw_filler","grade_class","preheat_group","smaw_filler"],"derived_fields":["preheat_high_hydrogen","preheat_low_hydrogen"]},{"astm_spec":"A511","grade_class":"MT302","smaw_filler":"AR 308/308H/308L, OK 61.25","gmaw_gtaw_filler":"Autrod/Tigrod 308H/308L/308LSi","fcaw_gas_shielded_filler":"SB 308H/308L","fcaw_self_shielded_filler":"CB 308L","mcaw_filler":"AR MC308L","id":"mt302-a511","url":"https://referencesource.org/esab-filler-metal-recommendations-by-astm-steel-grade/mt302-a511/","source":"https://assets.esab.com/assetbank-esab/assetfile/22174.pdf","source_quote":"A511 MT302 AR 308/308H/308L, OK 61.25 Autrod/Tigrod 308H/308L/308LSi","verified_fields":["astm_spec","fcaw_gas_shielded_filler","fcaw_self_shielded_filler","gmaw_gtaw_filler","grade_class","mcaw_filler","smaw_filler"],"located_fields":["fcaw_gas_shielded_filler","fcaw_self_shielded_filler","mcaw_filler"]},{"astm_spec":"A511","grade_class":"MT304","smaw_filler":"AR 308/308H/308L, OK 61.25","gmaw_gtaw_filler":"Autrod/Tigrod 308H/308L/308LSi","saw_filler":"10.93/Autrod 308L","fcaw_gas_shielded_filler":"SB 308H/308L","fcaw_self_shielded_filler":"CB 308L","mcaw_filler":"AR MC308L","id":"mt304-a511","url":"https://referencesource.org/esab-filler-metal-recommendations-by-astm-steel-grade/mt304-a511/","source":"https://assets.esab.com/assetbank-esab/assetfile/22174.pdf","source_quote":"A511 MT302 AR 308/308H/308L, OK 61.25 Autrod/Tigrod 308H/308L/308LSi MT304 AR 308/308H/308L, OK 61.25 Autrod/Tigrod 308H/308L/308LSi","verified_fields":["astm_spec","fcaw_gas_shielded_filler","fcaw_self_shielded_filler","gmaw_gtaw_filler","grade_class","mcaw_filler","saw_filler","smaw_filler"],"located_fields":["fcaw_gas_shielded_filler","fcaw_self_shielded_filler","mcaw_filler","saw_filler"]},{"astm_spec":"A511","grade_class":"MT304L","smaw_filler":"AR 308L","gmaw_gtaw_filler":"Autrod/Tigrod 308L/308LSi","saw_filler":"10.93/Autrod 308L","fcaw_gas_shielded_filler":"SB 308L","fcaw_self_shielded_filler":"CB 308L","mcaw_filler":"AR MC308L","id":"mt304l-a511","url":"https://referencesource.org/esab-filler-metal-recommendations-by-astm-steel-grade/mt304l-a511/","source":"https://assets.esab.com/assetbank-esab/assetfile/22174.pdf","source_quote":"A511 MT302 AR 308/308H/308L, OK 61.25 Autrod/Tigrod 308H/308L/308LSi MT304 AR 308/308H/308L, OK 61.25 Autrod/Tigrod 308H/308L/308LSi MT304L AR 308L Autrod/Tigrod 308L/308LSi","verified_fields":["astm_spec","fcaw_gas_shielded_filler","fcaw_self_shielded_filler","gmaw_gtaw_filler","grade_class","mcaw_filler","saw_filler","smaw_filler"],"located_fields":["fcaw_gas_shielded_filler","fcaw_self_shielded_filler","mcaw_filler","saw_filler"]},{"astm_spec":"A511","grade_class":"MT305","smaw_filler":"AR 308/308H/309/309H, OK 61.25","gmaw_gtaw_filler":"Autrod/Tigrod 308H,","fcaw_gas_shielded_filler":"SB 308H","id":"mt305-a511","url":"https://referencesource.org/esab-filler-metal-recommendations-by-astm-steel-grade/mt305-a511/","source":"https://assets.esab.com/assetbank-esab/assetfile/22174.pdf","source_quote":"A511 MT302 AR 308/308H/308L, OK 61.25 Autrod/Tigrod 308H/308L/308LSi MT304 AR 308/308H/308L, OK 61.25 Autrod/Tigrod 308H/308L/308LSi MT304L AR 308L Autrod/Tigrod 308L/308LSi MT305 AR 308/308H/309/309H, OK 61.25 Autrod/Tigrod 308H,","verified_fields":["astm_spec","fcaw_gas_shielded_filler","gmaw_gtaw_filler","grade_class","smaw_filler"],"located_fields":["fcaw_gas_shielded_filler"]},{"astm_spec":"A511","grade_class":"MT309S","smaw_filler":"AR 309L","gmaw_gtaw_filler":"Autrod/Tigrod 309L/309Si","saw_filler":"10.93/Autrod 309L","fcaw_gas_shielded_filler":"SB 309L","fcaw_self_shielded_filler":"CB 309L","mcaw_filler":"AR MC309L","id":"mt309s-a511","url":"https://referencesource.org/esab-filler-metal-recommendations-by-astm-steel-grade/mt309s-a511/","source":"https://assets.esab.com/assetbank-esab/assetfile/22174.pdf","source_quote":"A511 MT302 AR 308/308H/308L, OK 61.25 Autrod/Tigrod 308H/308L/308LSi MT304 AR 308/308H/308L, OK 61.25 Autrod/Tigrod 308H/308L/308LSi MT304L AR 308L Autrod/Tigrod 308L/308LSi MT305 AR 308/308H/309/309H, OK 61.25 Autrod/Tigrod 308H, MT309S AR 309L Autrod/Tigrod 309L/309Si","verified_fields":["astm_spec","fcaw_gas_shielded_filler","fcaw_self_shielded_filler","gmaw_gtaw_filler","grade_class","mcaw_filler","saw_filler","smaw_filler"],"located_fields":["fcaw_gas_shielded_filler","fcaw_self_shielded_filler","mcaw_filler","saw_filler"]},{"astm_spec":"A511","grade_class":"MT310S","smaw_filler":"OK 67.13","gmaw_gtaw_filler":"Autrod/Tigrod 310","saw_filler":"10.93/Autrod 310","id":"mt310s-a511","url":"https://referencesource.org/esab-filler-metal-recommendations-by-astm-steel-grade/mt310s-a511/","source":"https://assets.esab.com/assetbank-esab/assetfile/22174.pdf","source_quote":"A511 MT302 AR 308/308H/308L, OK 61.25 Autrod/Tigrod 308H/308L/308LSi MT304 AR 308/308H/308L, OK 61.25 Autrod/Tigrod 308H/308L/308LSi MT304L AR 308L Autrod/Tigrod 308L/308LSi MT305 AR 308/308H/309/309H, OK 61.25 Autrod/Tigrod 308H, MT309S AR 309L Autrod/Tigrod 309L/309Si MT310S OK 67.13 Autrod/Tigrod 310","verified_fields":["astm_spec","gmaw_gtaw_filler","grade_class","saw_filler","smaw_filler"],"located_fields":["saw_filler"]},{"astm_spec":"A511","grade_class":"MT316","smaw_filler":"AR 316/316H/316L","gmaw_gtaw_filler":"Autrod/Tigrod 316L/316LSi","saw_filler":"10.93/Autrod 316L","fcaw_gas_shielded_filler":"SB 316H/316L","fcaw_self_shielded_filler":"CB 316L","mcaw_filler":"AR MC316L","id":"mt316-a511","url":"https://referencesource.org/esab-filler-metal-recommendations-by-astm-steel-grade/mt316-a511/","source":"https://assets.esab.com/assetbank-esab/assetfile/22174.pdf","source_quote":"A511 MT302 AR 308/308H/308L, OK 61.25 Autrod/Tigrod 308H/308L/308LSi MT304 AR 308/308H/308L, OK 61.25 Autrod/Tigrod 308H/308L/308LSi MT304L AR 308L Autrod/Tigrod 308L/308LSi MT305 AR 308/308H/309/309H, OK 61.25 Autrod/Tigrod 308H, MT309S AR 309L Autrod/Tigrod 309L/309Si MT310S OK 67.13 Autrod/Tigrod 310 MT316 AR 316/316H/316L Autrod/Tigrod 316L/316LSi","verified_fields":["astm_spec","fcaw_gas_shielded_filler","fcaw_self_shielded_filler","gmaw_gtaw_filler","grade_class","mcaw_filler","saw_filler","smaw_filler"],"located_fields":["fcaw_gas_shielded_filler","fcaw_self_shielded_filler","mcaw_filler","saw_filler"]},{"astm_spec":"A511","grade_class":"MT316L","smaw_filler":"AR 316L","gmaw_gtaw_filler":"Autrod/Tigrod 316L/316LSi","fcaw_gas_shielded_filler":"SB 316L","fcaw_self_shielded_filler":"CB 316L","mcaw_filler":"AR MC316L","id":"mt316l-a511","url":"https://referencesource.org/esab-filler-metal-recommendations-by-astm-steel-grade/mt316l-a511/","source":"https://assets.esab.com/assetbank-esab/assetfile/22174.pdf","source_quote":"A511 MT302 AR 308/308H/308L, OK 61.25 Autrod/Tigrod 308H/308L/308LSi MT304 AR 308/308H/308L, OK 61.25 Autrod/Tigrod 308H/308L/308LSi MT304L AR 308L Autrod/Tigrod 308L/308LSi MT305 AR 308/308H/309/309H, OK 61.25 Autrod/Tigrod 308H, MT309S AR 309L Autrod/Tigrod 309L/309Si MT310S OK 67.13 Autrod/Tigrod 310 MT316 AR 316/316H/316L Autrod/Tigrod 316L/316LSi MT316L AR 316L Autrod/Tigrod 316L/316LSi","verified_fields":["astm_spec","fcaw_gas_shielded_filler","fcaw_self_shielded_filler","gmaw_gtaw_filler","grade_class","mcaw_filler","smaw_filler"],"located_fields":["fcaw_gas_shielded_filler","fcaw_self_shielded_filler","mcaw_filler"]},{"astm_spec":"A511","grade_class":"MT317","gmaw_gtaw_filler":"Autrod/Tigrod 317L","saw_filler":"10.93/Autrod 317L","fcaw_gas_shielded_filler":"SB 317L","id":"mt317-a511","url":"https://referencesource.org/esab-filler-metal-recommendations-by-astm-steel-grade/mt317-a511/","source":"https://assets.esab.com/assetbank-esab/assetfile/22174.pdf","source_quote":"A511 MT302 AR 308/308H/308L, OK 61.25 Autrod/Tigrod 308H/308L/308LSi MT304 AR 308/308H/308L, OK 61.25 Autrod/Tigrod 308H/308L/308LSi MT304L AR 308L Autrod/Tigrod 308L/308LSi MT305 AR 308/308H/309/309H, OK 61.25 Autrod/Tigrod 308H, MT309S AR 309L Autrod/Tigrod 309L/309Si MT310S OK 67.13 Autrod/Tigrod 310 MT316 AR 316/316H/316L Autrod/Tigrod 316L/316LSi MT316L AR 316L Autrod/Tigrod 316L/316LSi MT317 Autrod/Tigrod 317L","verified_fields":["astm_spec","fcaw_gas_shielded_filler","gmaw_gtaw_filler","grade_class","saw_filler"],"located_fields":["fcaw_gas_shielded_filler","saw_filler"]},{"astm_spec":"A511","grade_class":"MT321, MT347","smaw_filler":"OK 61.81/61.85","gmaw_gtaw_filler":"Autrod/Tigrod 347/347Si","saw_filler":"10.93/Autrod 347","fcaw_gas_shielded_filler":"SB 347","id":"mt321-mt347-a511","url":"https://referencesource.org/esab-filler-metal-recommendations-by-astm-steel-grade/mt321-mt347-a511/","source":"https://assets.esab.com/assetbank-esab/assetfile/22174.pdf","source_quote":"A511 MT302 AR 308/308H/308L, OK 61.25 Autrod/Tigrod 308H/308L/308LSi MT304 AR 308/308H/308L, OK 61.25 Autrod/Tigrod 308H/308L/308LSi MT304L AR 308L Autrod/Tigrod 308L/308LSi MT305 AR 308/308H/309/309H, OK 61.25 Autrod/Tigrod 308H, MT309S AR 309L Autrod/Tigrod 309L/309Si MT310S OK 67.13 Autrod/Tigrod 310 MT316 AR 316/316H/316L Autrod/Tigrod 316L/316LSi MT316L AR 316L Autrod/Tigrod 316L/316LSi MT317 Autrod/Tigrod 317L MT321, MT347 OK 61.81/61.85 Autrod/Tigrod 347/347Si","verified_fields":["astm_spec","fcaw_gas_shielded_filler","gmaw_gtaw_filler","grade_class","saw_filler","smaw_filler"],"located_fields":["fcaw_gas_shielded_filler","saw_filler"]},{"astm_spec":"A511","grade_class":"MT405","preheat_group":"C","smaw_filler":"OK 68.17","gmaw_gtaw_filler":"Autrod/Tigrod 410NiMo","saw_filler":"10.93/Autrod 410NiMo","preheat_low_hydrogen":"T < .75: 200, .75 < T < 1.5: 300, 1.5 < T < 2.5: 300, T > 2.5: 350","preheat_high_hydrogen":"T < .75: NR, .75 < T < 1.5: NR, 1.5 < T < 2.5: NR, T > 2.5: NR","id":"mt405-a511","url":"https://referencesource.org/esab-filler-metal-recommendations-by-astm-steel-grade/mt405-a511/","source":"https://assets.esab.com/assetbank-esab/assetfile/22174.pdf","source_quote":"A511 MT302 AR 308/308H/308L, OK 61.25 Autrod/Tigrod 308H/308L/308LSi MT304 AR 308/308H/308L, OK 61.25 Autrod/Tigrod 308H/308L/308LSi MT304L AR 308L Autrod/Tigrod 308L/308LSi MT305 AR 308/308H/309/309H, OK 61.25 Autrod/Tigrod 308H, MT309S AR 309L Autrod/Tigrod 309L/309Si MT310S OK 67.13 Autrod/Tigrod 310 MT316 AR 316/316H/316L Autrod/Tigrod 316L/316LSi MT316L AR 316L Autrod/Tigrod 316L/316LSi MT317 Autrod/Tigrod 317L MT321, MT347 OK 61.81/61.85 Autrod/Tigrod 347/347Si MT405 C OK 68.17 Autrod/Tigrod 410NiMo","verified_fields":["astm_spec","gmaw_gtaw_filler","grade_class","preheat_group","saw_filler","smaw_filler"],"derived_fields":["preheat_high_hydrogen","preheat_low_hydrogen"],"located_fields":["saw_filler"]},{"astm_spec":"A511","grade_class":"MT430","gmaw_gtaw_filler":"Autrod/Tigrod 430Ti/430LNb","saw_filler":"10.93/Autrod 430","mcaw_filler":"AR MC439Ti/MC430LNb","id":"mt430-a511","url":"https://referencesource.org/esab-filler-metal-recommendations-by-astm-steel-grade/mt430-a511/","source":"https://assets.esab.com/assetbank-esab/assetfile/22174.pdf","source_quote":"A511 MT302 AR 308/308H/308L, OK 61.25 Autrod/Tigrod 308H/308L/308LSi MT304 AR 308/308H/308L, OK 61.25 Autrod/Tigrod 308H/308L/308LSi MT304L AR 308L Autrod/Tigrod 308L/308LSi MT305 AR 308/308H/309/309H, OK 61.25 Autrod/Tigrod 308H, MT309S AR 309L Autrod/Tigrod 309L/309Si MT310S OK 67.13 Autrod/Tigrod 310 MT316 AR 316/316H/316L Autrod/Tigrod 316L/316LSi MT316L AR 316L Autrod/Tigrod 316L/316LSi MT317 Autrod/Tigrod 317L MT321, MT347 OK 61.81/61.85 Autrod/Tigrod 347/347Si MT405 C OK 68.17 Autrod/Tigrod 410NiMo MT430 Autrod/Tigrod 430Ti/430LNb","verified_fields":["astm_spec","gmaw_gtaw_filler","grade_class","mcaw_filler","saw_filler"],"located_fields":["mcaw_filler","saw_filler"]},{"astm_spec":"A512","grade_class":"1008 - 1025","smaw_filler":"Group 1, AA 7018/7018 Acclaim","gmaw_gtaw_filler":"Group 1","saw_filler":"Group 1","fcaw_gas_shielded_filler":"Group 1","fcaw_self_shielded_filler":"Group 1","mcaw_filler":"Group 1","smaw_group_products":"SW 6010, , SW 10P, SW10P+, SW 6011, SW 6013, SW 7014","gmaw_group_products":"Spoolarc 29S, Spoolarc 82, Spoolarc 86, Spoolarc 87HP, Aristorod 12.50","saw_group_products":"Spoolarc 81/OK Flux 231, Spoolarc 81/OK Flux 350, Spoolarc 81/OK Flux 429","fcaw_gas_shielded_group_1_products":"Dual Shield R-70 Ultra, Dual Shield 710X, Dual Shield 710 XM, Dual Shield 7100LC, Dual Shield 7100 Ultra, Dual Shield 70 Ultra Plus","fcaw_self_shielded_group_products":"Coreshield 40, Coreshield 7, Coreshield 11","mcaw_group_products":"Coreweld 70, Coreweld C-6, Coreweld C-6LF, Coreweld 77HS","id":"1008-1025-a512","url":"https://referencesource.org/esab-filler-metal-recommendations-by-astm-steel-grade/1008-1025-a512/","source":"https://assets.esab.com/assetbank-esab/assetfile/22174.pdf","source_quote":"A512 1008 - 1025 Group 1, AA 7018/7018 Acclaim Group 1","verified_fields":["astm_spec","fcaw_gas_shielded_filler","fcaw_gas_shielded_group_1_products","fcaw_self_shielded_filler","fcaw_self_shielded_group_products","gmaw_group_products","gmaw_gtaw_filler","grade_class","mcaw_filler","mcaw_group_products","saw_filler","saw_group_products","smaw_filler","smaw_group_products"],"located_fields":["fcaw_gas_shielded_filler","fcaw_self_shielded_filler","mcaw_filler","saw_filler"]},{"astm_spec":"A512","grade_class":"1030, 1035","preheat_group":"A","smaw_filler":"AA 7018/7018 Acclaim, SW 7014","gmaw_gtaw_filler":"Group 1","saw_filler":"Group 1","fcaw_gas_shielded_filler":"Group 1","fcaw_self_shielded_filler":"Group1","mcaw_filler":"Group 1","gmaw_group_products":"Spoolarc 29S, Spoolarc 82, Spoolarc 86, Spoolarc 87HP, Aristorod 12.50","saw_group_products":"Spoolarc 81/OK Flux 231, Spoolarc 81/OK Flux 350, Spoolarc 81/OK Flux 429","fcaw_gas_shielded_group_1_products":"Dual Shield R-70 Ultra, Dual Shield 710X, Dual Shield 710 XM, Dual Shield 7100LC, Dual Shield 7100 Ultra, Dual Shield 70 Ultra Plus","fcaw_self_shielded_group_products":"Coreshield 40, Coreshield 7, Coreshield 11","mcaw_group_products":"Coreweld 70, Coreweld C-6, Coreweld C-6LF, Coreweld 77HS","preheat_low_hydrogen":"T < .75: 70, .75 < T < 1.5: 70, 1.5 < T < 2.5: 150, T > 2.5: 225","preheat_high_hydrogen":"T < .75: 175, .75 < T < 1.5: 225, 1.5 < T < 2.5: 275, T > 2.5: 300","id":"1030-1035-a512","url":"https://referencesource.org/esab-filler-metal-recommendations-by-astm-steel-grade/1030-1035-a512/","source":"https://assets.esab.com/assetbank-esab/assetfile/22174.pdf","source_quote":"A512 1008 - 1025 Group 1, AA 7018/7018 Acclaim Group 1 1030, 1035 A AA 7018/7018 Acclaim, SW 7014 Group 1","verified_fields":["astm_spec","fcaw_gas_shielded_filler","fcaw_gas_shielded_group_1_products","fcaw_self_shielded_filler","fcaw_self_shielded_group_products","gmaw_group_products","gmaw_gtaw_filler","grade_class","mcaw_filler","mcaw_group_products","preheat_group","saw_filler","saw_group_products","smaw_filler"],"derived_fields":["preheat_high_hydrogen","preheat_low_hydrogen"],"located_fields":["fcaw_gas_shielded_filler","fcaw_self_shielded_filler","mcaw_filler","saw_filler"]},{"astm_spec":"A513","grade_class":"1008 - 1025","smaw_filler":"Group 1, AA 7018/7018 Acclaim","gmaw_gtaw_filler":"Group 1","saw_filler":"Group 1","fcaw_gas_shielded_filler":"Group 1","fcaw_self_shielded_filler":"Group 1","mcaw_filler":"Group 1","smaw_group_products":"SW 6010, , SW 10P, SW10P+, SW 6011, SW 6013, SW 7014","gmaw_group_products":"Spoolarc 29S, Spoolarc 82, Spoolarc 86, Spoolarc 87HP, Aristorod 12.50","saw_group_products":"Spoolarc 81/OK Flux 231, Spoolarc 81/OK Flux 350, Spoolarc 81/OK Flux 429","fcaw_gas_shielded_group_1_products":"Dual Shield R-70 Ultra, Dual Shield 710X, Dual Shield 710 XM, Dual Shield 7100LC, Dual Shield 7100 Ultra, Dual Shield 70 Ultra Plus","fcaw_self_shielded_group_products":"Coreshield 40, Coreshield 7, Coreshield 11","mcaw_group_products":"Coreweld 70, Coreweld C-6, Coreweld C-6LF, Coreweld 77HS","id":"1008-1025-a513","url":"https://referencesource.org/esab-filler-metal-recommendations-by-astm-steel-grade/1008-1025-a513/","source":"https://assets.esab.com/assetbank-esab/assetfile/22174.pdf","source_quote":"A513 1008 - 1025 Group 1, AA 7018/7018 Acclaim Group 1","verified_fields":["astm_spec","fcaw_gas_shielded_filler","fcaw_gas_shielded_group_1_products","fcaw_self_shielded_filler","fcaw_self_shielded_group_products","gmaw_group_products","gmaw_gtaw_filler","grade_class","mcaw_filler","mcaw_group_products","saw_filler","saw_group_products","smaw_filler","smaw_group_products"],"located_fields":["fcaw_gas_shielded_filler","fcaw_self_shielded_filler","mcaw_filler","saw_filler"]},{"astm_spec":"A513","grade_class":"1025 - 1035","preheat_group":"A","smaw_filler":"AA 7018/7018 Acclaim, SW 7014","gmaw_gtaw_filler":"Group 1","saw_filler":"Group 1","fcaw_gas_shielded_filler":"Group 1","fcaw_self_shielded_filler":"Group1","mcaw_filler":"Group 1","gmaw_group_products":"Spoolarc 29S, Spoolarc 82, Spoolarc 86, Spoolarc 87HP, Aristorod 12.50","saw_group_products":"Spoolarc 81/OK Flux 231, Spoolarc 81/OK Flux 350, Spoolarc 81/OK Flux 429","fcaw_gas_shielded_group_1_products":"Dual Shield R-70 Ultra, Dual Shield 710X, Dual Shield 710 XM, Dual Shield 7100LC, Dual Shield 7100 Ultra, Dual Shield 70 Ultra Plus","fcaw_self_shielded_group_products":"Coreshield 40, Coreshield 7, Coreshield 11","mcaw_group_products":"Coreweld 70, Coreweld C-6, Coreweld C-6LF, Coreweld 77HS","preheat_low_hydrogen":"T < .75: 70, .75 < T < 1.5: 70, 1.5 < T < 2.5: 150, T > 2.5: 225","preheat_high_hydrogen":"T < .75: 175, .75 < T < 1.5: 225, 1.5 < T < 2.5: 275, T > 2.5: 300","id":"1025-1035-a513","url":"https://referencesource.org/esab-filler-metal-recommendations-by-astm-steel-grade/1025-1035-a513/",
