Repository: joelp22-maker/referencesource-data

# ESAB recommended filler metals and suggested preheat group, by ASTM steel grade

Which filler metals ESAB recommends for welding a given ASTM steel grade, and which of its four preheat groups (A-D) that grade falls in. Answers 'what ESAB rod do I use to weld ASTM A106 Grade C pipe'. WHICH WELDING PROCESSES THESE PAGES COVER: all six that the source covers, as of 2026-09-16. ESAB's table runs across FACING pages. The left page carries the preheat group, stick (SMAW) and gas-shielded wire/rod (GMAW/GTAW); the right page recommends fillers for the same grade rows under submerged arc (SAW), gas-shielded flux-cored (FCAW), self-shielded flux-cored (FCAW) and metal-cored (MCAW).

File: esab-filler-metal-recommendations-by-astm-steel-grade/data.json (part 12 of 21)
"source":"https://assets.esab.com/assetbank-esab/assetfile/22174.pdf","source_quote":"A513 1008 - 1025 Group 1, AA 7018/7018 Acclaim Group 1 1025 - 1035 A AA 7018/7018 Acclaim, SW 7014 Group 1","verified_fields":["astm_spec","fcaw_gas_shielded_filler","fcaw_gas_shielded_group_1_products","fcaw_self_shielded_filler","fcaw_self_shielded_group_products","gmaw_group_products","gmaw_gtaw_filler","grade_class","mcaw_filler","mcaw_group_products","preheat_group","saw_filler","saw_group_products","smaw_filler"],"derived_fields":["preheat_high_hydrogen","preheat_low_hydrogen"],"located_fields":["fcaw_gas_shielded_filler","fcaw_self_shielded_filler","mcaw_filler","saw_filler"]},{"astm_spec":"A513","grade_class":"1040","preheat_group":"B","smaw_filler":"AA 8018","gmaw_gtaw_filler":"SA 83","fcaw_gas_shielded_filler":"DS II 80Ni1H4/II 81K2 H4/810X Ni1/800X Ni1","mcaw_filler":"CW 80D-2","preheat_low_hydrogen":"T < .75: 70, .75 < T < 1.5: 125, 1.5 < T < 2.5: 200, T > 2.5: 300","preheat_high_hydrogen":"T < .75: 175, .75 < T < 1.5: 225, 1.5 < T < 2.5: 275, T > 2.5: 300","id":"1040-a513","url":"https://referencesource.org/esab-filler-metal-recommendations-by-astm-steel-grade/1040-a513/","source":"https://assets.esab.com/assetbank-esab/assetfile/22174.pdf","source_quote":"A513 1008 - 1025 Group 1, AA 7018/7018 Acclaim Group 1 1025 - 1035 A AA 7018/7018 Acclaim, SW 7014 Group 1 1040 B AA 8018 SA 83","verified_fields":["astm_spec","fcaw_gas_shielded_filler","gmaw_gtaw_filler","grade_class","mcaw_filler","preheat_group","smaw_filler"],"derived_fields":["preheat_high_hydrogen","preheat_low_hydrogen"],"located_fields":["fcaw_gas_shielded_filler","mcaw_filler"]},{"astm_spec":"A514","grade_class":"All","preheat_group":"B","smaw_filler":"AA T","gmaw_gtaw_filler":"SA 120","saw_filler":"10.62/SA 120","fcaw_gas_shielded_filler":"DS T-115/II 110","preheat_low_hydrogen":"T < .75: 70, .75 < T < 1.5: 125, 1.5 < T < 2.5: 200, T > 2.5: 300","preheat_high_hydrogen":"T < .75: 175, .75 < T < 1.5: 225, 1.5 < T < 2.5: 275, T > 2.5: 300","id":"all-a514","url":"https://referencesource.org/esab-filler-metal-recommendations-by-astm-steel-grade/all-a514/","source":"https://assets.esab.com/assetbank-esab/assetfile/22174.pdf","source_quote":"A514 All B AA T SA 120","verified_fields":["astm_spec","fcaw_gas_shielded_filler","gmaw_gtaw_filler","grade_class","preheat_group","saw_filler","smaw_filler"],"derived_fields":["preheat_high_hydrogen","preheat_low_hydrogen"],"located_fields":["fcaw_gas_shielded_filler","saw_filler"]},{"astm_spec":"A515","grade_class":"60","preheat_group":"A","smaw_filler":"AA 7018/7018 Acclaim","gmaw_gtaw_filler":"Group 1","saw_filler":"429/SA 81","fcaw_gas_shielded_filler":"Group 1","mcaw_filler":"Group 1","gmaw_group_products":"Spoolarc 29S, Spoolarc 82, Spoolarc 86, Spoolarc 87HP, Aristorod 12.50","fcaw_gas_shielded_group_1_products":"Dual Shield R-70 Ultra, Dual Shield 710X, Dual Shield 710 XM, Dual Shield 7100LC, Dual Shield 7100 Ultra, Dual Shield 70 Ultra Plus","mcaw_group_products":"Coreweld 70, Coreweld C-6, Coreweld C-6LF, Coreweld 77HS","preheat_low_hydrogen":"T < .75: 70, .75 < T < 1.5: 70, 1.5 < T < 2.5: 150, T > 2.5: 225","preheat_high_hydrogen":"T < .75: 175, .75 < T < 1.5: 225, 1.5 < T < 2.5: 275, T > 2.5: 300","id":"60-a515","url":"https://referencesource.org/esab-filler-metal-recommendations-by-astm-steel-grade/60-a515/","source":"https://assets.esab.com/assetbank-esab/assetfile/22174.pdf","source_quote":"A515 60 A AA 7018/7018 Acclaim Group 1","verified_fields":["astm_spec","fcaw_gas_shielded_filler","fcaw_gas_shielded_group_1_products","gmaw_group_products","gmaw_gtaw_filler","grade_class","mcaw_filler","mcaw_group_products","preheat_group","saw_filler","smaw_filler"],"derived_fields":["preheat_high_hydrogen","preheat_low_hydrogen"],"located_fields":["fcaw_gas_shielded_filler","mcaw_filler","saw_filler"]},{"astm_spec":"A515","grade_class":"65, 70","preheat_group":"A","smaw_filler":"AA 7018/7018 Acclaim","gmaw_gtaw_filler":"Group 1","saw_filler":"10.71/SA 71","fcaw_gas_shielded_filler":"Group 1","mcaw_filler":"Group 1","gmaw_group_products":"Spoolarc 29S, Spoolarc 82, Spoolarc 86, Spoolarc 87HP, Aristorod 12.50","fcaw_gas_shielded_group_1_products":"Dual Shield R-70 Ultra, Dual Shield 710X, Dual Shield 710 XM, Dual Shield 7100LC, Dual Shield 7100 Ultra, Dual Shield 70 Ultra Plus","mcaw_group_products":"Coreweld 70, Coreweld C-6, Coreweld C-6LF, Coreweld 77HS","preheat_low_hydrogen":"T < .75: 70, .75 < T < 1.5: 70, 1.5 < T < 2.5: 150, T > 2.5: 225","preheat_high_hydrogen":"T < .75: 175, .75 < T < 1.5: 225, 1.5 < T < 2.5: 275, T > 2.5: 300","id":"65-70-a515","url":"https://referencesource.org/esab-filler-metal-recommendations-by-astm-steel-grade/65-70-a515/","source":"https://assets.esab.com/assetbank-esab/assetfile/22174.pdf","source_quote":"A515 60 A AA 7018/7018 Acclaim Group 1 65, 70 A AA 7018/7018 Acclaim Group 1","verified_fields":["astm_spec","fcaw_gas_shielded_filler","fcaw_gas_shielded_group_1_products","gmaw_group_products","gmaw_gtaw_filler","grade_class","mcaw_filler","mcaw_group_products","preheat_group","saw_filler","smaw_filler"],"derived_fields":["preheat_high_hydrogen","preheat_low_hydrogen"],"located_fields":["fcaw_gas_shielded_filler","mcaw_filler","saw_filler"]},{"astm_spec":"A516","grade_class":"55, 60","preheat_group":"A","smaw_filler":"AA 7018/7018 Acclaim","gmaw_gtaw_filler":"Group 1","saw_filler":"10.71/SA 81, 10.62/SA 81","fcaw_gas_shielded_filler":"Group 2, Group 3","gmaw_group_products":"Spoolarc 29S, Spoolarc 82, Spoolarc 86, Spoolarc 87HP, Aristorod 12.50","fcaw_gas_shielded_group_2_products":"Dual Shield II 70 Ultra, Dual Shield II 71 Ultra, Dual Shield II 711X","fcaw_gas_shielded_group_3_products":"Dual Shield II 70T-12H4, Dual Shield T-5, Dual Shield T-75, Dual Shield II 712X, Dual Shield II 70-Ni1 H4","preheat_low_hydrogen":"T < .75: 70, .75 < T < 1.5: 70, 1.5 < T < 2.5: 150, T > 2.5: 225","preheat_high_hydrogen":"T < .75: 175, .75 < T < 1.5: 225, 1.5 < T < 2.5: 275, T > 2.5: 300","id":"55-60-a516","url":"https://referencesource.org/esab-filler-metal-recommendations-by-astm-steel-grade/55-60-a516/","source":"https://assets.esab.com/assetbank-esab/assetfile/22174.pdf","source_quote":"A516 55, 60 A AA 7018/7018 Acclaim Group 1","verified_fields":["astm_spec","fcaw_gas_shielded_filler","fcaw_gas_shielded_group_2_products","fcaw_gas_shielded_group_3_products","gmaw_group_products","gmaw_gtaw_filler","grade_class","preheat_group","saw_filler","smaw_filler"],"derived_fields":["preheat_high_hydrogen","preheat_low_hydrogen"],"located_fields":["fcaw_gas_shielded_filler","saw_filler"]},{"astm_spec":"A516","grade_class":"65, 70","preheat_group":"A","smaw_filler":"AA 7018/7018 Acclaim","gmaw_gtaw_filler":"Group 1","saw_filler":"10.71/SA 71, 10.62/SA 71","fcaw_gas_shielded_filler":"Group 2, Group 3","gmaw_group_products":"Spoolarc 29S, Spoolarc 82, Spoolarc 86, Spoolarc 87HP, Aristorod 12.50","fcaw_gas_shielded_group_2_products":"Dual Shield II 70 Ultra, Dual Shield II 71 Ultra, Dual Shield II 711X","fcaw_gas_shielded_group_3_products":"Dual Shield II 70T-12H4, Dual Shield T-5, Dual Shield T-75, Dual Shield II 712X, Dual Shield II 70-Ni1 H4","preheat_low_hydrogen":"T < .75: 70, .75 < T < 1.5: 70, 1.5 < T < 2.5: 150, T > 2.5: 225","preheat_high_hydrogen":"T < .75: 175, .75 < T < 1.5: 225, 1.5 < T < 2.5: 275, T > 2.5: 300","id":"65-70-a516","url":"https://referencesource.org/esab-filler-metal-recommendations-by-astm-steel-grade/65-70-a516/","source":"https://assets.esab.com/assetbank-esab/assetfile/22174.pdf","source_quote":"A516 55, 60 A AA 7018/7018 Acclaim Group 1 65, 70 A AA 7018/7018 Acclaim Group 1","verified_fields":["astm_spec","fcaw_gas_shielded_filler","fcaw_gas_shielded_group_2_products","fcaw_gas_shielded_group_3_products","gmaw_group_products","gmaw_gtaw_filler","grade_class","preheat_group","saw_filler","smaw_filler"],"derived_fields":["preheat_high_hydrogen","preheat_low_hydrogen"],"located_fields":["fcaw_gas_shielded_filler","saw_filler"]},{"astm_spec":"A517","grade_class":"All","preheat_group":"B","smaw_filler":"AA T","gmaw_gtaw_filler":"SA 120","saw_filler":"10.62/SA 120","fcaw_gas_shielded_filler":"DS T-115/II 110","preheat_low_hydrogen":"T < .75: 70, .75 < T < 1.5: 125, 1.5 < T < 2.5: 200, T > 2.5: 300","preheat_high_hydrogen":"T < .75: 175, .75 < T < 1.5: 225, 1.5 < T < 2.5: 275, T > 2.5: 300","id":"all-a517","url":"https://referencesource.org/esab-filler-metal-recommendations-by-astm-steel-grade/all-a517/","source":"https://assets.esab.com/assetbank-esab/assetfile/22174.pdf","source_quote":"A517 All B AA T SA 120","verified_fields":["astm_spec","fcaw_gas_shielded_filler","gmaw_gtaw_filler","grade_class","preheat_group","saw_filler","smaw_filler"],"derived_fields":["preheat_high_hydrogen","preheat_low_hydrogen"],"located_fields":["fcaw_gas_shielded_filler","saw_filler"]},{"astm_spec":"A521","grade_class":"CA, CC, CC1","preheat_group":"B","smaw_filler":"AA 7018/7018 Acclaim","gmaw_gtaw_filler":"Group 1","saw_filler":"429/SA 81","fcaw_gas_shielded_filler":"Group 3","gmaw_group_products":"Spoolarc 29S, Spoolarc 82, Spoolarc 86, Spoolarc 87HP, Aristorod 12.50","fcaw_gas_shielded_group_3_products":"Dual Shield II 70T-12H4, Dual Shield T-5, Dual Shield T-75, Dual Shield II 712X, Dual Shield II 70-Ni1 H4","preheat_low_hydrogen":"T < .75: 70, .75 < T < 1.5: 125, 1.5 < T < 2.5: 200, T > 2.5: 300","preheat_high_hydrogen":"T < .75: 175, .75 < T < 1.5: 225, 1.5 < T < 2.5: 275, T > 2.5: 300","id":"ca-cc-cc1-a521","url":"https://referencesource.org/esab-filler-metal-recommendations-by-astm-steel-grade/ca-cc-cc1-a521/","source":"https://assets.esab.com/assetbank-esab/assetfile/22174.pdf","source_quote":"A521 CA, CC, CC1 B AA 7018/7018 Acclaim Group 1","verified_fields":["astm_spec","fcaw_gas_shielded_filler","fcaw_gas_shielded_group_3_products","gmaw_group_products","gmaw_gtaw_filler","grade_class","preheat_group","saw_filler","smaw_filler"],"derived_fields":["preheat_high_hydrogen","preheat_low_hydrogen"],"located_fields":["fcaw_gas_shielded_filler","saw_filler"]},{"astm_spec":"A521","grade_class":"CE, CF","preheat_group":"B","smaw_filler":"AA 8018-SR","gmaw_gtaw_filler":"SA 75","saw_filler":"10.71/SA 75","fcaw_gas_shielded_filler":"DS II 80Ni1H4/II 81K2H4","preheat_low_hydrogen":"T < .75: 70, .75 < T < 1.5: 125, 1.5 < T < 2.5: 200, T > 2.5: 300","preheat_high_hydrogen":"T < .75: 175, .75 < T < 1.5: 225, 1.5 < T < 2.5: 275, T > 2.5: 300","id":"ce-cf-a521","url":"https://referencesource.org/esab-filler-metal-recommendations-by-astm-steel-grade/ce-cf-a521/","source":"https://assets.esab.com/assetbank-esab/assetfile/22174.pdf","source_quote":"A521 CA, CC, CC1 B AA 7018/7018 Acclaim Group 1 CE, CF B AA 8018-SR SA 75","verified_fields":["astm_spec","fcaw_gas_shielded_filler","gmaw_gtaw_filler","grade_class","preheat_group","saw_filler","smaw_filler"],"derived_fields":["preheat_high_hydrogen","preheat_low_hydrogen"],"located_fields":["fcaw_gas_shielded_filler","saw_filler"]},{"astm_spec":"A521","grade_class":"CF1, CG","preheat_group":"B","smaw_filler":"AA 9018-SR","gmaw_gtaw_filler":"SA 83","fcaw_gas_shielded_filler":"DS II90K2","preheat_low_hydrogen":"T < .75: 70, .75 < T < 1.5: 125, 1.5 < T < 2.5: 200, T > 2.5: 300","preheat_high_hydrogen":"T < .75: 175, .75 < T < 1.5: 225, 1.5 < T < 2.5: 275, T > 2.5: 300","id":"cf1-cg-a521","url":"https://referencesource.org/esab-filler-metal-recommendations-by-astm-steel-grade/cf1-cg-a521/","source":"https://assets.esab.com/assetbank-esab/assetfile/22174.pdf","source_quote":"A521 CA, CC, CC1 B AA 7018/7018 Acclaim Group 1 CE, CF B AA 8018-SR SA 75 CF1, CG B AA 9018-SR SA 83","verified_fields":["astm_spec","fcaw_gas_shielded_filler","gmaw_gtaw_filler","grade_class","preheat_group","smaw_filler"],"derived_fields":["preheat_high_hydrogen","preheat_low_hydrogen"],"located_fields":["fcaw_gas_shielded_filler"]},{"astm_spec":"A522","grade_class":"All","smaw_filler":"OK 92.55","id":"all-a522","url":"https://referencesource.org/esab-filler-metal-recommendations-by-astm-steel-grade/all-a522/","source":"https://assets.esab.com/assetbank-esab/assetfile/22174.pdf","source_quote":"A522 All OK 92.55","verified_fields":["astm_spec","grade_class","smaw_filler"]},{"astm_spec":"A523","grade_class":"all","smaw_filler":"Group 1, AA 7018/7018 Acclaim","gmaw_gtaw_filler":"Group 1","saw_filler":"Group 1","fcaw_gas_shielded_filler":"Group 1","fcaw_self_shielded_filler":"Group 1","mcaw_filler":"Group 1","smaw_group_products":"SW 6010, , SW 10P, SW10P+, SW 6011, SW 6013, SW 7014","gmaw_group_products":"Spoolarc 29S, Spoolarc 82, Spoolarc 86, Spoolarc 87HP, Aristorod 12.50","saw_group_products":"Spoolarc 81/OK Flux 231, Spoolarc 81/OK Flux 350, Spoolarc 81/OK Flux 429","fcaw_gas_shielded_group_1_products":"Dual Shield R-70 Ultra, Dual Shield 710X, Dual Shield 710 XM, Dual Shield 7100LC, Dual Shield 7100 Ultra, Dual Shield 70 Ultra Plus","fcaw_self_shielded_group_products":"Coreshield 40, Coreshield 7, Coreshield 11","mcaw_group_products":"Coreweld 70, Coreweld C-6, Coreweld C-6LF, Coreweld 77HS","id":"all-a523","url":"https://referencesource.org/esab-filler-metal-recommendations-by-astm-steel-grade/all-a523/","source":"https://assets.esab.com/assetbank-esab/assetfile/22174.pdf","source_quote":"A523 all Group 1, AA 7018/7018 Acclaim Group 1","verified_fields":["astm_spec","fcaw_gas_shielded_filler","fcaw_gas_shielded_group_1_products","fcaw_self_shielded_filler","fcaw_self_shielded_group_products","gmaw_group_products","gmaw_gtaw_filler","grade_class","mcaw_filler","mcaw_group_products","saw_filler","saw_group_products","smaw_filler","smaw_group_products"],"located_fields":["fcaw_gas_shielded_filler","fcaw_self_shielded_filler","mcaw_filler","saw_filler"]},{"astm_spec":"A524","grade_class":"all","smaw_filler":"Group 1, AA 7018/7018 Acclaim","gmaw_gtaw_filler":"Group 1","saw_filler":"Group 1","fcaw_gas_shielded_filler":"Group 1","fcaw_self_shielded_filler":"Group 1","mcaw_filler":"Group 1","smaw_group_products":"SW 6010, , SW 10P, SW10P+, SW 6011, SW 6013, SW 7014","gmaw_group_products":"Spoolarc 29S, Spoolarc 82, Spoolarc 86, Spoolarc 87HP, Aristorod 12.50","saw_group_products":"Spoolarc 81/OK Flux 231, Spoolarc 81/OK Flux 350, Spoolarc 81/OK Flux 429","fcaw_gas_shielded_group_1_products":"Dual Shield R-70 Ultra, Dual Shield 710X, Dual Shield 710 XM, Dual Shield 7100LC, Dual Shield 7100 Ultra, Dual Shield 70 Ultra Plus","fcaw_self_shielded_group_products":"Coreshield 40, Coreshield 7, Coreshield 11","mcaw_group_products":"Coreweld 70, Coreweld C-6, Coreweld C-6LF, Coreweld 77HS","id":"all-a524","url":"https://referencesource.org/esab-filler-metal-recommendations-by-astm-steel-grade/all-a524/","source":"https://assets.esab.com/assetbank-esab/assetfile/22174.pdf","source_quote":"A524 all Group 1, AA 7018/7018 Acclaim Group 1","verified_fields":["astm_spec","fcaw_gas_shielded_filler","fcaw_gas_shielded_group_1_products","fcaw_self_shielded_filler","fcaw_self_shielded_group_products","gmaw_group_products","gmaw_gtaw_filler","grade_class","mcaw_filler","mcaw_group_products","saw_filler","saw_group_products","smaw_filler","smaw_group_products"],"located_fields":["fcaw_gas_shielded_filler","fcaw_self_shielded_filler","mcaw_filler","saw_filler"]},{"astm_spec":"A529","grade_class":"all","preheat_group":"A","smaw_filler":"Group 2, AA 7018/7018 Acclaim","gmaw_gtaw_filler":"Group 1","saw_filler":"Group 1","fcaw_gas_shielded_filler":"Group 1","fcaw_self_shielded_filler":"Group 1, Group 2","mcaw_filler":"Group 1","smaw_group_products":"SW 7024","gmaw_group_products":"Spoolarc 29S, Spoolarc 82, Spoolarc 86, Spoolarc 87HP, Aristorod 12.50","saw_group_products":"Spoolarc 81/OK Flux 231, Spoolarc 81/OK Flux 350, Spoolarc 81/OK Flux 429","fcaw_gas_shielded_group_1_products":"Dual Shield R-70 Ultra, Dual Shield 710X, Dual Shield 710 XM, Dual Shield 7100LC, Dual Shield 7100 Ultra, Dual Shield 70 Ultra Plus","fcaw_self_shielded_group_products":"Group 1 Coreshield 40, Coreshield 7, Coreshield 11 Group 2 Coreshield 6, Coreshield 8, Coreshield 8 Ni1 H5","mcaw_group_products":"Coreweld 70, Coreweld C-6, Coreweld C-6LF, Coreweld 77HS","preheat_low_hydrogen":"T < .75: 70, .75 < T < 1.5: 70, 1.5 < T < 2.5: 150, T > 2.5: 225","preheat_high_hydrogen":"T < .75: 175, .75 < T < 1.5: 225, 1.5 < T < 2.5: 275, T > 2.5: 300","id":"all-a529","url":"https://referencesource.org/esab-filler-metal-recommendations-by-astm-steel-grade/all-a529/","source":"https://assets.esab.com/assetbank-esab/assetfile/22174.pdf","source_quote":"A529 all A Group 2, AA 7018/7018 Acclaim Group 1","verified_fields":["astm_spec","fcaw_gas_shielded_filler","fcaw_gas_shielded_group_1_products","fcaw_self_shielded_filler","fcaw_self_shielded_group_products","gmaw_group_products","gmaw_gtaw_filler","grade_class","mcaw_filler","mcaw_group_products","preheat_group","saw_filler","saw_group_products","smaw_filler","smaw_group_products"],"derived_fields":["preheat_high_hydrogen","preheat_low_hydrogen"],"located_fields":["fcaw_gas_shielded_filler","fcaw_self_shielded_filler","mcaw_filler","saw_filler"]},{"astm_spec":"A533","grade_class":"Type A1","preheat_group":"A","smaw_filler":"AA 7018-Mo","gmaw_gtaw_filler":"SA 83","saw_filler":"10.62/Autrod 12.24","fcaw_gas_shielded_filler":"DS 7000-A1","preheat_low_hydrogen":"T < .75: 70, .75 < T < 1.5: 70, 1.5 < T < 2.5: 150, T > 2.5: 225","preheat_high_hydrogen":"T < .75: 175, .75 < T < 1.5: 225, 1.5 < T < 2.5: 275, T > 2.5: 300","id":"type-a1-a533","url":"https://referencesource.org/esab-filler-metal-recommendations-by-astm-steel-grade/type-a1-a533/","source":"https://assets.esab.com/assetbank-esab/assetfile/22174.pdf","source_quote":"A533 Type A1 A AA 7018-Mo SA 83","verified_fields":["astm_spec","fcaw_gas_shielded_filler","gmaw_gtaw_filler","grade_class","preheat_group","saw_filler","smaw_filler"],"derived_fields":["preheat_high_hydrogen","preheat_low_hydrogen"],"located_fields":["fcaw_gas_shielded_filler","saw_filler"]},{"astm_spec":"A533","grade_class":"Type A3, B3, C3, D3","smaw_filler":"AA T","gmaw_gtaw_filler":"SA 95","saw_filler":"10.62/SA 95","fcaw_gas_shielded_filler":"DS II 100/II 100D-1","id":"type-a3-b3-c3-d3-a533","url":"https://referencesource.org/esab-filler-metal-recommendations-by-astm-steel-grade/type-a3-b3-c3-d3-a533/","source":"https://assets.esab.com/assetbank-esab/assetfile/22174.pdf","source_quote":"A533 Type A1 A AA 7018-Mo SA 83 Type B1, B2, C1, C2, D1, D2 AA 8018-NM Type A3, B3, C3, D3 AA T SA 95","verified_fields":["astm_spec","fcaw_gas_shielded_filler","gmaw_gtaw_filler","grade_class","saw_filler","smaw_filler"],"located_fields":["fcaw_gas_shielded_filler","saw_filler"]},{"astm_spec":"A533","grade_class":"Type B1, B2, C1, C2, D1, D2","smaw_filler":"AA 8018-NM","saw_filler":"10.62/SA 44","fcaw_gas_shielded_filler":"DS II 4130SR","id":"type-b1-b2-c1-c2-d1-d2-a533","url":"https://referencesource.org/esab-filler-metal-recommendations-by-astm-steel-grade/type-b1-b2-c1-c2-d1-d2-a533/","source":"https://assets.esab.com/assetbank-esab/assetfile/22174.pdf","source_quote":"A533 Type A1 A AA 7018-Mo SA 83 Type B1, B2, C1, C2, D1, D2 AA 8018-NM","verified_fields":["astm_spec","fcaw_gas_shielded_filler","grade_class","saw_filler","smaw_filler"],"located_fields":["fcaw_gas_shielded_filler","saw_filler"]},{"astm_spec":"A536","grade_class":"60-40-18,","smaw_filler":"OK NiFeCI-A/NiFeCI-A0","id":"60-40-18-a536","url":"https://referencesource.org/esab-filler-metal-recommendations-by-astm-steel-grade/60-40-18-a536/","source":"https://assets.esab.com/assetbank-esab/assetfile/22174.pdf","source_quote":"A536 60-40-18, OK NiFeCI-A/NiFeCI-A0","verified_fields":["astm_spec","grade_class","smaw_filler"]},{"astm_spec":"A536","grade_class":"65-45-12, 70-50-5","smaw_filler":"OK Ni-CI","id":"65-45-12-70-50-5-a536","url":"https://referencesource.org/esab-filler-metal-recommendations-by-astm-steel-grade/65-45-12-70-50-5-a536/","source":"https://assets.esab.com/assetbank-esab/assetfile/22174.pdf","source_quote":"A536 60-40-18, OK NiFeCI-A/NiFeCI-A0 65-45-12, 70-50-5 OK Ni-CI","verified_fields":["astm_spec","grade_class","smaw_filler"]},{"astm_spec":"A537","grade_class":"Class 1","preheat_group":"A","smaw_filler":"AA 7018/7018 Acclaim/8018","gmaw_gtaw_filler":"Group 1","saw_filler":"Group 2","fcaw_gas_shielded_filler":"Group 2, Group 3","mcaw_filler":"CW 70, CW C-6","gmaw_group_products":"Spoolarc 29S, Spoolarc 82, Spoolarc 86, Spoolarc 87HP, Aristorod 12.50","saw_group_products":"OK Flux 429 / Spoolarc 81, OK Flux 10.71/Spoolarc 81, OK Flux 10.72/Spoolarc 81, OK Flux 10.62/Spoolarc 81","fcaw_gas_shielded_group_2_products":"Dual Shield II 70 Ultra, Dual Shield II 71 Ultra, Dual Shield II 711X","fcaw_gas_shielded_group_3_products":"Dual Shield II 70T-12H4, Dual Shield T-5, Dual Shield T-75, Dual Shield II 712X, Dual Shield II 70-Ni1 H4","preheat_low_hydrogen":"T < .75: 70, .75 < T < 1.5: 70, 1.5 < T < 2.5: 150, T > 2.5: 225","preheat_high_hydrogen":"T < .75: 175, .75 < T < 1.5: 225, 1.5 < T < 2.5: 275, T > 2.5: 300","id":"class-1-a537","url":"https://referencesource.org/esab-filler-metal-recommendations-by-astm-steel-grade/class-1-a537/","source":"https://assets.esab.com/assetbank-esab/assetfile/22174.pdf","source_quote":"A537 Class 1 A AA 7018/7018 Acclaim/8018 Group 1","verified_fields":["astm_spec","fcaw_gas_shielded_filler","fcaw_gas_shielded_group_2_products","fcaw_gas_shielded_group_3_products","gmaw_group_products","gmaw_gtaw_filler","grade_class","mcaw_filler","preheat_group","saw_filler","saw_group_products","smaw_filler"],"derived_fields":["preheat_high_hydrogen","preheat_low_hydrogen"],"located_fields":["fcaw_gas_shielded_filler","mcaw_filler","saw_filler"]},{"astm_spec":"A537","grade_class":"Class 2, Class 3","preheat_group":"A","smaw_filler":"AA 8018/8018-SR","gmaw_gtaw_filler":"SA 75/83","saw_filler":"Group 3","fcaw_gas_shielded_filler":"DS II 80Ni1/85-C1/II 81K2/II 81K2 H4/810X Ni1/800X Ni1","mcaw_filler":"CW 88HS Ni1/80D2","saw_group_products":"OK Flux 10.62/Spoolarc 75, OK Flux 10.71/Spoolarc 71, OK Flux 10.72/ Spoolarc 71, OK Flux 10.62/ Spoolarc 71","preheat_low_hydrogen":"T < .75: 70, .75 < T < 1.5: 70, 1.5 < T < 2.5: 150, T > 2.5: 225","preheat_high_hydrogen":"T < .75: 175, .75 < T < 1.5: 225, 1.5 < T < 2.5: 275, T > 2.5: 300","id":"class-2-class-3-a537","url":"https://referencesource.org/esab-filler-metal-recommendations-by-astm-steel-grade/class-2-class-3-a537/","source":"https://assets.esab.com/assetbank-esab/assetfile/22174.pdf","source_quote":"A537 Class 1 A AA 7018/7018 Acclaim/8018 Group 1 Class 2, Class 3 A AA 8018/8018-SR SA 75/83","verified_fields":["astm_spec","fcaw_gas_shielded_filler","gmaw_gtaw_filler","grade_class","mcaw_filler","preheat_group","saw_filler","saw_group_products","smaw_filler"],"derived_fields":["preheat_high_hydrogen","preheat_low_hydrogen"],"located_fields":["fcaw_gas_shielded_filler","mcaw_filler","saw_filler"]},{"astm_spec":"A541","grade_class":"1, 1A","preheat_group":"A","smaw_filler":"AA 7018/7018 Acclaim/7018 SR","gmaw_gtaw_filler":"Group 1","saw_filler":"Group 2","fcaw_gas_shielded_filler":"Group 2, Group 3","mcaw_filler":"Group 1","gmaw_group_products":"Spoolarc 29S, Spoolarc 82, Spoolarc 86, Spoolarc 87HP, Aristorod 12.50","saw_group_products":"OK Flux 429 / Spoolarc 81, OK Flux 10.71/Spoolarc 81, OK Flux 10.72/Spoolarc 81, OK Flux 10.62/Spoolarc 81","fcaw_gas_shielded_group_2_products":"Dual Shield II 70 Ultra, Dual Shield II 71 Ultra, Dual Shield II 711X","fcaw_gas_shielded_group_3_products":"Dual Shield II 70T-12H4, Dual Shield T-5, Dual Shield T-75, Dual Shield II 712X, Dual Shield II 70-Ni1 H4","mcaw_group_products":"Coreweld 70, Coreweld C-6, Coreweld C-6LF, Coreweld 77HS","preheat_low_hydrogen":"T < .75: 70, .75 < T < 1.5: 70, 1.5 < T < 2.5: 150, T > 2.5: 225","preheat_high_hydrogen":"T < .75: 175, .75 < T < 1.5: 225, 1.5 < T < 2.5: 275, T > 2.5: 300","id":"1-1a-a541","url":"https://referencesource.org/esab-filler-metal-recommendations-by-astm-steel-grade/1-1a-a541/","source":"https://assets.esab.com/assetbank-esab/assetfile/22174.pdf","source_quote":"A541 1, 1A A AA 7018/7018 Acclaim/7018 SR Group 1","verified_fields":["astm_spec","fcaw_gas_shielded_filler","fcaw_gas_shielded_group_2_products","fcaw_gas_shielded_group_3_products","gmaw_group_products","gmaw_gtaw_filler","grade_class","mcaw_filler","mcaw_group_products","preheat_group","saw_filler","saw_group_products","smaw_filler"],"derived_fields":["preheat_high_hydrogen","preheat_low_hydrogen"],"located_fields":["fcaw_gas_shielded_filler","mcaw_filler","saw_filler"]},{"astm_spec":"A541","grade_class":"2 Cl 1, 3 Cl 1, 1C","preheat_group":"B","smaw_filler":"AA 8018/8018-SR","gmaw_gtaw_filler":"SA 75/83","saw_filler":"Group 3","fcaw_gas_shielded_filler":"DS II 80Ni1/85-C1/II 81K2/II 81K2 H4/810X Ni1/800X Ni1","mcaw_filler":"CW 80D2/88HS Ni1","saw_group_products":"OK Flux 10.62/Spoolarc 75, OK Flux 10.71/Spoolarc 71, OK Flux 10.72/ Spoolarc 71, OK Flux 10.62/ Spoolarc 71","preheat_low_hydrogen":"T < .75: 70, .75 < T < 1.5: 125, 1.5 < T < 2.5: 200, T > 2.5: 300","preheat_high_hydrogen":"T < .75: 175, .75 < T < 1.5: 225, 1.5 < T < 2.5: 275, T > 2.5: 300","id":"2-cl-1-3-cl-1-1c-a541","url":"https://referencesource.org/esab-filler-metal-recommendations-by-astm-steel-grade/2-cl-1-3-cl-1-1c-a541/","source":"https://assets.esab.com/assetbank-esab/assetfile/22174.pdf","source_quote":"A541 1, 1A A AA 7018/7018 Acclaim/7018 SR Group 1 2 Cl 1, 3 Cl 1, 1C B AA 8018/8018-SR SA 75/83","verified_fields":["astm_spec","fcaw_gas_shielded_filler","gmaw_gtaw_filler","grade_class","mcaw_filler","preheat_group","saw_filler","saw_group_products","smaw_filler"],"derived_fields":["preheat_high_hydrogen","preheat_low_hydrogen"],"located_fields":["fcaw_gas_shielded_filler","mcaw_filler","saw_filler"]},{"astm_spec":"A541","grade_class":"2 Cl 2, 3 Cl 2","preheat_group":"B","smaw_filler":"AA 9018-SR/8018-NM","gmaw_gtaw_filler":"SA 83","saw_filler":"10.62/SA 44","fcaw_gas_shielded_filler":"DS II 101H4M/II 101 OS/II 101TC/II 90K2/4130-SR","preheat_low_hydrogen":"T < .75: 70, .75 < T < 1.5: 125, 1.5 < T < 2.5: 200, T > 2.5: 300","preheat_high_hydrogen":"T < .75: 175, .75 < T < 1.5: 225, 1.5 < T < 2.5: 275, T > 2.5: 300","id":"2-cl-2-3-cl-2-a541","url":"https://referencesource.org/esab-filler-metal-recommendations-by-astm-steel-grade/2-cl-2-3-cl-2-a541/","source":"https://assets.esab.com/assetbank-esab/assetfile/22174.pdf","source_quote":"A541 1, 1A A AA 7018/7018 Acclaim/7018 SR Group 1 2 Cl 1, 3 Cl 1, 1C B AA 8018/8018-SR SA 75/83 2 Cl 2, 3 Cl 2 B AA 9018-SR/8018-NM SA 83","verified_fields":["astm_spec","fcaw_gas_shielded_filler","gmaw_gtaw_filler","grade_class","preheat_group","saw_filler","smaw_filler"],"derived_fields":["preheat_high_hydrogen","preheat_low_hydrogen"],"located_fields":["fcaw_gas_shielded_filler","saw_filler"]},{"astm_spec":"A541","grade_class":"11 Cl 4","preheat_group":"B","smaw_filler":"AA 8018-CM","gmaw_gtaw_filler":"ER80S-B2","saw_filler":"10.62/SA U515","fcaw_gas_shielded_filler":"DS 8000-B2","preheat_low_hydrogen":"T < .75: 70, .75 < T < 1.5: 125, 1.5 < T < 2.5: 200, T > 2.5: 300","preheat_high_hydrogen":"T < .75: 175, .75 < T < 1.5: 225, 1.5 < T < 2.5: 275, T > 2.5: 300","id":"11-cl-4-a541","url":"https://referencesource.org/esab-filler-metal-recommendations-by-astm-steel-grade/11-cl-4-a541/","source":"https://assets.esab.com/assetbank-esab/assetfile/22174.pdf","source_quote":"A541 1, 1A A AA 7018/7018 Acclaim/7018 SR Group 1 2 Cl 1, 3 Cl 1, 1C B AA 8018/8018-SR SA 75/83 2 Cl 2, 3 Cl 2 B AA 9018-SR/8018-NM SA 83 11 Cl 4 B AA 8018-CM ER80S-B2","verified_fields":["astm_spec","fcaw_gas_shielded_filler","gmaw_gtaw_filler","grade_class","preheat_group","saw_filler","smaw_filler"],"derived_fields":["preheat_high_hydrogen","preheat_low_hydrogen"],"located_fields":["fcaw_gas_shielded_filler","saw_filler"]},{"astm_spec":"A541","grade_class":"22 Cl 3","preheat_group":"B","smaw_filler":"AA 9018-CM","gmaw_gtaw_filler":"ER90S-B3","saw_filler":"10.62/Autrod 13.20SC","fcaw_gas_shielded_filler":"DS 9000-B3","preheat_low_hydrogen":"T < .75: 70, .75 < T < 1.5: 125, 1.5 < T < 2.5: 200, T > 2.5: 300","preheat_high_hydrogen":"T < .75: 175, .75 < T < 1.5: 225, 1.5 < T < 2.5: 275, T > 2.5: 300","id":"22-cl-3-a541","url":"https://referencesource.org/esab-filler-metal-recommendations-by-astm-steel-grade/22-cl-3-a541/","source":"https://assets.esab.com/assetbank-esab/assetfile/22174.pdf","source_quote":"A541 1, 1A A AA 7018/7018 Acclaim/7018 SR Group 1 2 Cl 1, 3 Cl 1, 1C B AA 8018/8018-SR SA 75/83 2 Cl 2, 3 Cl 2 B AA 9018-SR/8018-NM SA 83 11 Cl 4 B AA 8018-CM ER80S-B2 22 Cl 3 B AA 9018-CM ER90S-B3","verified_fields":["astm_spec","fcaw_gas_shielded_filler","gmaw_gtaw_filler","grade_class","preheat_group","saw_filler","smaw_filler"],"derived_fields":["preheat_high_hydrogen","preheat_low_hydrogen"],"located_fields":["fcaw_gas_shielded_filler","saw_filler"]},{"astm_spec":"A542","grade_class":"Type A Cl 3, Cl 4, Cl 4A","preheat_group":"B","smaw_filler":"AA 9018-CM","gmaw_gtaw_filler":"ER90S-B3","saw_filler":"10.62/Autrod 13.20SC, 10.63/Autrod 13.20SC","fcaw_gas_shielded_filler":"DS 9000-B3","preheat_low_hydrogen":"T < .75: 70, .75 < T < 1.5: 125, 1.5 < T < 2.5: 200, T > 2.5: 300","preheat_high_hydrogen":"T < .75: 175, .75 < T < 1.5: 225, 1.5 < T < 2.5: 275, T > 2.5: 300","id":"type-a-cl-3-cl-4-cl-4a-a542","url":"https://referencesource.org/esab-filler-metal-recommendations-by-astm-steel-grade/type-a-cl-3-cl-4-cl-4a-a542/","source":"https://assets.esab.com/assetbank-esab/assetfile/22174.pdf","source_quote":"A542 Type A Cl 3, Cl 4, Cl 4A B AA 9018-CM ER90S-B3","verified_fields":["astm_spec","fcaw_gas_shielded_filler","gmaw_gtaw_filler","grade_class","preheat_group","saw_filler","smaw_filler"],"derived_fields":["preheat_high_hydrogen","preheat_low_hydrogen"],"located_fields":["fcaw_gas_shielded_filler","saw_filler"]},{"astm_spec":"A542","grade_class":"Type B Cl 3, Cl 4, Cl 4A","preheat_group":"B","smaw_filler":"AA 9018-CM","gmaw_gtaw_filler":"ER90S-B3","saw_filler":"10.62/Autrod 13.20SC, 10.63/Autrod 13.20SC","fcaw_gas_shielded_filler":"DS 9000-B3","preheat_low_hydrogen":"T < .75: 70, .75 < T < 1.5: 125, 1.5 < T < 2.5: 200, T > 2.5: 300","preheat_high_hydrogen":"T < .75: 175, .75 < T < 1.5: 225, 1.5 < T < 2.5: 275, T > 2.5: 300","id":"type-b-cl-3-cl-4-cl-4a-a542","url":"https://referencesource.org/esab-filler-metal-recommendations-by-astm-steel-grade/type-b-cl-3-cl-4-cl-4a-a542/","source":"https://assets.esab.com/assetbank-esab/assetfile/22174.pdf","source_quote":"A542 Type A Cl 3, Cl 4, Cl 4A B AA 9018-CM ER90S-B3 Type B Cl 3, Cl 4, Cl 4A B AA 9018-CM ER90S-B3","verified_fields":["astm_spec","fcaw_gas_shielded_filler","gmaw_gtaw_filler","grade_class","preheat_group","saw_filler","smaw_filler"],"derived_fields":["preheat_high_hydrogen","preheat_low_hydrogen"],"located_fields":["fcaw_gas_shielded_filler","saw_filler"]},{"astm_spec":"A542","grade_class":"Type C Cl 3, Cl 4, Cl 4A","preheat_group":"B","smaw_filler":"AA 9018-CM","gmaw_gtaw_filler":"ER90S-B3","saw_filler":"10.62/Autrod 13.20SC, 10.63/Autrod 13.20SC","fcaw_gas_shielded_filler":"DS 9000-B3","preheat_low_hydrogen":"T < .75: 70, .75 < T < 1.5: 125, 1.5 < T < 2.5: 200, T > 2.5: 300","preheat_high_hydrogen":"T < .75: 175, .75 < T < 1.5: 225, 1.5 < T < 2.5: 275, T > 2.5: 300","id":"type-c-cl-3-cl-4-cl-4a-a542","url":"https://referencesource.org/esab-filler-metal-recommendations-by-astm-steel-grade/type-c-cl-3-cl-4-cl-4a-a542/","source":"https://assets.esab.com/assetbank-esab/assetfile/22174.pdf","source_quote":"A542 Type A Cl 3, Cl 4, Cl 4A B AA 9018-CM ER90S-B3 Type B Cl 3, Cl 4, Cl 4A B AA 9018-CM ER90S-B3 Type C Cl 3, Cl 4, Cl 4A B AA 9018-CM ER90S-B3","verified_fields":["astm_spec","fcaw_gas_shielded_filler","gmaw_gtaw_filler","grade_class","preheat_group","saw_filler","smaw_filler"],"derived_fields":["preheat_high_hydrogen","preheat_low_hydrogen"],"located_fields":["fcaw_gas_shielded_filler","saw_filler"]},{"astm_spec":"A543","grade_class":"all types Cl 1","preheat_group":"B","smaw_filler":"AA T","gmaw_gtaw_filler":"SA 120","saw_filler":"10.62/SA 120","fcaw_gas_shielded_filler":"DS T-115/II 110","preheat_low_hydrogen":"T < .75: 70, .75 < T < 1.5: 125, 1.5 < T < 2.5: 200, T > 2.5: 300","preheat_high_hydrogen":"T < .75: 175, .75 < T < 1.5: 225, 1.5 < T < 2.5: 275, T > 2.5: 300","id":"all-types-cl-1-a543","url":"https://referencesource.org/esab-filler-metal-recommendations-by-astm-steel-grade/all-types-cl-1-a543/","source":"https://assets.esab.com/assetbank-esab/assetfile/22174.pdf","source_quote":"A543 all types Cl 1 B AA T SA 120","verified_fields":["astm_spec","fcaw_gas_shielded_filler","gmaw_gtaw_filler","grade_class","preheat_group","saw_filler","smaw_filler"],"derived_fields":["preheat_high_hydrogen","preheat_low_hydrogen"],"located_fields":["fcaw_gas_shielded_filler","saw_filler"]},{"astm_spec":"A543","grade_class":"all types Cl 2","preheat_group":"B","smaw_filler":"AA 12018","gmaw_gtaw_filler":"SA 95","fcaw_gas_shielded_filler":"DS II 120M2","preheat_low_hydrogen":"T < .75: 70, .75 < T < 1.5: 125, 1.5 < T < 2.5: 200, T > 2.5: 300","preheat_high_hydrogen":"T < .75: 175, .75 < T < 1.5: 225, 1.5 < T < 2.5: 275, T > 2.5: 300","id":"all-types-cl-2-a543","url":"https://referencesource.org/esab-filler-metal-recommendations-by-astm-steel-grade/all-types-cl-2-a543/","source":"https://assets.esab.com/assetbank-esab/assetfile/22174.pdf","source_quote":"A543 all types Cl 1 B AA T SA 120 all types Cl 2 B AA 12018 SA 95","verified_fields":["astm_spec","fcaw_gas_shielded_filler","gmaw_gtaw_filler","grade_class","preheat_group","smaw_filler"],"derived_fields":["preheat_high_hydrogen","preheat_low_hydrogen"],"located_fields":["fcaw_gas_shielded_filler"]},{"astm_spec":"A543","grade_class":"All Types Cl 3","preheat_group":"B","smaw_filler":"AA 9018","saw_filler":"10.62/SA 95","fcaw_gas_shielded_filler":"DS II 101H4M/II 101 OS/II 101TC/II 90K2","preheat_low_hydrogen":"T < .75: 70, .75 < T < 1.5: 125, 1.5 < T < 2.5: 200, T > 2.5: 300","preheat_high_hydrogen":"T < .75: 175, .75 < T < 1.5: 225, 1.5 < T < 2.5: 275, T > 2.5: 300","id":"all-types-cl-3-a543","url":"https://referencesource.org/esab-filler-metal-recommendations-by-astm-steel-grade/all-types-cl-3-a543/","source":"https://assets.esab.com/assetbank-esab/assetfile/22174.pdf","source_quote":"A543 all types Cl 1 B AA T SA 120 all types Cl 2 B AA 12018 SA 95 All Types Cl 3 B AA 9018","verified_fields":["astm_spec","fcaw_gas_shielded_filler","grade_class","preheat_group","saw_filler","smaw_filler"],"derived_fields":["preheat_high_hydrogen","preheat_low_hydrogen"],"located_fields":["fcaw_gas_shielded_filler","saw_filler"]},{"astm_spec":"A553","grade_class":"Type 1, Type 2","smaw_filler":"OK 92.55","gmaw_gtaw_filler":"Autrod/Tigrod NiCrMo-3","saw_filler":"10.90/Autrod NiCrMo-3","id":"type-1-type-2-a553","url":"https://referencesource.org/esab-filler-metal-recommendations-by-astm-steel-grade/type-1-type-2-a553/","source":"https://assets.esab.com/assetbank-esab/assetfile/22174.pdf","source_quote":"A553 Type 1, Type 2 OK 92.55 Autrod/Tigrod NiCrMo-3","verified_fields":["astm_spec","gmaw_gtaw_filler","grade_class","saw_filler","smaw_filler"],"located_fields":["saw_filler"]},{"astm_spec":"A554","grade_class":"MT301, MT 302, MT 304","smaw_filler":"AR 308/308H, OK 61.25","gmaw_gtaw_filler":"Autrod/Tigrod 308H","saw_filler":"10.93/Autrod 308L","fcaw_gas_shielded_filler":"SB 308L/308H","fcaw_self_shielded_filler":"CB 308L,","mcaw_filler":"AR MC308L","id":"mt301-mt-302-mt-304-a554","url":"https://referencesource.org/esab-filler-metal-recommendations-by-astm-steel-grade/mt301-mt-302-mt-304-a554/","source":"https://assets.esab.com/assetbank-esab/assetfile/22174.pdf","source_quote":"A554 MT301, MT 302, MT 304 AR 308/308H, OK 61.25 Autrod/Tigrod 308H","verified_fields":["astm_spec","fcaw_gas_shielded_filler","fcaw_self_shielded_filler","gmaw_gtaw_filler","grade_class","mcaw_filler","saw_filler","smaw_filler"],"located_fields":["fcaw_gas_shielded_filler","fcaw_self_shielded_filler","mcaw_filler","saw_filler"]},{"astm_spec":"A554","grade_class":"MT305","smaw_filler":"AR 308/308H/309/309H, OK 61.25","gmaw_gtaw_filler":"Autrod/Tigrod 308H,","fcaw_gas_shielded_filler":"SB 308H","id":"mt305-a554","url":"https://referencesource.org/esab-filler-metal-recommendations-by-astm-steel-grade/mt305-a554/","source":"https://assets.esab.com/assetbank-esab/assetfile/22174.pdf","source_quote":"A554 MT301, MT 302, MT 304 AR 308/308H, OK 61.25 Autrod/Tigrod 308H MT305 AR 308/308H/309/309H, OK 61.25 Autrod/Tigrod 308H,","verified_fields":["astm_spec","fcaw_gas_shielded_filler","gmaw_gtaw_filler","grade_class","smaw_filler"],"located_fields":["fcaw_gas_shielded_filler"]},{"astm_spec":"A554","grade_class":"MT309S","smaw_filler":"AR 309L","gmaw_gtaw_filler":"Autrod/Tigrod 309L/309Si","saw_filler":"10.93/Autrod 309L","fcaw_gas_shielded_filler":"SB 309L","fcaw_self_shielded_filler":"CB 309L","mcaw_filler":"AR MC309L","id":"mt309s-a554","url":"https://referencesource.org/esab-filler-metal-recommendations-by-astm-steel-grade/mt309s-a554/","source":"https://assets.esab.com/assetbank-esab/assetfile/22174.pdf","source_quote":"A554 MT301, MT 302, MT 304 AR 308/308H, OK 61.25 Autrod/Tigrod 308H MT305 AR 308/308H/309/309H, OK 61.25 Autrod/Tigrod 308H, MT309S AR 309L Autrod/Tigrod 309L/309Si","verified_fields":["astm_spec","fcaw_gas_shielded_filler","fcaw_self_shielded_filler","gmaw_gtaw_filler","grade_class","mcaw_filler","saw_filler","smaw_filler"],"located_fields":["fcaw_gas_shielded_filler","fcaw_self_shielded_filler","mcaw_filler","saw_filler"]},{"astm_spec":"A554","grade_class":"MT310S","smaw_filler":"OK 67.13","gmaw_gtaw_filler":"Autrod/Tigrod 310","saw_filler":"10.93/Autrod 310","id":"mt310s-a554","url":"https://referencesource.org/esab-filler-metal-recommendations-by-astm-steel-grade/mt310s-a554/","source":"https://assets.esab.com/assetbank-esab/assetfile/22174.pdf","source_quote":"A554 MT301, MT 302, MT 304 AR 308/308H, OK 61.25 Autrod/Tigrod 308H MT305 AR 308/308H/309/309H, OK 61.25 Autrod/Tigrod 308H, MT309S AR 309L Autrod/Tigrod 309L/309Si MT310S OK 67.13 Autrod/Tigrod 310","verified_fields":["astm_spec","gmaw_gtaw_filler","grade_class","saw_filler","smaw_filler"],"located_fields":["saw_filler"]},{"astm_spec":"A554","grade_class":"MT316","smaw_filler":"AR 316/316H/316L","gmaw_gtaw_filler":"Autrod/Tigrod 316L/316LSi","saw_filler":"10.93/Autrod 316L","fcaw_gas_shielded_filler":"SB 316H/316L","fcaw_self_shielded_filler":"CB 316L","mcaw_filler":"AR MC316L","id":"mt316-a554","url":"https://referencesource.org/esab-filler-metal-recommendations-by-astm-steel-grade/mt316-a554/","source":"https://assets.esab.com/assetbank-esab/assetfile/22174.pdf","source_quote":"A554 MT301, MT 302, MT 304 AR 308/308H, OK 61.25 Autrod/Tigrod 308H MT305 AR 308/308H/309/309H, OK 61.25 Autrod/Tigrod 308H, MT309S AR 309L Autrod/Tigrod 309L/309Si MT310S OK 67.13 Autrod/Tigrod 310 MT316 AR 316/316H/316L Autrod/Tigrod 316L/316LSi","verified_fields":["astm_spec","fcaw_gas_shielded_filler","fcaw_self_shielded_filler","gmaw_gtaw_filler","grade_class","mcaw_filler","saw_filler","smaw_filler"],"located_fields":["fcaw_gas_shielded_filler","fcaw_self_shielded_filler","mcaw_filler","saw_filler"]},{"astm_spec":"A554","grade_class":"MT316L","smaw_filler":"AR 316L","gmaw_gtaw_filler":"Autrod/Tigrod 316L/316LSi","fcaw_gas_shielded_filler":"SB 316L","fcaw_self_shielded_filler":"CB 316L","mcaw_filler":"AR MC316L","id":"mt316l-a554","url":"https://referencesource.org/esab-filler-metal-recommendations-by-astm-steel-grade/mt316l-a554/","source":"https://assets.esab.com/assetbank-esab/assetfile/22174.pdf","source_quote":"A554 MT301, MT 302, MT 304 AR 308/308H, OK 61.25 Autrod/Tigrod 308H MT305 AR 308/308H/309/309H, OK 61.25 Autrod/Tigrod 308H, MT309S AR 309L Autrod/Tigrod 309L/309Si MT310S OK 67.13 Autrod/Tigrod 310 MT316 AR 316/316H/316L Autrod/Tigrod 316L/316LSi MT316L AR 316L Autrod/Tigrod 316L/316LSi","verified_fields":["astm_spec",
