Repository: joelp22-maker/referencesource-data

# ESAB recommended filler metals and suggested preheat group, by ASTM steel grade

Which filler metals ESAB recommends for welding a given ASTM steel grade, and which of its four preheat groups (A-D) that grade falls in. Answers 'what ESAB rod do I use to weld ASTM A106 Grade C pipe'. WHICH WELDING PROCESSES THESE PAGES COVER: all six that the source covers, as of 2026-09-16. ESAB's table runs across FACING pages. The left page carries the preheat group, stick (SMAW) and gas-shielded wire/rod (GMAW/GTAW); the right page recommends fillers for the same grade rows under submerged arc (SAW), gas-shielded flux-cored (FCAW), self-shielded flux-cored (FCAW) and metal-cored (MCAW).

File: esab-filler-metal-recommendations-by-astm-steel-grade/data.json (part 13 of 21)
"fcaw_gas_shielded_filler","fcaw_self_shielded_filler","gmaw_gtaw_filler","grade_class","mcaw_filler","smaw_filler"],"located_fields":["fcaw_gas_shielded_filler","fcaw_self_shielded_filler","mcaw_filler"]},{"astm_spec":"A554","grade_class":"MT317","gmaw_gtaw_filler":"Autrod/Tigrod 317L","saw_filler":"10.93/Autrod 317L","fcaw_gas_shielded_filler":"SB 317L","id":"mt317-a554","url":"https://referencesource.org/esab-filler-metal-recommendations-by-astm-steel-grade/mt317-a554/","source":"https://assets.esab.com/assetbank-esab/assetfile/22174.pdf","source_quote":"A554 MT301, MT 302, MT 304 AR 308/308H, OK 61.25 Autrod/Tigrod 308H MT305 AR 308/308H/309/309H, OK 61.25 Autrod/Tigrod 308H, MT309S AR 309L Autrod/Tigrod 309L/309Si MT310S OK 67.13 Autrod/Tigrod 310 MT316 AR 316/316H/316L Autrod/Tigrod 316L/316LSi MT316L AR 316L Autrod/Tigrod 316L/316LSi MT317 Autrod/Tigrod 317L","verified_fields":["astm_spec","fcaw_gas_shielded_filler","gmaw_gtaw_filler","grade_class","saw_filler"],"located_fields":["fcaw_gas_shielded_filler","saw_filler"]},{"astm_spec":"A554","grade_class":"MT321, MT347","smaw_filler":"OK 61.81/61.85","gmaw_gtaw_filler":"Autrod/Tigrod 347/347Si","saw_filler":"10.93/Autrod 347","fcaw_gas_shielded_filler":"SB 347","id":"mt321-mt347-a554","url":"https://referencesource.org/esab-filler-metal-recommendations-by-astm-steel-grade/mt321-mt347-a554/","source":"https://assets.esab.com/assetbank-esab/assetfile/22174.pdf","source_quote":"A554 MT301, MT 302, MT 304 AR 308/308H, OK 61.25 Autrod/Tigrod 308H MT305 AR 308/308H/309/309H, OK 61.25 Autrod/Tigrod 308H, MT309S AR 309L Autrod/Tigrod 309L/309Si MT310S OK 67.13 Autrod/Tigrod 310 MT316 AR 316/316H/316L Autrod/Tigrod 316L/316LSi MT316L AR 316L Autrod/Tigrod 316L/316LSi MT317 Autrod/Tigrod 317L MT321, MT347 OK 61.81/61.85 Autrod/Tigrod 347/347Si","verified_fields":["astm_spec","fcaw_gas_shielded_filler","gmaw_gtaw_filler","grade_class","saw_filler","smaw_filler"],"located_fields":["fcaw_gas_shielded_filler","saw_filler"]},{"astm_spec":"A554","grade_class":"MT-429","smaw_filler":"AR 309L, OK 67.13","gmaw_gtaw_filler":"Autrod/Tigrod 309L/309Si/310","fcaw_gas_shielded_filler":"SB 309L","fcaw_self_shielded_filler":"CB 309L","mcaw_filler":"AR MC309L","id":"mt-429-a554","url":"https://referencesource.org/esab-filler-metal-recommendations-by-astm-steel-grade/mt-429-a554/","source":"https://assets.esab.com/assetbank-esab/assetfile/22174.pdf","source_quote":"A554 MT301, MT 302, MT 304 AR 308/308H, OK 61.25 Autrod/Tigrod 308H MT305 AR 308/308H/309/309H, OK 61.25 Autrod/Tigrod 308H, MT309S AR 309L Autrod/Tigrod 309L/309Si MT310S OK 67.13 Autrod/Tigrod 310 MT316 AR 316/316H/316L Autrod/Tigrod 316L/316LSi MT316L AR 316L Autrod/Tigrod 316L/316LSi MT317 Autrod/Tigrod 317L MT321, MT347 OK 61.81/61.85 Autrod/Tigrod 347/347Si MT-429 AR 309L, OK 67.13 Autrod/Tigrod 309L/309Si/310","verified_fields":["astm_spec","fcaw_gas_shielded_filler","fcaw_self_shielded_filler","gmaw_gtaw_filler","grade_class","mcaw_filler","smaw_filler"],"located_fields":["fcaw_gas_shielded_filler","fcaw_self_shielded_filler","mcaw_filler"]},{"astm_spec":"A554","grade_class":"MT-430, MT-430-Ti","gmaw_gtaw_filler":"Autrod/Tigrod 430Ti/430LNb","saw_filler":"10.93/Autrod 430","mcaw_filler":"AR MC439Ti/MC430LNb","id":"mt-430-mt-430-ti-a554","url":"https://referencesource.org/esab-filler-metal-recommendations-by-astm-steel-grade/mt-430-mt-430-ti-a554/","source":"https://assets.esab.com/assetbank-esab/assetfile/22174.pdf","source_quote":"A554 MT301, MT 302, MT 304 AR 308/308H, OK 61.25 Autrod/Tigrod 308H MT305 AR 308/308H/309/309H, OK 61.25 Autrod/Tigrod 308H, MT309S AR 309L Autrod/Tigrod 309L/309Si MT310S OK 67.13 Autrod/Tigrod 310 MT316 AR 316/316H/316L Autrod/Tigrod 316L/316LSi MT316L AR 316L Autrod/Tigrod 316L/316LSi MT317 Autrod/Tigrod 317L MT321, MT347 OK 61.81/61.85 Autrod/Tigrod 347/347Si MT-429 AR 309L, OK 67.13 Autrod/Tigrod 309L/309Si/310 MT-430, MT-430-Ti Autrod/Tigrod 430Ti/430LNb","verified_fields":["astm_spec","gmaw_gtaw_filler","grade_class","mcaw_filler","saw_filler"],"located_fields":["mcaw_filler","saw_filler"]},{"astm_spec":"A556","grade_class":"all grades","smaw_filler":"AA 7018/7018 Acclaim, SW 10P/10P Plus","gmaw_gtaw_filler":"Group 1","gmaw_group_products":"Spoolarc 29S, Spoolarc 82, Spoolarc 86, Spoolarc 87HP, Aristorod 12.50","id":"all-grades-a556","url":"https://referencesource.org/esab-filler-metal-recommendations-by-astm-steel-grade/all-grades-a556/","source":"https://assets.esab.com/assetbank-esab/assetfile/22174.pdf","source_quote":"A556 all grades AA 7018/7018 Acclaim, SW 10P/10P Plus Group 1","verified_fields":["astm_spec","gmaw_group_products","gmaw_gtaw_filler","grade_class","smaw_filler"]},{"astm_spec":"A562","smaw_filler":"AA 7018/7018 Acclaim","gmaw_gtaw_filler":"Group 1","saw_filler":"Group 1","fcaw_gas_shielded_filler":"Group 1, Group 4","mcaw_filler":"Group 1","gmaw_group_products":"Spoolarc 29S, Spoolarc 82, Spoolarc 86, Spoolarc 87HP, Aristorod 12.50","saw_group_products":"Spoolarc 81/OK Flux 231, Spoolarc 81/OK Flux 350, Spoolarc 81/OK Flux 429","fcaw_gas_shielded_group_1_products":"Dual Shield R-70 Ultra, Dual Shield 710X, Dual Shield 710 XM, Dual Shield 7100LC, Dual Shield 7100 Ultra, Dual Shield 70 Ultra Plus","fcaw_gas_shielded_group_4_products":"Dual Shield 111RB, Dual Shield 700X","mcaw_group_products":"Coreweld 70, Coreweld C-6, Coreweld C-6LF, Coreweld 77HS","id":"a562","url":"https://referencesource.org/esab-filler-metal-recommendations-by-astm-steel-grade/a562/","source":"https://assets.esab.com/assetbank-esab/assetfile/22174.pdf","source_quote":"A562 AA 7018/7018 Acclaim Group 1","verified_fields":["astm_spec","fcaw_gas_shielded_filler","fcaw_gas_shielded_group_1_products","fcaw_gas_shielded_group_4_products","gmaw_group_products","gmaw_gtaw_filler","mcaw_filler","mcaw_group_products","saw_filler","saw_group_products","smaw_filler"],"located_fields":["fcaw_gas_shielded_filler","mcaw_filler","saw_filler"]},{"astm_spec":"A571","preheat_group":"600F","smaw_filler":"OK NiFeCI-A/NiFeCI-A0","fcaw_gas_shielded_filler":"NC 55","id":"a571","url":"https://referencesource.org/esab-filler-metal-recommendations-by-astm-steel-grade/a571/","source":"https://assets.esab.com/assetbank-esab/assetfile/22174.pdf","source_quote":"A571 600F OK NiFeCI-A/NiFeCI-A0","verified_fields":["astm_spec","fcaw_gas_shielded_filler","preheat_group","smaw_filler"],"located_fields":["fcaw_gas_shielded_filler"]},{"astm_spec":"A572","grade_class":"42, 50, 55","preheat_group":"A","smaw_filler":"AA 7018/7018 Acclaim","gmaw_gtaw_filler":"Group 1","saw_filler":"Group 1, Group 2","fcaw_gas_shielded_filler":"Group 1, Group 2, Group 3","fcaw_self_shielded_filler":"Group 2","mcaw_filler":"Group 1","gmaw_group_products":"Spoolarc 29S, Spoolarc 82, Spoolarc 86, Spoolarc 87HP, Aristorod 12.50","saw_group_products":"Group 1 Spoolarc 81/OK Flux 231, Spoolarc 81/OK Flux 350, Spoolarc 81/OK Flux 429 Group 2 OK Flux 429 / Spoolarc 81, OK Flux 10.71/Spoolarc 81, OK Flux 10.72/Spoolarc 81, OK Flux 10.62/Spoolarc 81","fcaw_gas_shielded_group_1_products":"Dual Shield R-70 Ultra, Dual Shield 710X, Dual Shield 710 XM, Dual Shield 7100LC, Dual Shield 7100 Ultra, Dual Shield 70 Ultra Plus","fcaw_gas_shielded_group_2_products":"Dual Shield II 70 Ultra, Dual Shield II 71 Ultra, Dual Shield II 711X","fcaw_gas_shielded_group_3_products":"Dual Shield II 70T-12H4, Dual Shield T-5, Dual Shield T-75, Dual Shield II 712X, Dual Shield II 70-Ni1 H4","fcaw_self_shielded_group_products":"Coreshield 6, Coreshield 8, Coreshield 8 Ni1 H5","mcaw_group_products":"Coreweld 70, Coreweld C-6, Coreweld C-6LF, Coreweld 77HS","preheat_low_hydrogen":"T < .75: 70, .75 < T < 1.5: 70, 1.5 < T < 2.5: 150, T > 2.5: 225","preheat_high_hydrogen":"T < .75: 175, .75 < T < 1.5: 225, 1.5 < T < 2.5: 275, T > 2.5: 300","id":"42-50-55-a572","url":"https://referencesource.org/esab-filler-metal-recommendations-by-astm-steel-grade/42-50-55-a572/","source":"https://assets.esab.com/assetbank-esab/assetfile/22174.pdf","source_quote":"A572 42, 50, 55 A AA 7018/7018 Acclaim Group 1","verified_fields":["astm_spec","fcaw_gas_shielded_filler","fcaw_gas_shielded_group_1_products","fcaw_gas_shielded_group_2_products","fcaw_gas_shielded_group_3_products","fcaw_self_shielded_filler","fcaw_self_shielded_group_products","gmaw_group_products","gmaw_gtaw_filler","grade_class","mcaw_filler","mcaw_group_products","preheat_group","saw_filler","saw_group_products","smaw_filler"],"derived_fields":["preheat_high_hydrogen","preheat_low_hydrogen"],"located_fields":["fcaw_gas_shielded_filler","fcaw_self_shielded_filler","mcaw_filler","saw_filler"]},{"astm_spec":"A572","grade_class":"60, 65","preheat_group":"A","smaw_filler":"AA 8018","gmaw_gtaw_filler":"SA 75","saw_filler":"10.71/SA 75, 10.72/SA 75","fcaw_gas_shielded_filler":"DS II 80Ni1H4/810X Ni1/800X Ni1/II 81K2 H4","mcaw_filler":"CW 88HS Ni1","preheat_low_hydrogen":"T < .75: 70, .75 < T < 1.5: 70, 1.5 < T < 2.5: 150, T > 2.5: 225","preheat_high_hydrogen":"T < .75: 175, .75 < T < 1.5: 225, 1.5 < T < 2.5: 275, T > 2.5: 300","id":"60-65-a572","url":"https://referencesource.org/esab-filler-metal-recommendations-by-astm-steel-grade/60-65-a572/","source":"https://assets.esab.com/assetbank-esab/assetfile/22174.pdf","source_quote":"A572 42, 50, 55 A AA 7018/7018 Acclaim Group 1 60, 65 A AA 8018 SA 75","verified_fields":["astm_spec","fcaw_gas_shielded_filler","gmaw_gtaw_filler","grade_class","mcaw_filler","preheat_group","saw_filler","smaw_filler"],"derived_fields":["preheat_high_hydrogen","preheat_low_hydrogen"],"located_fields":["fcaw_gas_shielded_filler","mcaw_filler","saw_filler"]},{"astm_spec":"A573","grade_class":"58, 65, 70","preheat_group":"A","smaw_filler":"AA 7018/7018 Acclaim","gmaw_gtaw_filler":"Group 1","saw_filler":"Group 1, Group 2","fcaw_gas_shielded_filler":"Group 1, Group 2, Group 3","fcaw_self_shielded_filler":"Group 2","mcaw_filler":"Group 1","gmaw_group_products":"Spoolarc 29S, Spoolarc 82, Spoolarc 86, Spoolarc 87HP, Aristorod 12.50","saw_group_products":"Group 1 Spoolarc 81/OK Flux 231, Spoolarc 81/OK Flux 350, Spoolarc 81/OK Flux 429 Group 2 OK Flux 429 / Spoolarc 81, OK Flux 10.71/Spoolarc 81, OK Flux 10.72/Spoolarc 81, OK Flux 10.62/Spoolarc 81","fcaw_gas_shielded_group_1_products":"Dual Shield R-70 Ultra, Dual Shield 710X, Dual Shield 710 XM, Dual Shield 7100LC, Dual Shield 7100 Ultra, Dual Shield 70 Ultra Plus","fcaw_gas_shielded_group_2_products":"Dual Shield II 70 Ultra, Dual Shield II 71 Ultra, Dual Shield II 711X","fcaw_gas_shielded_group_3_products":"Dual Shield II 70T-12H4, Dual Shield T-5, Dual Shield T-75, Dual Shield II 712X, Dual Shield II 70-Ni1 H4","fcaw_self_shielded_group_products":"Coreshield 6, Coreshield 8, Coreshield 8 Ni1 H5","mcaw_group_products":"Coreweld 70, Coreweld C-6, Coreweld C-6LF, Coreweld 77HS","preheat_low_hydrogen":"T < .75: 70, .75 < T < 1.5: 70, 1.5 < T < 2.5: 150, T > 2.5: 225","preheat_high_hydrogen":"T < .75: 175, .75 < T < 1.5: 225, 1.5 < T < 2.5: 275, T > 2.5: 300","id":"58-65-70-a573","url":"https://referencesource.org/esab-filler-metal-recommendations-by-astm-steel-grade/58-65-70-a573/","source":"https://assets.esab.com/assetbank-esab/assetfile/22174.pdf","source_quote":"A573 58, 65, 70 A AA 7018/7018 Acclaim Group 1","verified_fields":["astm_spec","fcaw_gas_shielded_filler","fcaw_gas_shielded_group_1_products","fcaw_gas_shielded_group_2_products","fcaw_gas_shielded_group_3_products","fcaw_self_shielded_filler","fcaw_self_shielded_group_products","gmaw_group_products","gmaw_gtaw_filler","grade_class","mcaw_filler","mcaw_group_products","preheat_group","saw_filler","saw_group_products","smaw_filler"],"derived_fields":["preheat_high_hydrogen","preheat_low_hydrogen"],"located_fields":["fcaw_gas_shielded_filler","fcaw_self_shielded_filler","mcaw_filler","saw_filler"]},{"astm_spec":"A575","grade_class":"M1008 thru M1025","preheat_group":"A","smaw_filler":"Group 1, AA 7018/7018 Acclaim","gmaw_gtaw_filler":"Group 1","saw_filler":"Group 1, Group 2","fcaw_gas_shielded_filler":"Group 1, Group 2, Group 4","fcaw_self_shielded_filler":"Group 1, Group 2","mcaw_filler":"Group 1","smaw_group_products":"SW 6010, , SW 10P, SW10P+, SW 6011, SW 6013, SW 7014","gmaw_group_products":"Spoolarc 29S, Spoolarc 82, Spoolarc 86, Spoolarc 87HP, Aristorod 12.50","saw_group_products":"Group 1 Spoolarc 81/OK Flux 231, Spoolarc 81/OK Flux 350, Spoolarc 81/OK Flux 429 Group 2 OK Flux 429 / Spoolarc 81, OK Flux 10.71/Spoolarc 81, OK Flux 10.72/Spoolarc 81, OK Flux 10.62/Spoolarc 81","fcaw_gas_shielded_group_1_products":"Dual Shield R-70 Ultra, Dual Shield 710X, Dual Shield 710 XM, Dual Shield 7100LC, Dual Shield 7100 Ultra, Dual Shield 70 Ultra Plus","fcaw_gas_shielded_group_2_products":"Dual Shield II 70 Ultra, Dual Shield II 71 Ultra, Dual Shield II 711X","fcaw_gas_shielded_group_4_products":"Dual Shield 111RB, Dual Shield 700X","fcaw_self_shielded_group_products":"Group 1 Coreshield 40, Coreshield 7, Coreshield 11 Group 2 Coreshield 6, Coreshield 8, Coreshield 8 Ni1 H5","mcaw_group_products":"Coreweld 70, Coreweld C-6, Coreweld C-6LF, Coreweld 77HS","preheat_low_hydrogen":"T < .75: 70, .75 < T < 1.5: 70, 1.5 < T < 2.5: 150, T > 2.5: 225","preheat_high_hydrogen":"T < .75: 175, .75 < T < 1.5: 225, 1.5 < T < 2.5: 275, T > 2.5: 300","id":"m1008-thru-m1025-a575","url":"https://referencesource.org/esab-filler-metal-recommendations-by-astm-steel-grade/m1008-thru-m1025-a575/","source":"https://assets.esab.com/assetbank-esab/assetfile/22174.pdf","source_quote":"A575 M1008 thru M1025 A Group 1, AA 7018/7018 Acclaim Group 1","verified_fields":["astm_spec","fcaw_gas_shielded_filler","fcaw_gas_shielded_group_1_products","fcaw_gas_shielded_group_2_products","fcaw_gas_shielded_group_4_products","fcaw_self_shielded_filler","fcaw_self_shielded_group_products","gmaw_group_products","gmaw_gtaw_filler","grade_class","mcaw_filler","mcaw_group_products","preheat_group","saw_filler","saw_group_products","smaw_filler","smaw_group_products"],"derived_fields":["preheat_high_hydrogen","preheat_low_hydrogen"],"located_fields":["fcaw_gas_shielded_filler","fcaw_self_shielded_filler","mcaw_filler","saw_filler"]},{"astm_spec":"A575","grade_class":"M1031 & M1044","preheat_group":"B","smaw_filler":"AA 8018","gmaw_gtaw_filler":"SA 83","saw_filler":"10.71/SA 75","fcaw_gas_shielded_filler":"DS II 80Ni1H4/810X Ni1/800X Ni1/II 81K2 H4","fcaw_self_shielded_filler":"CS 8-Ni2","mcaw_filler":"CW 80 D2","preheat_low_hydrogen":"T < .75: 70, .75 < T < 1.5: 125, 1.5 < T < 2.5: 200, T > 2.5: 300","preheat_high_hydrogen":"T < .75: 175, .75 < T < 1.5: 225, 1.5 < T < 2.5: 275, T > 2.5: 300","id":"m1031-m1044-a575","url":"https://referencesource.org/esab-filler-metal-recommendations-by-astm-steel-grade/m1031-m1044-a575/","source":"https://assets.esab.com/assetbank-esab/assetfile/22174.pdf","source_quote":"A575 M1008 thru M1025 A Group 1, AA 7018/7018 Acclaim Group 1 M1031 & M1044 B AA 8018 SA 83","verified_fields":["astm_spec","fcaw_gas_shielded_filler","fcaw_self_shielded_filler","gmaw_gtaw_filler","grade_class","mcaw_filler","preheat_group","saw_filler","smaw_filler"],"derived_fields":["preheat_high_hydrogen","preheat_low_hydrogen"],"located_fields":["fcaw_gas_shielded_filler","fcaw_self_shielded_filler","mcaw_filler","saw_filler"]},{"astm_spec":"A576","grade_class":"1008 thru 1025","smaw_filler":"Group 1, AA 7018/7018 Acclaim","gmaw_gtaw_filler":"Group 1","saw_filler":"Group 1","fcaw_gas_shielded_filler":"Group 1","fcaw_self_shielded_filler":"Group 1","mcaw_filler":"Group 1","smaw_group_products":"SW 6010, , SW 10P, SW10P+, SW 6011, SW 6013, SW 7014","gmaw_group_products":"Spoolarc 29S, Spoolarc 82, Spoolarc 86, Spoolarc 87HP, Aristorod 12.50","saw_group_products":"Spoolarc 81/OK Flux 231, Spoolarc 81/OK Flux 350, Spoolarc 81/OK Flux 429","fcaw_gas_shielded_group_1_products":"Dual Shield R-70 Ultra, Dual Shield 710X, Dual Shield 710 XM, Dual Shield 7100LC, Dual Shield 7100 Ultra, Dual Shield 70 Ultra Plus","fcaw_self_shielded_group_products":"Coreshield 40, Coreshield 7, Coreshield 11","mcaw_group_products":"Coreweld 70, Coreweld C-6, Coreweld C-6LF, Coreweld 77HS","id":"1008-thru-1025-a576","url":"https://referencesource.org/esab-filler-metal-recommendations-by-astm-steel-grade/1008-thru-1025-a576/","source":"https://assets.esab.com/assetbank-esab/assetfile/22174.pdf","source_quote":"A576 1008 thru 1025 Group 1, AA 7018/7018 Acclaim Group 1","verified_fields":["astm_spec","fcaw_gas_shielded_filler","fcaw_gas_shielded_group_1_products","fcaw_self_shielded_filler","fcaw_self_shielded_group_products","gmaw_group_products","gmaw_gtaw_filler","grade_class","mcaw_filler","mcaw_group_products","saw_filler","saw_group_products","smaw_filler","smaw_group_products"],"located_fields":["fcaw_gas_shielded_filler","fcaw_self_shielded_filler","mcaw_filler","saw_filler"]},{"astm_spec":"A576","grade_class":"1025 thru 1035","preheat_group":"A","smaw_filler":"AA 7018/7018 Acclaim, SW 7014","gmaw_gtaw_filler":"Group 1","saw_filler":"Group 1","fcaw_gas_shielded_filler":"Group 1","fcaw_self_shielded_filler":"Group 1","mcaw_filler":"Group 1","gmaw_group_products":"Spoolarc 29S, Spoolarc 82, Spoolarc 86, Spoolarc 87HP, Aristorod 12.50","saw_group_products":"Spoolarc 81/OK Flux 231, Spoolarc 81/OK Flux 350, Spoolarc 81/OK Flux 429","fcaw_gas_shielded_group_1_products":"Dual Shield R-70 Ultra, Dual Shield 710X, Dual Shield 710 XM, Dual Shield 7100LC, Dual Shield 7100 Ultra, Dual Shield 70 Ultra Plus","fcaw_self_shielded_group_products":"Coreshield 40, Coreshield 7, Coreshield 11","mcaw_group_products":"Coreweld 70, Coreweld C-6, Coreweld C-6LF, Coreweld 77HS","preheat_low_hydrogen":"T < .75: 70, .75 < T < 1.5: 70, 1.5 < T < 2.5: 150, T > 2.5: 225","preheat_high_hydrogen":"T < .75: 175, .75 < T < 1.5: 225, 1.5 < T < 2.5: 275, T > 2.5: 300","id":"1025-thru-1035-a576","url":"https://referencesource.org/esab-filler-metal-recommendations-by-astm-steel-grade/1025-thru-1035-a576/","source":"https://assets.esab.com/assetbank-esab/assetfile/22174.pdf","source_quote":"A576 1008 thru 1025 Group 1, AA 7018/7018 Acclaim Group 1 1025 thru 1035 A AA 7018/7018 Acclaim, SW 7014 Group 1","verified_fields":["astm_spec","fcaw_gas_shielded_filler","fcaw_gas_shielded_group_1_products","fcaw_self_shielded_filler","fcaw_self_shielded_group_products","gmaw_group_products","gmaw_gtaw_filler","grade_class","mcaw_filler","mcaw_group_products","preheat_group","saw_filler","saw_group_products","smaw_filler"],"derived_fields":["preheat_high_hydrogen","preheat_low_hydrogen"],"located_fields":["fcaw_gas_shielded_filler","fcaw_self_shielded_filler","mcaw_filler","saw_filler"]},{"astm_spec":"A576","grade_class":"1035 thri 1040","preheat_group":"B","smaw_filler":"AA 8018","gmaw_gtaw_filler":"SA 83","fcaw_gas_shielded_filler":"DS II 80Ni1H4/810X Ni1/800X Ni1/II 81K2 H4","mcaw_filler":"CW 80D-2","preheat_low_hydrogen":"T < .75: 70, .75 < T < 1.5: 125, 1.5 < T < 2.5: 200, T > 2.5: 300","preheat_high_hydrogen":"T < .75: 175, .75 < T < 1.5: 225, 1.5 < T < 2.5: 275, T > 2.5: 300","id":"1035-thri-1040-a576","url":"https://referencesource.org/esab-filler-metal-recommendations-by-astm-steel-grade/1035-thri-1040-a576/","source":"https://assets.esab.com/assetbank-esab/assetfile/22174.pdf","source_quote":"A576 1008 thru 1025 Group 1, AA 7018/7018 Acclaim Group 1 1025 thru 1035 A AA 7018/7018 Acclaim, SW 7014 Group 1 1035 thri 1040 B AA 8018 SA 83","verified_fields":["astm_spec","fcaw_gas_shielded_filler","gmaw_gtaw_filler","grade_class","mcaw_filler","preheat_group","smaw_filler"],"derived_fields":["preheat_high_hydrogen","preheat_low_hydrogen"],"located_fields":["fcaw_gas_shielded_filler","mcaw_filler"]},{"astm_spec":"A587","smaw_filler":"Group 1, AA 7018/7018 Acclaim","gmaw_gtaw_filler":"Group 1","fcaw_gas_shielded_filler":"Group 1","mcaw_filler":"Group 1","smaw_group_products":"SW 6010, , SW 10P, SW10P+, SW 6011, SW 6013, SW 7014","gmaw_group_products":"Spoolarc 29S, Spoolarc 82, Spoolarc 86, Spoolarc 87HP, Aristorod 12.50","fcaw_gas_shielded_group_1_products":"Dual Shield R-70 Ultra, Dual Shield 710X, Dual Shield 710 XM, Dual Shield 7100LC, Dual Shield 7100 Ultra, Dual Shield 70 Ultra Plus","mcaw_group_products":"Coreweld 70, Coreweld C-6, Coreweld C-6LF, Coreweld 77HS","id":"a587","url":"https://referencesource.org/esab-filler-metal-recommendations-by-astm-steel-grade/a587/","source":"https://assets.esab.com/assetbank-esab/assetfile/22174.pdf","source_quote":"A587 Group 1, AA 7018/7018 Acclaim Group 1","verified_fields":["astm_spec","fcaw_gas_shielded_filler","fcaw_gas_shielded_group_1_products","gmaw_group_products","gmaw_gtaw_filler","mcaw_filler","mcaw_group_products","smaw_filler","smaw_group_products"],"located_fields":["fcaw_gas_shielded_filler","mcaw_filler"]},{"astm_spec":"A588","grade_class":"All","preheat_group":"A","smaw_filler":"AA 8018/8018-W","gmaw_gtaw_filler":"SA 75","saw_filler":"10.71/SA 75, 10.72/SA 75","fcaw_gas_shielded_filler":"DS II 80Ni1H4/8100-W/810X Ni1/800X Ni1","fcaw_self_shielded_filler":"CS 8-Ni2","mcaw_filler":"CW 88HS Ni1/W","preheat_low_hydrogen":"T < .75: 70, .75 < T < 1.5: 70, 1.5 < T < 2.5: 150, T > 2.5: 225","preheat_high_hydrogen":"T < .75: 175, .75 < T < 1.5: 225, 1.5 < T < 2.5: 275, T > 2.5: 300","id":"all-a588","url":"https://referencesource.org/esab-filler-metal-recommendations-by-astm-steel-grade/all-a588/","source":"https://assets.esab.com/assetbank-esab/assetfile/22174.pdf","source_quote":"A588 All A AA 8018/8018-W SA 75","verified_fields":["astm_spec","fcaw_gas_shielded_filler","fcaw_self_shielded_filler","gmaw_gtaw_filler","grade_class","mcaw_filler","preheat_group","saw_filler","smaw_filler"],"derived_fields":["preheat_high_hydrogen","preheat_low_hydrogen"],"located_fields":["fcaw_gas_shielded_filler","fcaw_self_shielded_filler","mcaw_filler","saw_filler"]},{"astm_spec":"A589","grade_class":"all","smaw_filler":"Group 1, AA 7018/7018 Acclaim","gmaw_gtaw_filler":"Group 1","smaw_group_products":"SW 6010, , SW 10P, SW10P+, SW 6011, SW 6013, SW 7014","gmaw_group_products":"Spoolarc 29S, Spoolarc 82, Spoolarc 86, Spoolarc 87HP, Aristorod 12.50","id":"all-a589","url":"https://referencesource.org/esab-filler-metal-recommendations-by-astm-steel-grade/all-a589/","source":"https://assets.esab.com/assetbank-esab/assetfile/22174.pdf","source_quote":"A589 all Group 1, AA 7018/7018 Acclaim Group 1","verified_fields":["astm_spec","gmaw_group_products","gmaw_gtaw_filler","grade_class","smaw_filler","smaw_group_products"]},{"astm_spec":"A592","grade_class":"all","preheat_group":"B","smaw_filler":"AA 12018","gmaw_gtaw_filler":"SA 120","saw_filler":"10.62/SA 120","fcaw_gas_shielded_filler":"DS II 120M2","preheat_low_hydrogen":"T < .75: 70, .75 < T < 1.5: 125, 1.5 < T < 2.5: 200, T > 2.5: 300","preheat_high_hydrogen":"T < .75: 175, .75 < T < 1.5: 225, 1.5 < T < 2.5: 275, T > 2.5: 300","id":"all-a592","url":"https://referencesource.org/esab-filler-metal-recommendations-by-astm-steel-grade/all-a592/","source":"https://assets.esab.com/assetbank-esab/assetfile/22174.pdf","source_quote":"A592 all B AA 12018 SA 120","verified_fields":["astm_spec","fcaw_gas_shielded_filler","gmaw_gtaw_filler","grade_class","preheat_group","saw_filler","smaw_filler"],"derived_fields":["preheat_high_hydrogen","preheat_low_hydrogen"],"located_fields":["fcaw_gas_shielded_filler","saw_filler"]},{"astm_spec":"A595","grade_class":"A, B","smaw_filler":"AA 7018/7018 Acclaim","gmaw_gtaw_filler":"Group 1","saw_filler":"Group 1, Group 2","fcaw_gas_shielded_filler":"Group 1, Group2, Group 4","fcaw_self_shielded_filler":"Group1, Group2","mcaw_filler":"Group 1","gmaw_group_products":"Spoolarc 29S, Spoolarc 82, Spoolarc 86, Spoolarc 87HP, Aristorod 12.50","saw_group_products":"Group 1 Spoolarc 81/OK Flux 231, Spoolarc 81/OK Flux 350, Spoolarc 81/OK Flux 429 Group 2 OK Flux 429 / Spoolarc 81, OK Flux 10.71/Spoolarc 81, OK Flux 10.72/Spoolarc 81, OK Flux 10.62/Spoolarc 81","fcaw_gas_shielded_group_1_products":"Dual Shield R-70 Ultra, Dual Shield 710X, Dual Shield 710 XM, Dual Shield 7100LC, Dual Shield 7100 Ultra, Dual Shield 70 Ultra Plus","fcaw_gas_shielded_group_2_products":"Dual Shield II 70 Ultra, Dual Shield II 71 Ultra, Dual Shield II 711X","fcaw_gas_shielded_group_4_products":"Dual Shield 111RB, Dual Shield 700X","fcaw_self_shielded_group_products":"Group 1 Coreshield 40, Coreshield 7, Coreshield 11 Group 2 Coreshield 6, Coreshield 8, Coreshield 8 Ni1 H5","mcaw_group_products":"Coreweld 70, Coreweld C-6, Coreweld C-6LF, Coreweld 77HS","id":"a-b-a595","url":"https://referencesource.org/esab-filler-metal-recommendations-by-astm-steel-grade/a-b-a595/","source":"https://assets.esab.com/assetbank-esab/assetfile/22174.pdf","source_quote":"A595 A, B AA 7018/7018 Acclaim Group 1","verified_fields":["astm_spec","fcaw_gas_shielded_filler","fcaw_gas_shielded_group_1_products","fcaw_gas_shielded_group_2_products","fcaw_gas_shielded_group_4_products","fcaw_self_shielded_filler","fcaw_self_shielded_group_products","gmaw_group_products","gmaw_gtaw_filler","grade_class","mcaw_filler","mcaw_group_products","saw_filler","saw_group_products","smaw_filler"],"located_fields":["fcaw_gas_shielded_filler","fcaw_self_shielded_filler","mcaw_filler","saw_filler"]},{"astm_spec":"A595","grade_class":"C","preheat_group":"A","smaw_filler":"AA 8018/8018-W","gmaw_gtaw_filler":"SA 75","saw_filler":"10.71/SA 75, 10.72/SA 75","fcaw_gas_shielded_filler":"DS II 80Ni1H4/8100-W/810X Ni1/800X Ni1","fcaw_self_shielded_filler":"CS 8-Ni2","mcaw_filler":"CW 88HS Ni1/W","preheat_low_hydrogen":"T < .75: 70, .75 < T < 1.5: 70, 1.5 < T < 2.5: 150, T > 2.5: 225","preheat_high_hydrogen":"T < .75: 175, .75 < T < 1.5: 225, 1.5 < T < 2.5: 275, T > 2.5: 300","id":"c-a595","url":"https://referencesource.org/esab-filler-metal-recommendations-by-astm-steel-grade/c-a595/","source":"https://assets.esab.com/assetbank-esab/assetfile/22174.pdf","source_quote":"A595 A, B AA 7018/7018 Acclaim Group 1 C A AA 8018/8018-W SA 75","verified_fields":["astm_spec","fcaw_gas_shielded_filler","fcaw_self_shielded_filler","gmaw_gtaw_filler","grade_class","mcaw_filler","preheat_group","saw_filler","smaw_filler"],"derived_fields":["preheat_high_hydrogen","preheat_low_hydrogen"],"located_fields":["fcaw_gas_shielded_filler","fcaw_self_shielded_filler","mcaw_filler","saw_filler"]},{"astm_spec":"A602","grade_class":"All","preheat_group":"400F","smaw_filler":"OK NiFeCI-A/Ni-CI","fcaw_gas_shielded_filler":"NC 55","id":"all-a602","url":"https://referencesource.org/esab-filler-metal-recommendations-by-astm-steel-grade/all-a602/","source":"https://assets.esab.com/assetbank-esab/assetfile/22174.pdf","source_quote":"A602 All 400F OK NiFeCI-A/Ni-CI","verified_fields":["astm_spec","fcaw_gas_shielded_filler","grade_class","preheat_group","smaw_filler"],"located_fields":["fcaw_gas_shielded_filler"]},{"astm_spec":"A606","grade_class":"All","smaw_filler":"Group 1, AA 7018/7018 Acclaim","gmaw_gtaw_filler":"Group 1","fcaw_gas_shielded_filler":"Group 1, Group 4","fcaw_self_shielded_filler":"CS 15","mcaw_filler":"Group1","smaw_group_products":"SW 6010, , SW 10P, SW10P+, SW 6011, SW 6013, SW 7014","gmaw_group_products":"Spoolarc 29S, Spoolarc 82, Spoolarc 86, Spoolarc 87HP, Aristorod 12.50","fcaw_gas_shielded_group_1_products":"Dual Shield R-70 Ultra, Dual Shield 710X, Dual Shield 710 XM, Dual Shield 7100LC, Dual Shield 7100 Ultra, Dual Shield 70 Ultra Plus","fcaw_gas_shielded_group_4_products":"Dual Shield 111RB, Dual Shield 700X","mcaw_group_products":"Coreweld 70, Coreweld C-6, Coreweld C-6LF, Coreweld 77HS","id":"all-a606","url":"https://referencesource.org/esab-filler-metal-recommendations-by-astm-steel-grade/all-a606/","source":"https://assets.esab.com/assetbank-esab/assetfile/22174.pdf","source_quote":"A606 All Group 1, AA 7018/7018 Acclaim Group 1","verified_fields":["astm_spec","fcaw_gas_shielded_filler","fcaw_gas_shielded_group_1_products","fcaw_gas_shielded_group_4_products","fcaw_self_shielded_filler","gmaw_group_products","gmaw_gtaw_filler","grade_class","mcaw_filler","mcaw_group_products","smaw_filler","smaw_group_products"],"located_fields":["fcaw_gas_shielded_filler","fcaw_self_shielded_filler","mcaw_filler"]},{"astm_spec":"A612","preheat_group":"A","smaw_filler":"AA 8018","gmaw_gtaw_filler":"SA 75","saw_filler":"10.71/SA 75, 10.72/SA 75","fcaw_gas_shielded_filler":"DS II 80Ni1H4/II 81-K2 H4","fcaw_self_shielded_filler":"CS 8-Ni2","mcaw_filler":"CW 88HS Ni1","preheat_low_hydrogen":"T < .75: 70, .75 < T < 1.5: 70, 1.5 < T < 2.5: 150, T > 2.5: 225","preheat_high_hydrogen":"T < .75: 175, .75 < T < 1.5: 225, 1.5 < T < 2.5: 275, T > 2.5: 300","id":"a612","url":"https://referencesource.org/esab-filler-metal-recommendations-by-astm-steel-grade/a612/","source":"https://assets.esab.com/assetbank-esab/assetfile/22174.pdf","source_quote":"A612 A AA 8018 SA 75","verified_fields":["astm_spec","fcaw_gas_shielded_filler","fcaw_self_shielded_filler","gmaw_gtaw_filler","mcaw_filler","preheat_group","saw_filler","smaw_filler"],"derived_fields":["preheat_high_hydrogen","preheat_low_hydrogen"],"located_fields":["fcaw_gas_shielded_filler","fcaw_self_shielded_filler","mcaw_filler","saw_filler"]},{"astm_spec":"A615","grade_class":"40","preheat_group":"A","smaw_filler":"AA 7018/7018 Acclaim","gmaw_gtaw_filler":"Group 1","fcaw_gas_shielded_filler":"Group 1, Group4","fcaw_self_shielded_filler":"Group 1, Group 2","mcaw_filler":"Group 1","gmaw_group_products":"Spoolarc 29S, Spoolarc 82, Spoolarc 86, Spoolarc 87HP, Aristorod 12.50","fcaw_gas_shielded_group_1_products":"Dual Shield R-70 Ultra, Dual Shield 710X, Dual Shield 710 XM, Dual Shield 7100LC, Dual Shield 7100 Ultra, Dual Shield 70 Ultra Plus","fcaw_gas_shielded_group_4_products":"Dual Shield 111RB, Dual Shield 700X","fcaw_self_shielded_group_products":"Group 1 Coreshield 40, Coreshield 7, Coreshield 11 Group 2 Coreshield 6, Coreshield 8, Coreshield 8 Ni1 H5","mcaw_group_products":"Coreweld 70, Coreweld C-6, Coreweld C-6LF, Coreweld 77HS","preheat_low_hydrogen":"T < .75: 70, .75 < T < 1.5: 70, 1.5 < T < 2.5: 150, T > 2.5: 225","preheat_high_hydrogen":"T < .75: 175, .75 < T < 1.5: 225, 1.5 < T < 2.5: 275, T > 2.5: 300","id":"40-a615","url":"https://referencesource.org/esab-filler-metal-recommendations-by-astm-steel-grade/40-a615/","source":"https://assets.esab.com/assetbank-esab/assetfile/22174.pdf","source_quote":"A615 40 A AA 7018/7018 Acclaim Group 1","verified_fields":["astm_spec","fcaw_gas_shielded_filler","fcaw_gas_shielded_group_1_products","fcaw_gas_shielded_group_4_products","fcaw_self_shielded_filler","fcaw_self_shielded_group_products","gmaw_group_products","gmaw_gtaw_filler","grade_class","mcaw_filler","mcaw_group_products","preheat_group","smaw_filler"],"derived_fields":["preheat_high_hydrogen","preheat_low_hydrogen"],"located_fields":["fcaw_gas_shielded_filler","fcaw_self_shielded_filler","mcaw_filler"]},{"astm_spec":"A615","grade_class":"60","preheat_group":"A","smaw_filler":"AA 9018","gmaw_gtaw_filler":"SA 83","fcaw_gas_shielded_filler":"DS II 101H4M/II 101 OS/II 101TC/II 90K2","preheat_low_hydrogen":"T < .75: 70, .75 < T < 1.5: 70, 1.5 < T < 2.5: 150, T > 2.5: 225","preheat_high_hydrogen":"T < .75: 175, .75 < T < 1.5: 225, 1.5 < T < 2.5: 275, T > 2.5: 300","id":"60-a615","url":"https://referencesource.org/esab-filler-metal-recommendations-by-astm-steel-grade/60-a615/","source":"https://assets.esab.com/assetbank-esab/assetfile/22174.pdf","source_quote":"A615 40 A AA 7018/7018 Acclaim Group 1 60 A AA 9018 SA 83","verified_fields":["astm_spec","fcaw_gas_shielded_filler","gmaw_gtaw_filler","grade_class","preheat_group","smaw_filler"],"derived_fields":["preheat_high_hydrogen","preheat_low_hydrogen"],"located_fields":["fcaw_gas_shielded_filler"]},{"astm_spec":"A615","grade_class":"75","preheat_group":"A","smaw_filler":"AA 10018","gmaw_gtaw_filler":"SA 95","fcaw_gas_shielded_filler":"DS II 100","preheat_low_hydrogen":"T < .75: 70, .75 < T < 1.5: 70, 1.5 < T < 2.5: 150, T > 2.5: 225","preheat_high_hydrogen":"T < .75: 175, .75 < T < 1.5: 225, 1.5 < T < 2.5: 275, T > 2.5: 300","id":"75-a615","url":"https://referencesource.org/esab-filler-metal-recommendations-by-astm-steel-grade/75-a615/","source":"https://assets.esab.com/assetbank-esab/assetfile/22174.pdf","source_quote":"A615 40 A AA 7018/7018 Acclaim Group 1 60 A AA 9018 SA 83 75 A AA 10018 SA 95","verified_fields":["astm_spec","fcaw_gas_shielded_filler","gmaw_gtaw_filler","grade_class","preheat_group","smaw_filler"],"derived_fields":["preheat_high_hydrogen","preheat_low_hydrogen"],"located_fields":["fcaw_gas_shielded_filler"]},{"astm_spec":"A618","grade_class":"All","smaw_filler":"AA 7018/7018 Acclaim","gmaw_gtaw_filler":"Group 1","saw_filler":"Group 1, Group 2","fcaw_gas_shielded_filler":"Group 1, Group2, Group 4","fcaw_self_shielded_filler":"Group 1, Group 2","mcaw_filler":"Group 1","gmaw_group_products":"Spoolarc 29S, Spoolarc 82, Spoolarc 86, Spoolarc 87HP, Aristorod 12.50","saw_group_products":"Group 1 Spoolarc 81/OK Flux 231, Spoolarc 81/OK Flux 350, Spoolarc 81/OK Flux 429 Group 2 OK Flux 429 / Spoolarc 81, OK Flux 10.71/Spoolarc 81, OK Flux 10.72/Spoolarc 81, OK Flux 10.62/Spoolarc 81","fcaw_gas_shielded_group_1_products":"Dual Shield R-70 Ultra, Dual Shield 710X, Dual Shield 710 XM, Dual Shield 7100LC, Dual Shield 7100 Ultra, Dual Shield 70 Ultra Plus","fcaw_gas_shielded_group_2_products":"Dual Shield II 70 Ultra, Dual Shield II 71 Ultra, Dual Shield II 711X","fcaw_gas_shielded_group_4_products":"Dual Shield 111RB, Dual Shield 700X","fcaw_self_shielded_group_products":"Group 1 Coreshield 40, Coreshield 7, Coreshield 11 Group 2 Coreshield 6, Coreshield 8, Coreshield 8 Ni1 H5","mcaw_group_products":"Coreweld 70, Coreweld C-6, Coreweld C-6LF, Coreweld 77HS","id":"all-a618","url":"https://referencesource.org/esab-filler-metal-recommendations-by-astm-steel-grade/all-a618/","source":"https://assets.esab.com/assetbank-esab/assetfile/22174.pdf","source_quote":"A618 All AA 7018/7018 Acclaim Group 1","verified_fields":["astm_spec","fcaw_gas_shielded_filler","fcaw_gas_shielded_group_1_products","fcaw_gas_shielded_group_2_products","fcaw_gas_shielded_group_4_products","fcaw_self_shielded_filler","fcaw_self_shielded_group_products","gmaw_group_products","gmaw_gtaw_filler","grade_class","mcaw_filler","mcaw_group_products","saw_filler","saw_group_products","smaw_filler"],"located_fields":["fcaw_gas_shielded_filler","fcaw_self_shielded_filler","mcaw_filler","saw_filler"]},{"astm_spec":"A633","grade_class":"A, C, D","smaw_filler":"AA 7018/7018 Acclaim","gmaw_gtaw_filler":"Group 1","saw_filler":"Group 1, Group 2","fcaw_gas_shielded_filler":"Group 1, Grup 2, Group 4","fcaw_self_shielded_filler":"Group 1, Group 2","mcaw_filler":"Group 1","gmaw_group_products":"Spoolarc 29S, Spoolarc 82, Spoolarc 86, Spoolarc 87HP, Aristorod 12.50","saw_group_products":"Group 1 Spoolarc 81/OK Flux 231, Spoolarc 81/OK Flux 350, Spoolarc 81/OK Flux 429 Group 2 OK Flux 429 / Spoolarc 81, OK Flux 10.71/Spoolarc 81, OK Flux 10.72/Spoolarc 81, OK Flux 10.62/Spoolarc 81","fcaw_gas_shielded_group_1_products":"Dual Shield R-70 Ultra, Dual Shield 710X, Dual Shield 710 XM, Dual Shield 7100LC, Dual Shield 7100 Ultra, Dual Shield 70 Ultra Plus","fcaw_gas_shielded_group_2_products":"Dual Shield II 70 Ultra, Dual Shield II 71 Ultra, Dual Shield II 711X","fcaw_gas_shielded_group_4_products":"Dual Shield 111RB, Dual Shield 700X","fcaw_self_shielded_group_products":"Group 1 Coreshield 40, Coreshield 7, Coreshield 11 Group 2 Coreshield 6, Coreshield 8, Coreshield 8 Ni1 H5","mcaw_group_products":"Coreweld 70, Coreweld C-6, Coreweld C-6LF, Coreweld 77HS","id":"a-c-d-a633","url":"https://referencesource.org/esab-filler-metal-recommendations-by-astm-steel-grade/a-c-d-a633/","source":"https://assets.esab.com/assetbank-esab/assetfile/22174.pdf","source_quote":"A633 A, C, D AA 7018/7018 Acclaim Group 1","verified_fields":["astm_spec","fcaw_gas_shielded_filler","fcaw_gas_shielded_group_1_products","fcaw_gas_shielded_group_2_products","fcaw_gas_shielded_group_4_products","fcaw_self_shielded_filler","fcaw_self_shielded_group_products","gmaw_group_products","gmaw_gtaw_filler","grade_class","mcaw_filler","mcaw_group_products","saw_filler","saw_group_products","smaw_filler"],"located_fields":["fcaw_gas_shielded_filler","fcaw_self_shielded_filler","mcaw_filler","saw_filler"]},{"astm_spec":"A633","grade_class":"E","smaw_filler":"AA 8018","gmaw_gtaw_filler":"SA 75/83","saw_filler":"10.71/SA 75, 10.72/SA 75","fcaw_gas_shielded_filler":"DS II 80Ni1H4/II 81-K2 H4","fcaw_self_shielded_filler":"CS 8-Ni2","mcaw_filler":"CW 88HS Ni1","id":"e-a633","url":"https://referencesource.org/esab-filler-metal-recommendations-by-astm-steel-grade/e-a633/","source":"https://assets.esab.com/assetbank-esab/assetfile/22174.pdf","source_quote":"A633 A, C, D AA 7018/7018 Acclaim Group 1 E AA 8018 SA 75/83","verified_fields":["astm_spec","fcaw_gas_shielded_filler","fcaw_self_shielded_filler","gmaw_gtaw_filler","grade_class","mcaw_filler","saw_filler","smaw_filler"],"located_fields":["fcaw_gas_shielded_filler","fcaw_self_shielded_filler","mcaw_filler","saw_filler"]},{"astm_spec":"A645","smaw_filler":"OK 92.55","gmaw_gtaw_filler":"Autrod/Tigrod NiCrMo-3","saw_filler":"10.90/Autrod NiCrMo-3","id":"a645","url":"https://referencesource.org/esab-filler-metal-recommendations-by-astm-steel-grade/a645/","source":"https://assets.esab.com/assetbank-esab/assetfile/22174.pdf","source_quote":"A645 OK 92.55 Autrod/Tigrod NiCrMo-3","verified_fields":["astm_spec","gmaw_gtaw_filler","saw_filler","smaw_filler"],"located_fields":["saw_filler"]},{"astm_spec":"A656","grade_class":"50, 60","smaw_filler":"AA 7018/7018 Acclaim, Group 1","gmaw_gtaw_filler":"Group 1","saw_filler":"Group 1, Group 2","fcaw_gas_shielded_filler":"Group 1, Group 2, Group 3, Group 4","fcaw_self_shielded_filler":"Group 1, Group 2","mcaw_filler":"Group 1","smaw_group_products":"SW 6010, , SW 10P, SW10P+, SW 6011, SW 6013, SW 7014","gmaw_group_products":"Spoolarc 29S, Spoolarc 82, Spoolarc 86, Spoolarc 87HP, Aristorod 12.50","saw_group_products":"Group 1 Spoolarc 81/OK Flux 231, Spoolarc 81/OK Flux 350, Spoolarc 81/OK Flux 429 Group 2 OK Flux 429 / Spoolarc 81, OK Flux 10.71/Spoolarc 81, OK Flux 10.72/Spoolarc 81, OK Flux 10.62/Spoolarc 81","fcaw_gas_shielded_group_1_products":"Dual Shield R-70 Ultra, Dual Shield 710X, Dual Shield 710 XM, Dual Shield 7100LC, Dual Shield 7100 Ultra, Dual Shield 70 Ultra Plus","fcaw_gas_shielded_group_2_products":"Dual Shield II 70 Ultra, Dual Shield II 71 Ultra, Dual Shield II 711X","fcaw_gas_shielded_group_3_products":"Dual Shield II 70T-12H4, Dual Shield T-5, Dual Shield T-75, Dual Shield II 712X, Dual Shield II 70-Ni1 H4","fcaw_gas_shielded_group_4_products":"Dual Shield 111RB, Dual Shield 700X","fcaw_self_shielded_group_products":"Group 1 Coreshield 40, Coreshield 7, Coreshield 11 Group 2 Coreshield 6, Coreshield 8, Coreshield 8 Ni1 H5","mcaw_group_products":"Coreweld 70, Coreweld C-6, Coreweld C-6LF, Coreweld 77HS","id":"50-60-a656","url":"https://referencesource.org/esab-filler-metal-recommendations-by-astm-steel-grade/50-60-a656/","source":"https://assets.esab.com/assetbank-esab/assetfile/22174.pdf","source_quote":"A656 50, 60 AA 7018/7018 Acclaim, Group 1 Group 1","verified_fields":["astm_spec","fcaw_gas_shielded_filler","fcaw_gas_shielded_group_1_products","fcaw_gas_shielded_group_2_products","fcaw_gas_shielded_group_3_products","fcaw_gas_shielded_group_4_products","fcaw_self_shielded_filler","fcaw_self_shielded_group_products","gmaw_group_products","gmaw_gtaw_filler","grade_class","mcaw_filler","mcaw_group_products","saw_filler","saw_group_products","smaw_filler","smaw_group_products"],"located_fields":["fcaw_gas_shielded_filler","fcaw_self_shielded_filler","mcaw_filler","saw_filler"]},{"astm_spec":"A656","grade_class":"70","preheat_group":"A","smaw_filler":"AA 8018","gmaw_gtaw_filler":"SA 75","saw_filler":"10.71/SA 75, 10.72/SA 75","fcaw_gas_shielded_filler":"DS II 80Ni1H4/II 81-K2 H4","fcaw_self_shielded_filler":"CS 8-Ni2",
