Repository: joelp22-maker/referencesource-data

# ESAB recommended filler metals and suggested preheat group, by ASTM steel grade

Which filler metals ESAB recommends for welding a given ASTM steel grade, and which of its four preheat groups (A-D) that grade falls in. Answers 'what ESAB rod do I use to weld ASTM A106 Grade C pipe'. WHICH WELDING PROCESSES THESE PAGES COVER: all six that the source covers, as of 2026-09-16. ESAB's table runs across FACING pages. The left page carries the preheat group, stick (SMAW) and gas-shielded wire/rod (GMAW/GTAW); the right page recommends fillers for the same grade rows under submerged arc (SAW), gas-shielded flux-cored (FCAW), self-shielded flux-cored (FCAW) and metal-cored (MCAW).

File: esab-filler-metal-recommendations-by-astm-steel-grade/data.json (part 14 of 21)
"mcaw_filler":"CW 88HS Ni1","preheat_low_hydrogen":"T < .75: 70, .75 < T < 1.5: 70, 1.5 < T < 2.5: 150, T > 2.5: 225","preheat_high_hydrogen":"T < .75: 175, .75 < T < 1.5: 225, 1.5 < T < 2.5: 275, T > 2.5: 300","id":"70-a656","url":"https://referencesource.org/esab-filler-metal-recommendations-by-astm-steel-grade/70-a656/","source":"https://assets.esab.com/assetbank-esab/assetfile/22174.pdf","source_quote":"A656 50, 60 AA 7018/7018 Acclaim, Group 1 Group 1 70 A AA 8018 SA 75","verified_fields":["astm_spec","fcaw_gas_shielded_filler","fcaw_self_shielded_filler","gmaw_gtaw_filler","grade_class","mcaw_filler","preheat_group","saw_filler","smaw_filler"],"derived_fields":["preheat_high_hydrogen","preheat_low_hydrogen"],"located_fields":["fcaw_gas_shielded_filler","fcaw_self_shielded_filler","mcaw_filler","saw_filler"]},{"astm_spec":"A656","grade_class":"80","preheat_group":"A","smaw_filler":"AA 9018","gmaw_gtaw_filler":"SA 83","saw_filler":"10.62/SA ENi4","fcaw_gas_shielded_filler":"DS II 101H4M/II 101 OS/II 90-K2/II 101TC","preheat_low_hydrogen":"T < .75: 70, .75 < T < 1.5: 70, 1.5 < T < 2.5: 150, T > 2.5: 225","preheat_high_hydrogen":"T < .75: 175, .75 < T < 1.5: 225, 1.5 < T < 2.5: 275, T > 2.5: 300","id":"80-a656","url":"https://referencesource.org/esab-filler-metal-recommendations-by-astm-steel-grade/80-a656/","source":"https://assets.esab.com/assetbank-esab/assetfile/22174.pdf","source_quote":"A656 50, 60 AA 7018/7018 Acclaim, Group 1 Group 1 70 A AA 8018 SA 75 80 A AA 9018 SA 83","verified_fields":["astm_spec","fcaw_gas_shielded_filler","gmaw_gtaw_filler","grade_class","preheat_group","saw_filler","smaw_filler"],"derived_fields":["preheat_high_hydrogen","preheat_low_hydrogen"],"located_fields":["fcaw_gas_shielded_filler","saw_filler"]},{"astm_spec":"A659","grade_class":"All","smaw_filler":"Group 1, AA 7018/7018 Acclaim","gmaw_gtaw_filler":"Group 1","saw_filler":"Group 1, Group 2","fcaw_gas_shielded_filler":"Group 1, Group 2","fcaw_self_shielded_filler":"Group 1, CS 15","mcaw_filler":"Group 1","smaw_group_products":"SW 6010, , SW 10P, SW10P+, SW 6011, SW 6013, SW 7014","gmaw_group_products":"Spoolarc 29S, Spoolarc 82, Spoolarc 86, Spoolarc 87HP, Aristorod 12.50","saw_group_products":"Group 1 Spoolarc 81/OK Flux 231, Spoolarc 81/OK Flux 350, Spoolarc 81/OK Flux 429 Group 2 OK Flux 429 / Spoolarc 81, OK Flux 10.71/Spoolarc 81, OK Flux 10.72/Spoolarc 81, OK Flux 10.62/Spoolarc 81","fcaw_gas_shielded_group_1_products":"Dual Shield R-70 Ultra, Dual Shield 710X, Dual Shield 710 XM, Dual Shield 7100LC, Dual Shield 7100 Ultra, Dual Shield 70 Ultra Plus","fcaw_gas_shielded_group_2_products":"Dual Shield II 70 Ultra, Dual Shield II 71 Ultra, Dual Shield II 711X","fcaw_self_shielded_group_products":"Coreshield 40, Coreshield 7, Coreshield 11","mcaw_group_products":"Coreweld 70, Coreweld C-6, Coreweld C-6LF, Coreweld 77HS","id":"all-a659","url":"https://referencesource.org/esab-filler-metal-recommendations-by-astm-steel-grade/all-a659/","source":"https://assets.esab.com/assetbank-esab/assetfile/22174.pdf","source_quote":"A659 All Group 1, AA 7018/7018 Acclaim Group 1","verified_fields":["astm_spec","fcaw_gas_shielded_filler","fcaw_gas_shielded_group_1_products","fcaw_gas_shielded_group_2_products","fcaw_self_shielded_filler","fcaw_self_shielded_group_products","gmaw_group_products","gmaw_gtaw_filler","grade_class","mcaw_filler","mcaw_group_products","saw_filler","saw_group_products","smaw_filler","smaw_group_products"],"located_fields":["fcaw_gas_shielded_filler","fcaw_self_shielded_filler","mcaw_filler","saw_filler"]},{"astm_spec":"A660","grade_class":"All","smaw_filler":"AA 7018/7018 Acclaim, Group 1","gmaw_gtaw_filler":"Group 1","saw_filler":"Group 1, Group 2","fcaw_gas_shielded_filler":"Group 1, Group 2, Group 3, Group 4","mcaw_filler":"Group 1","smaw_group_products":"SW 6010, , SW 10P, SW10P+, SW 6011, SW 6013, SW 7014","gmaw_group_products":"Spoolarc 29S, Spoolarc 82, Spoolarc 86, Spoolarc 87HP, Aristorod 12.50","saw_group_products":"Group 1 Spoolarc 81/OK Flux 231, Spoolarc 81/OK Flux 350, Spoolarc 81/OK Flux 429 Group 2 OK Flux 429 / Spoolarc 81, OK Flux 10.71/Spoolarc 81, OK Flux 10.72/Spoolarc 81, OK Flux 10.62/Spoolarc 81","fcaw_gas_shielded_group_1_products":"Dual Shield R-70 Ultra, Dual Shield 710X, Dual Shield 710 XM, Dual Shield 7100LC, Dual Shield 7100 Ultra, Dual Shield 70 Ultra Plus","fcaw_gas_shielded_group_2_products":"Dual Shield II 70 Ultra, Dual Shield II 71 Ultra, Dual Shield II 711X","fcaw_gas_shielded_group_3_products":"Dual Shield II 70T-12H4, Dual Shield T-5, Dual Shield T-75, Dual Shield II 712X, Dual Shield II 70-Ni1 H4","fcaw_gas_shielded_group_4_products":"Dual Shield 111RB, Dual Shield 700X","mcaw_group_products":"Coreweld 70, Coreweld C-6, Coreweld C-6LF, Coreweld 77HS","id":"all-a660","url":"https://referencesource.org/esab-filler-metal-recommendations-by-astm-steel-grade/all-a660/","source":"https://assets.esab.com/assetbank-esab/assetfile/22174.pdf","source_quote":"A660 All AA 7018/7018 Acclaim, Group 1 Group 1","verified_fields":["astm_spec","fcaw_gas_shielded_filler","fcaw_gas_shielded_group_1_products","fcaw_gas_shielded_group_2_products","fcaw_gas_shielded_group_3_products","fcaw_gas_shielded_group_4_products","gmaw_group_products","gmaw_gtaw_filler","grade_class","mcaw_filler","mcaw_group_products","saw_filler","saw_group_products","smaw_filler","smaw_group_products"],"located_fields":["fcaw_gas_shielded_filler","mcaw_filler","saw_filler"]},{"astm_spec":"A662","grade_class":"all","smaw_filler":"AA 7018/7018 Acclaim","gmaw_gtaw_filler":"Group 1","saw_filler":"Group 2","fcaw_gas_shielded_filler":"Group 2, Group 3","mcaw_filler":"Group 1","gmaw_group_products":"Spoolarc 29S, Spoolarc 82, Spoolarc 86, Spoolarc 87HP, Aristorod 12.50","saw_group_products":"OK Flux 429 / Spoolarc 81, OK Flux 10.71/Spoolarc 81, OK Flux 10.72/Spoolarc 81, OK Flux 10.62/Spoolarc 81","fcaw_gas_shielded_group_2_products":"Dual Shield II 70 Ultra, Dual Shield II 71 Ultra, Dual Shield II 711X","fcaw_gas_shielded_group_3_products":"Dual Shield II 70T-12H4, Dual Shield T-5, Dual Shield T-75, Dual Shield II 712X, Dual Shield II 70-Ni1 H4","mcaw_group_products":"Coreweld 70, Coreweld C-6, Coreweld C-6LF, Coreweld 77HS","id":"all-a662","url":"https://referencesource.org/esab-filler-metal-recommendations-by-astm-steel-grade/all-a662/","source":"https://assets.esab.com/assetbank-esab/assetfile/22174.pdf","source_quote":"A662 all AA 7018/7018 Acclaim Group 1","verified_fields":["astm_spec","fcaw_gas_shielded_filler","fcaw_gas_shielded_group_2_products","fcaw_gas_shielded_group_3_products","gmaw_group_products","gmaw_gtaw_filler","grade_class","mcaw_filler","mcaw_group_products","saw_filler","saw_group_products","smaw_filler"],"located_fields":["fcaw_gas_shielded_filler","mcaw_filler","saw_filler"]},{"astm_spec":"A663","grade_class":"45, 50, 55, 60, 65","preheat_group":"A","smaw_filler":"Group 1, AA 7018/7018 Acclaim","gmaw_gtaw_filler":"Group 1","saw_filler":"Group 1, Group 2","fcaw_gas_shielded_filler":"Group 1, Group 4","fcaw_self_shielded_filler":"Group 1, Group 2","mcaw_filler":"Group 1","smaw_group_products":"SW 6010, , SW 10P, SW10P+, SW 6011, SW 6013, SW 7014","gmaw_group_products":"Spoolarc 29S, Spoolarc 82, Spoolarc 86, Spoolarc 87HP, Aristorod 12.50","saw_group_products":"Group 1 Spoolarc 81/OK Flux 231, Spoolarc 81/OK Flux 350, Spoolarc 81/OK Flux 429 Group 2 OK Flux 429 / Spoolarc 81, OK Flux 10.71/Spoolarc 81, OK Flux 10.72/Spoolarc 81, OK Flux 10.62/Spoolarc 81","fcaw_gas_shielded_group_1_products":"Dual Shield R-70 Ultra, Dual Shield 710X, Dual Shield 710 XM, Dual Shield 7100LC, Dual Shield 7100 Ultra, Dual Shield 70 Ultra Plus","fcaw_gas_shielded_group_4_products":"Dual Shield 111RB, Dual Shield 700X","fcaw_self_shielded_group_products":"Group 1 Coreshield 40, Coreshield 7, Coreshield 11 Group 2 Coreshield 6, Coreshield 8, Coreshield 8 Ni1 H5","mcaw_group_products":"Coreweld 70, Coreweld C-6, Coreweld C-6LF, Coreweld 77HS","preheat_low_hydrogen":"T < .75: 70, .75 < T < 1.5: 70, 1.5 < T < 2.5: 150, T > 2.5: 225","preheat_high_hydrogen":"T < .75: 175, .75 < T < 1.5: 225, 1.5 < T < 2.5: 275, T > 2.5: 300","id":"45-50-55-60-65-a663","url":"https://referencesource.org/esab-filler-metal-recommendations-by-astm-steel-grade/45-50-55-60-65-a663/","source":"https://assets.esab.com/assetbank-esab/assetfile/22174.pdf","source_quote":"A663 45, 50, 55, 60, 65 A Group 1, AA 7018/7018 Acclaim Group 1","verified_fields":["astm_spec","fcaw_gas_shielded_filler","fcaw_gas_shielded_group_1_products","fcaw_gas_shielded_group_4_products","fcaw_self_shielded_filler","fcaw_self_shielded_group_products","gmaw_group_products","gmaw_gtaw_filler","grade_class","mcaw_filler","mcaw_group_products","preheat_group","saw_filler","saw_group_products","smaw_filler","smaw_group_products"],"derived_fields":["preheat_high_hydrogen","preheat_low_hydrogen"],"located_fields":["fcaw_gas_shielded_filler","fcaw_self_shielded_filler","mcaw_filler","saw_filler"]},{"astm_spec":"A663","grade_class":"70, 75, 80","preheat_group":"B","smaw_filler":"AA 8018","gmaw_gtaw_filler":"SA 75/83","saw_filler":"Group 3","fcaw_gas_shielded_filler":"DS II 80Ni1H4","mcaw_filler":"CW 88HS Ni1/80D2","saw_group_products":"OK Flux 10.62/Spoolarc 75, OK Flux 10.71/Spoolarc 71, OK Flux 10.72/ Spoolarc 71, OK Flux 10.62/ Spoolarc 71","preheat_low_hydrogen":"T < .75: 70, .75 < T < 1.5: 125, 1.5 < T < 2.5: 200, T > 2.5: 300","preheat_high_hydrogen":"T < .75: 175, .75 < T < 1.5: 225, 1.5 < T < 2.5: 275, T > 2.5: 300","id":"70-75-80-a663","url":"https://referencesource.org/esab-filler-metal-recommendations-by-astm-steel-grade/70-75-80-a663/","source":"https://assets.esab.com/assetbank-esab/assetfile/22174.pdf","source_quote":"A663 45, 50, 55, 60, 65 A Group 1, AA 7018/7018 Acclaim Group 1 70, 75, 80 B AA 8018 SA 75/83","verified_fields":["astm_spec","fcaw_gas_shielded_filler","gmaw_gtaw_filler","grade_class","mcaw_filler","preheat_group","saw_filler","saw_group_products","smaw_filler"],"derived_fields":["preheat_high_hydrogen","preheat_low_hydrogen"],"located_fields":["fcaw_gas_shielded_filler","mcaw_filler","saw_filler"]},{"astm_spec":"A666","grade_class":"201, 202, 301, 302, 304, 304N","smaw_filler":"AR 308/308H/308L, OK 61.25","gmaw_gtaw_filler":"Autrod/Tigrod 308H/308L/308LSi","fcaw_gas_shielded_filler":"SB 308H/308L","fcaw_self_shielded_filler":"CB 308L","mcaw_filler":"AR MC308L","id":"201-202-301-302-304-304n-a666","url":"https://referencesource.org/esab-filler-metal-recommendations-by-astm-steel-grade/201-202-301-302-304-304n-a666/","source":"https://assets.esab.com/assetbank-esab/assetfile/22174.pdf","source_quote":"A666 201, 202, 301, 302, 304, 304N AR 308/308H/308L, OK 61.25 Autrod/Tigrod 308H/308L/308LSi","verified_fields":["astm_spec","fcaw_gas_shielded_filler","fcaw_self_shielded_filler","gmaw_gtaw_filler","grade_class","mcaw_filler","smaw_filler"],"located_fields":["fcaw_gas_shielded_filler","fcaw_self_shielded_filler","mcaw_filler"]},{"astm_spec":"A666","grade_class":"201L, 201LN, 301L, 301LN, 304L, 304LN","smaw_filler":"AR 308L","gmaw_gtaw_filler":"Autrod/Tigrod 308L/308LSi","saw_filler":"10.93/Autrod 308L","fcaw_gas_shielded_filler":"SB 308L","fcaw_self_shielded_filler":"CB 308L","mcaw_filler":"AR MC308L","id":"201l-201ln-301l-301ln-304l-304ln-a666","url":"https://referencesource.org/esab-filler-metal-recommendations-by-astm-steel-grade/201l-201ln-301l-301ln-304l-304ln-a666/","source":"https://assets.esab.com/assetbank-esab/assetfile/22174.pdf","source_quote":"A666 201, 202, 301, 302, 304, 304N AR 308/308H/308L, OK 61.25 Autrod/Tigrod 308H/308L/308LSi 201L, 201LN, 301L, 301LN, 304L, 304LN AR 308L Autrod/Tigrod 308L/308LSi","verified_fields":["astm_spec","fcaw_gas_shielded_filler","fcaw_self_shielded_filler","gmaw_gtaw_filler","grade_class","mcaw_filler","saw_filler","smaw_filler"],"located_fields":["fcaw_gas_shielded_filler","fcaw_self_shielded_filler","mcaw_filler","saw_filler"]},{"astm_spec":"A666","grade_class":"316, 316N","smaw_filler":"AR 316/316H/316L","gmaw_gtaw_filler":"Autrod/Tigrod 316L/316LSi","saw_filler":"10.93/Autrod 316L","fcaw_gas_shielded_filler":"SB 316H/316L","fcaw_self_shielded_filler":"CB 316L","mcaw_filler":"AR MC316L","id":"316-316n-a666","url":"https://referencesource.org/esab-filler-metal-recommendations-by-astm-steel-grade/316-316n-a666/","source":"https://assets.esab.com/assetbank-esab/assetfile/22174.pdf","source_quote":"A666 201, 202, 301, 302, 304, 304N AR 308/308H/308L, OK 61.25 Autrod/Tigrod 308H/308L/308LSi 201L, 201LN, 301L, 301LN, 304L, 304LN AR 308L Autrod/Tigrod 308L/308LSi 316, 316N AR 316/316H/316L Autrod/Tigrod 316L/316LSi","verified_fields":["astm_spec","fcaw_gas_shielded_filler","fcaw_self_shielded_filler","gmaw_gtaw_filler","grade_class","mcaw_filler","saw_filler","smaw_filler"],"located_fields":["fcaw_gas_shielded_filler","fcaw_self_shielded_filler","mcaw_filler","saw_filler"]},{"astm_spec":"A666","grade_class":"316L","smaw_filler":"AR 316L","gmaw_gtaw_filler":"Autrod/Tigrod 316L/316LSi","saw_filler":"10.93/Autrod 316L","fcaw_gas_shielded_filler":"SB 316L","fcaw_self_shielded_filler":"CB 316L","mcaw_filler":"AR MC316L","id":"316l-a666","url":"https://referencesource.org/esab-filler-metal-recommendations-by-astm-steel-grade/316l-a666/","source":"https://assets.esab.com/assetbank-esab/assetfile/22174.pdf","source_quote":"A666 201, 202, 301, 302, 304, 304N AR 308/308H/308L, OK 61.25 Autrod/Tigrod 308H/308L/308LSi 201L, 201LN, 301L, 301LN, 304L, 304LN AR 308L Autrod/Tigrod 308L/308LSi 316, 316N AR 316/316H/316L Autrod/Tigrod 316L/316LSi 316L AR 316L Autrod/Tigrod 316L/316LSi","verified_fields":["astm_spec","fcaw_gas_shielded_filler","fcaw_self_shielded_filler","gmaw_gtaw_filler","grade_class","mcaw_filler","saw_filler","smaw_filler"],"located_fields":["fcaw_gas_shielded_filler","fcaw_self_shielded_filler","mcaw_filler","saw_filler"]},{"astm_spec":"A668","grade_class":"A, AH, B, BH, C, CH,","preheat_group":"B","smaw_filler":"AA 7018/7018 Acclaim","gmaw_gtaw_filler":"Group 1","saw_filler":"Group 2","fcaw_gas_shielded_filler":"Group 1, Group 2, Group 3","mcaw_filler":"Group 1","gmaw_group_products":"Spoolarc 29S, Spoolarc 82, Spoolarc 86, Spoolarc 87HP, Aristorod 12.50","saw_group_products":"OK Flux 429 / Spoolarc 81, OK Flux 10.71/Spoolarc 81, OK Flux 10.72/Spoolarc 81, OK Flux 10.62/Spoolarc 81","fcaw_gas_shielded_group_1_products":"Dual Shield R-70 Ultra, Dual Shield 710X, Dual Shield 710 XM, Dual Shield 7100LC, Dual Shield 7100 Ultra, Dual Shield 70 Ultra Plus","fcaw_gas_shielded_group_2_products":"Dual Shield II 70 Ultra, Dual Shield II 71 Ultra, Dual Shield II 711X","fcaw_gas_shielded_group_3_products":"Dual Shield II 70T-12H4, Dual Shield T-5, Dual Shield T-75, Dual Shield II 712X, Dual Shield II 70-Ni1 H4","mcaw_group_products":"Coreweld 70, Coreweld C-6, Coreweld C-6LF, Coreweld 77HS","preheat_low_hydrogen":"T < .75: 70, .75 < T < 1.5: 125, 1.5 < T < 2.5: 200, T > 2.5: 300","preheat_high_hydrogen":"T < .75: 175, .75 < T < 1.5: 225, 1.5 < T < 2.5: 275, T > 2.5: 300","id":"a-ah-b-bh-c-ch-a668","url":"https://referencesource.org/esab-filler-metal-recommendations-by-astm-steel-grade/a-ah-b-bh-c-ch-a668/","source":"https://assets.esab.com/assetbank-esab/assetfile/22174.pdf","source_quote":"A668 A, AH, B, BH, C, CH, B AA 7018/7018 Acclaim Group 1","verified_fields":["astm_spec","fcaw_gas_shielded_filler","fcaw_gas_shielded_group_1_products","fcaw_gas_shielded_group_2_products","fcaw_gas_shielded_group_3_products","gmaw_group_products","gmaw_gtaw_filler","grade_class","mcaw_filler","mcaw_group_products","preheat_group","saw_filler","saw_group_products","smaw_filler"],"derived_fields":["preheat_high_hydrogen","preheat_low_hydrogen"],"located_fields":["fcaw_gas_shielded_filler","mcaw_filler","saw_filler"]},{"astm_spec":"A668","grade_class":"D, DH, E, EH, G, GH","preheat_group":"B","smaw_filler":"AA 8018","gmaw_gtaw_filler":"SA 75/83","saw_filler":"Group 3","fcaw_gas_shielded_filler":"DS II 80Ni1H4","mcaw_filler":"CW 88HS Ni1/80D2","saw_group_products":"OK Flux 10.62/Spoolarc 75, OK Flux 10.71/Spoolarc 71, OK Flux 10.72/ Spoolarc 71, OK Flux 10.62/ Spoolarc 71","preheat_low_hydrogen":"T < .75: 70, .75 < T < 1.5: 125, 1.5 < T < 2.5: 200, T > 2.5: 300","preheat_high_hydrogen":"T < .75: 175, .75 < T < 1.5: 225, 1.5 < T < 2.5: 275, T > 2.5: 300","id":"d-dh-e-eh-g-gh-a668","url":"https://referencesource.org/esab-filler-metal-recommendations-by-astm-steel-grade/d-dh-e-eh-g-gh-a668/","source":"https://assets.esab.com/assetbank-esab/assetfile/22174.pdf","source_quote":"A668 A, AH, B, BH, C, CH, B AA 7018/7018 Acclaim Group 1 D, DH, E, EH, G, GH B AA 8018 SA 75/83","verified_fields":["astm_spec","fcaw_gas_shielded_filler","gmaw_gtaw_filler","grade_class","mcaw_filler","preheat_group","saw_filler","saw_group_products","smaw_filler"],"derived_fields":["preheat_high_hydrogen","preheat_low_hydrogen"],"located_fields":["fcaw_gas_shielded_filler","mcaw_filler","saw_filler"]},{"astm_spec":"A668","grade_class":"F, FH, H, HH, J, JH","preheat_group":"C","smaw_filler":"AA 9018","gmaw_gtaw_filler":"SA 83","saw_filler":"10.62/SA 44","fcaw_gas_shielded_filler":"DS II 101H4M/II 101 OS/II 90-K2/II 101TC/4130 SR","preheat_low_hydrogen":"T < .75: 200, .75 < T < 1.5: 300, 1.5 < T < 2.5: 300, T > 2.5: 350","preheat_high_hydrogen":"T < .75: NR, .75 < T < 1.5: NR, 1.5 < T < 2.5: NR, T > 2.5: NR","id":"f-fh-h-hh-j-jh-a668","url":"https://referencesource.org/esab-filler-metal-recommendations-by-astm-steel-grade/f-fh-h-hh-j-jh-a668/","source":"https://assets.esab.com/assetbank-esab/assetfile/22174.pdf","source_quote":"A668 A, AH, B, BH, C, CH, B AA 7018/7018 Acclaim Group 1 D, DH, E, EH, G, GH B AA 8018 SA 75/83 F, FH, H, HH, J, JH C AA 9018 SA 83","verified_fields":["astm_spec","fcaw_gas_shielded_filler","gmaw_gtaw_filler","grade_class","preheat_group","saw_filler","smaw_filler"],"derived_fields":["preheat_high_hydrogen","preheat_low_hydrogen"],"located_fields":["fcaw_gas_shielded_filler","saw_filler"]},{"astm_spec":"A668","grade_class":"K, KH","preheat_group":"C","smaw_filler":"AA 11018","gmaw_gtaw_filler":"SA 95","saw_filler":"10.62/SA 95","fcaw_gas_shielded_filler":"DS II 100","preheat_low_hydrogen":"T < .75: 200, .75 < T < 1.5: 300, 1.5 < T < 2.5: 300, T > 2.5: 350","preheat_high_hydrogen":"T < .75: NR, .75 < T < 1.5: NR, 1.5 < T < 2.5: NR, T > 2.5: NR","id":"k-kh-a668","url":"https://referencesource.org/esab-filler-metal-recommendations-by-astm-steel-grade/k-kh-a668/","source":"https://assets.esab.com/assetbank-esab/assetfile/22174.pdf","source_quote":"A668 A, AH, B, BH, C, CH, B AA 7018/7018 Acclaim Group 1 D, DH, E, EH, G, GH B AA 8018 SA 75/83 F, FH, H, HH, J, JH C AA 9018 SA 83 K, KH C AA 11018 SA 95","verified_fields":["astm_spec","fcaw_gas_shielded_filler","gmaw_gtaw_filler","grade_class","preheat_group","saw_filler","smaw_filler"],"derived_fields":["preheat_high_hydrogen","preheat_low_hydrogen"],"located_fields":["fcaw_gas_shielded_filler","saw_filler"]},{"astm_spec":"A668","grade_class":"L, LH","preheat_group":"C","smaw_filler":"AA T","gmaw_gtaw_filler":"SA 120","saw_filler":"10.62/SA 120","fcaw_gas_shielded_filler":"DS II 110/T-115","preheat_low_hydrogen":"T < .75: 200, .75 < T < 1.5: 300, 1.5 < T < 2.5: 300, T > 2.5: 350","preheat_high_hydrogen":"T < .75: NR, .75 < T < 1.5: NR, 1.5 < T < 2.5: NR, T > 2.5: NR","id":"l-lh-a668","url":"https://referencesource.org/esab-filler-metal-recommendations-by-astm-steel-grade/l-lh-a668/","source":"https://assets.esab.com/assetbank-esab/assetfile/22174.pdf","source_quote":"A668 A, AH, B, BH, C, CH, B AA 7018/7018 Acclaim Group 1 D, DH, E, EH, G, GH B AA 8018 SA 75/83 F, FH, H, HH, J, JH C AA 9018 SA 83 K, KH C AA 11018 SA 95 L, LH C AA T SA 120","verified_fields":["astm_spec","fcaw_gas_shielded_filler","gmaw_gtaw_filler","grade_class","preheat_group","saw_filler","smaw_filler"],"derived_fields":["preheat_high_hydrogen","preheat_low_hydrogen"],"located_fields":["fcaw_gas_shielded_filler","saw_filler"]},{"astm_spec":"A671","grade_class":"CA 55, CB 60, CB 65, CB 70","preheat_group":"A","smaw_filler":"AA 7018/7018 Acclaim","gmaw_gtaw_filler":"Group 1","saw_filler":"429/SA 81","fcaw_gas_shielded_filler":"Group 1","fcaw_self_shielded_filler":"Group 2","mcaw_filler":"Group 1","gmaw_group_products":"Spoolarc 29S, Spoolarc 82, Spoolarc 86, Spoolarc 87HP, Aristorod 12.50","fcaw_gas_shielded_group_1_products":"Dual Shield R-70 Ultra, Dual Shield 710X, Dual Shield 710 XM, Dual Shield 7100LC, Dual Shield 7100 Ultra, Dual Shield 70 Ultra Plus","fcaw_self_shielded_group_products":"Coreshield 6, Coreshield 8, Coreshield 8 Ni1 H5","mcaw_group_products":"Coreweld 70, Coreweld C-6, Coreweld C-6LF, Coreweld 77HS","preheat_low_hydrogen":"T < .75: 70, .75 < T < 1.5: 70, 1.5 < T < 2.5: 150, T > 2.5: 225","preheat_high_hydrogen":"T < .75: 175, .75 < T < 1.5: 225, 1.5 < T < 2.5: 275, T > 2.5: 300","id":"ca-55-cb-60-cb-65-cb-70-a671","url":"https://referencesource.org/esab-filler-metal-recommendations-by-astm-steel-grade/ca-55-cb-60-cb-65-cb-70-a671/","source":"https://assets.esab.com/assetbank-esab/assetfile/22174.pdf","source_quote":"A671 CA 55, CB 60, CB 65, CB 70 A AA 7018/7018 Acclaim Group 1","verified_fields":["astm_spec","fcaw_gas_shielded_filler","fcaw_gas_shielded_group_1_products","fcaw_self_shielded_filler","fcaw_self_shielded_group_products","gmaw_group_products","gmaw_gtaw_filler","grade_class","mcaw_filler","mcaw_group_products","preheat_group","saw_filler","smaw_filler"],"derived_fields":["preheat_high_hydrogen","preheat_low_hydrogen"],"located_fields":["fcaw_gas_shielded_filler","fcaw_self_shielded_filler","mcaw_filler","saw_filler"]},{"astm_spec":"A671","grade_class":"CC 60","preheat_group":"A","smaw_filler":"AA 7018/7018 Acclaim","gmaw_gtaw_filler":"Group 1","saw_filler":"10.71/SA 81, 10.62/SA 81","fcaw_gas_shielded_filler":"Group 2, Group 3","gmaw_group_products":"Spoolarc 29S, Spoolarc 82, Spoolarc 86, Spoolarc 87HP, Aristorod 12.50","fcaw_gas_shielded_group_2_products":"Dual Shield II 70 Ultra, Dual Shield II 71 Ultra, Dual Shield II 711X","fcaw_gas_shielded_group_3_products":"Dual Shield II 70T-12H4, Dual Shield T-5, Dual Shield T-75, Dual Shield II 712X, Dual Shield II 70-Ni1 H4","preheat_low_hydrogen":"T < .75: 70, .75 < T < 1.5: 70, 1.5 < T < 2.5: 150, T > 2.5: 225","preheat_high_hydrogen":"T < .75: 175, .75 < T < 1.5: 225, 1.5 < T < 2.5: 275, T > 2.5: 300","id":"cc-60-a671","url":"https://referencesource.org/esab-filler-metal-recommendations-by-astm-steel-grade/cc-60-a671/","source":"https://assets.esab.com/assetbank-esab/assetfile/22174.pdf","source_quote":"A671 CA 55, CB 60, CB 65, CB 70 A AA 7018/7018 Acclaim Group 1 CC 60 A AA 7018/7018 Acclaim Group 1","verified_fields":["astm_spec","fcaw_gas_shielded_filler","fcaw_gas_shielded_group_2_products","fcaw_gas_shielded_group_3_products","gmaw_group_products","gmaw_gtaw_filler","grade_class","preheat_group","saw_filler","smaw_filler"],"derived_fields":["preheat_high_hydrogen","preheat_low_hydrogen"],"located_fields":["fcaw_gas_shielded_filler","saw_filler"]},{"astm_spec":"A671","grade_class":"CC 65, CC 70","preheat_group":"A","smaw_filler":"AA 7018/7018 Acclaim","gmaw_gtaw_filler":"Group 1","saw_filler":"10.71/SA 71, 10.62/SA 71","fcaw_gas_shielded_filler":"Group 2, Group 3","gmaw_group_products":"Spoolarc 29S, Spoolarc 82, Spoolarc 86, Spoolarc 87HP, Aristorod 12.50","fcaw_gas_shielded_group_2_products":"Dual Shield II 70 Ultra, Dual Shield II 71 Ultra, Dual Shield II 711X","fcaw_gas_shielded_group_3_products":"Dual Shield II 70T-12H4, Dual Shield T-5, Dual Shield T-75, Dual Shield II 712X, Dual Shield II 70-Ni1 H4","preheat_low_hydrogen":"T < .75: 70, .75 < T < 1.5: 70, 1.5 < T < 2.5: 150, T > 2.5: 225","preheat_high_hydrogen":"T < .75: 175, .75 < T < 1.5: 225, 1.5 < T < 2.5: 275, T > 2.5: 300","id":"cc-65-cc-70-a671","url":"https://referencesource.org/esab-filler-metal-recommendations-by-astm-steel-grade/cc-65-cc-70-a671/","source":"https://assets.esab.com/assetbank-esab/assetfile/22174.pdf","source_quote":"A671 CA 55, CB 60, CB 65, CB 70 A AA 7018/7018 Acclaim Group 1 CC 60 A AA 7018/7018 Acclaim Group 1 CC 65, CC 70 A AA 7018/7018 Acclaim Group 1","verified_fields":["astm_spec","fcaw_gas_shielded_filler","fcaw_gas_shielded_group_2_products","fcaw_gas_shielded_group_3_products","gmaw_group_products","gmaw_gtaw_filler","grade_class","preheat_group","saw_filler","smaw_filler"],"derived_fields":["preheat_high_hydrogen","preheat_low_hydrogen"],"located_fields":["fcaw_gas_shielded_filler","saw_filler"]},{"astm_spec":"A671","grade_class":"CD 70","preheat_group":"A","smaw_filler":"AA 7018/7018 Acclaim/8018","gmaw_gtaw_filler":"Group 1","saw_filler":"Group 2","fcaw_gas_shielded_filler":"Group 2, Group 3","mcaw_filler":"CW 70, CW C-6","gmaw_group_products":"Spoolarc 29S, Spoolarc 82, Spoolarc 86, Spoolarc 87HP, Aristorod 12.50","saw_group_products":"OK Flux 429 / Spoolarc 81, OK Flux 10.71/Spoolarc 81, OK Flux 10.72/Spoolarc 81, OK Flux 10.62/Spoolarc 81","fcaw_gas_shielded_group_2_products":"Dual Shield II 70 Ultra, Dual Shield II 71 Ultra, Dual Shield II 711X","fcaw_gas_shielded_group_3_products":"Dual Shield II 70T-12H4, Dual Shield T-5, Dual Shield T-75, Dual Shield II 712X, Dual Shield II 70-Ni1 H4","preheat_low_hydrogen":"T < .75: 70, .75 < T < 1.5: 70, 1.5 < T < 2.5: 150, T > 2.5: 225","preheat_high_hydrogen":"T < .75: 175, .75 < T < 1.5: 225, 1.5 < T < 2.5: 275, T > 2.5: 300","id":"cd-70-a671","url":"https://referencesource.org/esab-filler-metal-recommendations-by-astm-steel-grade/cd-70-a671/","source":"https://assets.esab.com/assetbank-esab/assetfile/22174.pdf","source_quote":"A671 CA 55, CB 60, CB 65, CB 70 A AA 7018/7018 Acclaim Group 1 CC 60 A AA 7018/7018 Acclaim Group 1 CC 65, CC 70 A AA 7018/7018 Acclaim Group 1 CD 70 A AA 7018/7018 Acclaim/8018 Group 1","verified_fields":["astm_spec","fcaw_gas_shielded_filler","fcaw_gas_shielded_group_2_products","fcaw_gas_shielded_group_3_products","gmaw_group_products","gmaw_gtaw_filler","grade_class","mcaw_filler","preheat_group","saw_filler","saw_group_products","smaw_filler"],"derived_fields":["preheat_high_hydrogen","preheat_low_hydrogen"],"located_fields":["fcaw_gas_shielded_filler","mcaw_filler","saw_filler"]},{"astm_spec":"A671","grade_class":"CD 80","preheat_group":"A","smaw_filler":"AA 8018/8018-SR","gmaw_gtaw_filler":"SA 75/83","saw_filler":"Group 3","fcaw_gas_shielded_filler":"DS II 80Ni1/85-C1/II 81K2/II 81K2 H4/810X Ni1/800X Ni1","mcaw_filler":"CW 88HS Ni1/80D2","saw_group_products":"OK Flux 10.62/Spoolarc 75, OK Flux 10.71/Spoolarc 71, OK Flux 10.72/ Spoolarc 71, OK Flux 10.62/ Spoolarc 71","preheat_low_hydrogen":"T < .75: 70, .75 < T < 1.5: 70, 1.5 < T < 2.5: 150, T > 2.5: 225","preheat_high_hydrogen":"T < .75: 175, .75 < T < 1.5: 225, 1.5 < T < 2.5: 275, T > 2.5: 300","id":"cd-80-a671","url":"https://referencesource.org/esab-filler-metal-recommendations-by-astm-steel-grade/cd-80-a671/","source":"https://assets.esab.com/assetbank-esab/assetfile/22174.pdf","source_quote":"A671 CA 55, CB 60, CB 65, CB 70 A AA 7018/7018 Acclaim Group 1 CC 60 A AA 7018/7018 Acclaim Group 1 CC 65, CC 70 A AA 7018/7018 Acclaim Group 1 CD 70 A AA 7018/7018 Acclaim/8018 Group 1 CD 80 A AA 8018/8018-SR SA 75/83","verified_fields":["astm_spec","fcaw_gas_shielded_filler","gmaw_gtaw_filler","grade_class","mcaw_filler","preheat_group","saw_filler","saw_group_products","smaw_filler"],"derived_fields":["preheat_high_hydrogen","preheat_low_hydrogen"],"located_fields":["fcaw_gas_shielded_filler","mcaw_filler","saw_filler"]},{"astm_spec":"A671","grade_class":"CF 65, CF 70","preheat_group":"B","smaw_filler":"AA 8018-C1","gmaw_gtaw_filler":"OK 13.28","fcaw_gas_shielded_filler":"DS 85-C1/8000 Ni2","preheat_low_hydrogen":"T < .75: 70, .75 < T < 1.5: 125, 1.5 < T < 2.5: 200, T > 2.5: 300","preheat_high_hydrogen":"T < .75: 175, .75 < T < 1.5: 225, 1.5 < T < 2.5: 275, T > 2.5: 300","id":"cf-65-cf-70-a671","url":"https://referencesource.org/esab-filler-metal-recommendations-by-astm-steel-grade/cf-65-cf-70-a671/","source":"https://assets.esab.com/assetbank-esab/assetfile/22174.pdf","source_quote":"A671 CA 55, CB 60, CB 65, CB 70 A AA 7018/7018 Acclaim Group 1 CC 60 A AA 7018/7018 Acclaim Group 1 CC 65, CC 70 A AA 7018/7018 Acclaim Group 1 CD 70 A AA 7018/7018 Acclaim/8018 Group 1 CD 80 A AA 8018/8018-SR SA 75/83 CF 65, CF 70 B AA 8018-C1 OK 13.28","verified_fields":["astm_spec","fcaw_gas_shielded_filler","gmaw_gtaw_filler","grade_class","preheat_group","smaw_filler"],"derived_fields":["preheat_high_hydrogen","preheat_low_hydrogen"],"located_fields":["fcaw_gas_shielded_filler"]},{"astm_spec":"A671","grade_class":"CF 66, CF 71","preheat_group":"B","smaw_filler":"AA 8018-N","fcaw_gas_shielded_filler":"DS 9000-C1","preheat_low_hydrogen":"T < .75: 70, .75 < T < 1.5: 125, 1.5 < T < 2.5: 200, T > 2.5: 300","preheat_high_hydrogen":"T < .75: 175, .75 < T < 1.5: 225, 1.5 < T < 2.5: 275, T > 2.5: 300","id":"cf-66-cf-71-a671","url":"https://referencesource.org/esab-filler-metal-recommendations-by-astm-steel-grade/cf-66-cf-71-a671/","source":"https://assets.esab.com/assetbank-esab/assetfile/22174.pdf","source_quote":"A671 CA 55, CB 60, CB 65, CB 70 A AA 7018/7018 Acclaim Group 1 CC 60 A AA 7018/7018 Acclaim Group 1 CC 65, CC 70 A AA 7018/7018 Acclaim Group 1 CD 70 A AA 7018/7018 Acclaim/8018 Group 1 CD 80 A AA 8018/8018-SR SA 75/83 CF 65, CF 70 B AA 8018-C1 OK 13.28 CF 66, CF 71 B AA 8018-N","verified_fields":["astm_spec","fcaw_gas_shielded_filler","grade_class","preheat_group","smaw_filler"],"derived_fields":["preheat_high_hydrogen","preheat_low_hydrogen"],"located_fields":["fcaw_gas_shielded_filler"]},{"astm_spec":"A671","grade_class":"CG 100, CH 100","smaw_filler":"OK 92.55","gmaw_gtaw_filler":"Autrod/Tigrod NiCrMo-3","saw_filler":"10.90/Autrod NiCrMo-3","id":"cg-100-ch-100-a671","url":"https://referencesource.org/esab-filler-metal-recommendations-by-astm-steel-grade/cg-100-ch-100-a671/","source":"https://assets.esab.com/assetbank-esab/assetfile/22174.pdf","source_quote":"A671 CA 55, CB 60, CB 65, CB 70 A AA 7018/7018 Acclaim Group 1 CC 60 A AA 7018/7018 Acclaim Group 1 CC 65, CC 70 A AA 7018/7018 Acclaim Group 1 CD 70 A AA 7018/7018 Acclaim/8018 Group 1 CD 80 A AA 8018/8018-SR SA 75/83 CF 65, CF 70 B AA 8018-C1 OK 13.28 CF 66, CF 71 B AA 8018-N CG 100, CH 100 OK 92.55 Autrod/Tigrod NiCrMo-3","verified_fields":["astm_spec","gmaw_gtaw_filler","grade_class","saw_filler","smaw_filler"],"located_fields":["saw_filler"]},{"astm_spec":"A671","grade_class":"CJ all","preheat_group":"B","smaw_filler":"AA T","gmaw_gtaw_filler":"SA 120","saw_filler":"10.62/SA 120","fcaw_gas_shielded_filler":"DS T-115/II 110","preheat_low_hydrogen":"T < .75: 70, .75 < T < 1.5: 125, 1.5 < T < 2.5: 200, T > 2.5: 300","preheat_high_hydrogen":"T < .75: 175, .75 < T < 1.5: 225, 1.5 < T < 2.5: 275, T > 2.5: 300","id":"cj-all-a671","url":"https://referencesource.org/esab-filler-metal-recommendations-by-astm-steel-grade/cj-all-a671/","source":"https://assets.esab.com/assetbank-esab/assetfile/22174.pdf","source_quote":"A671 CA 55, CB 60, CB 65, CB 70 A AA 7018/7018 Acclaim Group 1 CC 60 A AA 7018/7018 Acclaim Group 1 CC 65, CC 70 A AA 7018/7018 Acclaim Group 1 CD 70 A AA 7018/7018 Acclaim/8018 Group 1 CD 80 A AA 8018/8018-SR SA 75/83 CF 65, CF 70 B AA 8018-C1 OK 13.28 CF 66, CF 71 B AA 8018-N CG 100, CH 100 OK 92.55 Autrod/Tigrod NiCrMo-3 CJ all B AA T SA 120","verified_fields":["astm_spec","fcaw_gas_shielded_filler","gmaw_gtaw_filler","grade_class","preheat_group","saw_filler","smaw_filler"],"derived_fields":["preheat_high_hydrogen","preheat_low_hydrogen"],"located_fields":["fcaw_gas_shielded_filler","saw_filler"]},{"astm_spec":"A671","grade_class":"CK 75","preheat_group":"B","smaw_filler":"AA 7018-Mo","gmaw_gtaw_filler":"SA 83","saw_filler":"429/Autrod 12.24, 10.71/ Autrod 12.24","fcaw_gas_shielded_filler":"DS 7000-A1","mcaw_filler":"CW 80-D2","preheat_low_hydrogen":"T < .75: 70, .75 < T < 1.5: 125, 1.5 < T < 2.5: 200, T > 2.5: 300","preheat_high_hydrogen":"T < .75: 175, .75 < T < 1.5: 225, 1.5 < T < 2.5: 275, T > 2.5: 300","id":"ck-75-a671","url":"https://referencesource.org/esab-filler-metal-recommendations-by-astm-steel-grade/ck-75-a671/","source":"https://assets.esab.com/assetbank-esab/assetfile/22174.pdf","source_quote":"A671 CA 55, CB 60, CB 65, CB 70 A AA 7018/7018 Acclaim Group 1 CC 60 A AA 7018/7018 Acclaim Group 1 CC 65, CC 70 A AA 7018/7018 Acclaim Group 1 CD 70 A AA 7018/7018 Acclaim/8018 Group 1 CD 80 A AA 8018/8018-SR SA 75/83 CF 65, CF 70 B AA 8018-C1 OK 13.28 CF 66, CF 71 B AA 8018-N CG 100, CH 100 OK 92.55 Autrod/Tigrod NiCrMo-3 CJ all B AA T SA 120 CK 75 B AA 7018-Mo SA 83","verified_fields":["astm_spec","fcaw_gas_shielded_filler","gmaw_gtaw_filler","grade_class","mcaw_filler","preheat_group","saw_filler","smaw_filler"],"derived_fields":["preheat_high_hydrogen","preheat_low_hydrogen"],"located_fields":["fcaw_gas_shielded_filler","mcaw_filler","saw_filler"]},{"astm_spec":"A672","grade_class":"A45, A50, A55","preheat_group":"A","smaw_filler":"Group 1, AA 7018/7018 Acclaim","gmaw_gtaw_filler":"Group 1","saw_filler":"Group 1","fcaw_gas_shielded_filler":"Group 1","mcaw_filler":"Group 1","smaw_group_products":"SW 6010, , SW 10P, SW10P+, SW 6011, SW 6013, SW 7014","gmaw_group_products":"Spoolarc 29S, Spoolarc 82, Spoolarc 86, Spoolarc 87HP, Aristorod 12.50","saw_group_products":"Spoolarc 81/OK Flux 231, Spoolarc 81/OK Flux 350, Spoolarc 81/OK Flux 429","fcaw_gas_shielded_group_1_products":"Dual Shield R-70 Ultra, Dual Shield 710X, Dual Shield 710 XM, Dual Shield 7100LC, Dual Shield 7100 Ultra, Dual Shield 70 Ultra Plus","mcaw_group_products":"Coreweld 70, Coreweld C-6, Coreweld C-6LF, Coreweld 77HS","preheat_low_hydrogen":"T < .75: 70, .75 < T < 1.5: 70, 1.5 < T < 2.5: 150, T > 2.5: 225","preheat_high_hydrogen":"T < .75: 175, .75 < T < 1.5: 225, 1.5 < T < 2.5: 275, T > 2.5: 300","id":"a45-a50-a55-a672","url":"https://referencesource.org/esab-filler-metal-recommendations-by-astm-steel-grade/a45-a50-a55-a672/","source":"https://assets.esab.com/assetbank-esab/assetfile/22174.pdf","source_quote":"A672 A45, A50, A55 A Group 1, AA 7018/7018 Acclaim Group 1","verified_fields":["astm_spec","fcaw_gas_shielded_filler","fcaw_gas_shielded_group_1_products","gmaw_group_products","gmaw_gtaw_filler","grade_class","mcaw_filler","mcaw_group_products","preheat_group","saw_filler","saw_group_products","smaw_filler","smaw_group_products"],"derived_fields":["preheat_high_hydrogen","preheat_low_hydrogen"],"located_fields":["fcaw_gas_shielded_filler","mcaw_filler","saw_filler"]},{"astm_spec":"A672","grade_class":"B55, B60","preheat_group":"A","smaw_filler":"AA 7018/7018 Acclaim","gmaw_gtaw_filler":"Group 1","saw_filler":"429/SA 81","fcaw_gas_shielded_filler":"Group 1","mcaw_filler":"Group 1","gmaw_group_products":"Spoolarc 29S, Spoolarc 82, Spoolarc 86, Spoolarc 87HP, Aristorod 12.50","fcaw_gas_shielded_group_1_products":"Dual Shield R-70 Ultra, Dual Shield 710X, Dual Shield 710 XM, Dual Shield 7100LC, Dual Shield 7100 Ultra, Dual Shield 70 Ultra Plus","mcaw_group_products":"Coreweld 70, Coreweld C-6, Coreweld C-6LF, Coreweld 77HS","preheat_low_hydrogen":"T < .75: 70, .75 < T < 1.5: 70, 1.5 < T < 2.5: 150, T > 2.5: 225","preheat_high_hydrogen":"T < .75: 175, .75 < T < 1.5: 225, 1.5 < T < 2.5: 275, T > 2.5: 300","id":"b55-b60-a672","url":"https://referencesource.org/esab-filler-metal-recommendations-by-astm-steel-grade/b55-b60-a672/","source":"https://assets.esab.com/assetbank-esab/assetfile/22174.pdf","source_quote":"A672 A45, A50, A55 A Group 1, AA 7018/7018 Acclaim Group 1 B55, B60 A AA 7018/7018 Acclaim Group 1","verified_fields":["astm_spec","fcaw_gas_shielded_filler","fcaw_gas_shielded_group_1_products","gmaw_group_products","gmaw_gtaw_filler","grade_class","mcaw_filler","mcaw_group_products","preheat_group","saw_filler","smaw_filler"],"derived_fields":["preheat_high_hydrogen","preheat_low_hydrogen"],"located_fields":["fcaw_gas_shielded_filler","mcaw_filler","saw_filler"]},{"astm_spec":"A672","grade_class":"B65, B70","preheat_group":"A","smaw_filler":"AA 7018/7018 Acclaim","gmaw_gtaw_filler":"Group 1","saw_filler":"10.71/SA 71","fcaw_gas_shielded_filler":"Group 1","mcaw_filler":"Group 1","gmaw_group_products":"Spoolarc 29S, Spoolarc 82, Spoolarc 86, Spoolarc 87HP, Aristorod 12.50","fcaw_gas_shielded_group_1_products":"Dual Shield R-70 Ultra, Dual Shield 710X, Dual Shield 710 XM, Dual Shield 7100LC, Dual Shield 7100 Ultra, Dual Shield 70 Ultra Plus","mcaw_group_products":"Coreweld 70, Coreweld C-6, Coreweld C-6LF, Coreweld 77HS","preheat_low_hydrogen":"T < .75: 70, .75 < T < 1.5: 70, 1.5 < T < 2.5: 150, T > 2.5: 225","preheat_high_hydrogen":"T < .75: 175, .75 < T < 1.5: 225, 1.5 < T < 2.5: 275, T > 2.5: 300","id":"b65-b70-a672","url":"https://referencesource.org/esab-filler-metal-recommendations-by-astm-steel-grade/b65-b70-a672/","source":"https://assets.esab.com/assetbank-esab/assetfile/22174.pdf","source_quote":"A672 A45, A50, A55 A Group 1, AA 7018/7018 Acclaim Group 1 B55, B60 A AA 7018/7018 Acclaim Group 1 B65, B70 A AA 7018/7018 Acclaim Group 1","verified_fields":["astm_spec","fcaw_gas_shielded_filler","fcaw_gas_shielded_group_1_products","gmaw_group_products","gmaw_gtaw_filler","grade_class","mcaw_filler","mcaw_group_products","preheat_group","saw_filler","smaw_filler"],"derived_fields":["preheat_high_hydrogen","preheat_low_hydrogen"],"located_fields":["fcaw_gas_shielded_filler","mcaw_filler","saw_filler"]},{"astm_spec":"A672","grade_class":"C55, C60","preheat_group":"A","smaw_filler":"AA 7018/7018 Acclaim","gmaw_gtaw_filler":"Group 1","saw_filler":"10.71/SA 81, 10.62/SA 81","fcaw_gas_shielded_filler":"Group 2, Group 3","gmaw_group_products":"Spoolarc 29S, Spoolarc 82, Spoolarc 86, Spoolarc 87HP, Aristorod 12.50","fcaw_gas_shielded_group_2_products":"Dual Shield II 70 Ultra, Dual Shield II 71 Ultra, Dual Shield II 711X","fcaw_gas_shielded_group_3_products":"Dual Shield II 70T-12H4, Dual Shield T-5, Dual Shield T-75, Dual Shield II 712X, Dual Shield II 70-Ni1 H4","preheat_low_hydrogen":"T < .75: 70, .75 < T < 1.5: 70, 1.5 < T < 2.5: 150, T > 2.5: 225","preheat_high_hydrogen":"T < .75: 175, .75 < T < 1.5: 225, 1.5 < T < 2.5: 275, T > 2.5: 300","id":"c55-c60-a672","url":"https://referencesource.org/esab-filler-metal-recommendations-by-astm-steel-grade/c55-c60-a672/","source":"https://assets.esab.com/assetbank-esab/assetfile/22174.pdf","source_quote":"A672 A45, A50, A55 A Group 1, AA 7018/7018 Acclaim Group 1 B55, B60 A AA 7018/7018 Acclaim Group 1 B65, B70 A AA 7018/7018 Acclaim Group 1 C55, C60 A AA 7018/7018 Acclaim Group 1","verified_fields":["astm_spec","fcaw_gas_shielded_filler","fcaw_gas_shielded_group_2_products","fcaw_gas_shielded_group_3_products","gmaw_group_products","gmaw_gtaw_filler","grade_class","preheat_group","saw_filler","smaw_filler"],"derived_fields":["preheat_high_hydrogen","preheat_low_hydrogen"],"located_fields":["fcaw_gas_shielded_filler","saw_filler"]},{"astm_spec":"A672","grade_class":"C65, C70","preheat_group":"A","smaw_filler":"AA 7018/7018 Acclaim","gmaw_gtaw_filler":"Group 1","saw_filler":"10.71/SA 71, 10.62/SA 71","fcaw_gas_shielded_filler":"Group 2, Group 3","gmaw_group_products":"Spoolarc 29S, Spoolarc 82, Spoolarc 86, Spoolarc 87HP, Aristorod 12.50","fcaw_gas_shielded_group_2_products":"Dual Shield II 70 Ultra, Dual Shield II 71 Ultra, Dual Shield II 711X","fcaw_gas_shielded_group_3_products":"Dual Shield II 70T-12H4, Dual Shield T-5, Dual Shield T-75, Dual Shield II 712X, Dual Shield II 70-Ni1 H4","preheat_low_hydrogen":"T < .75: 70, .75 < T < 1.5: 70, 1.5 < T < 2.5: 150, T > 2.5: 225","preheat_high_hydrogen":"T < .75: 175, .75 < T < 1.5: 225, 1.5 < T < 2.5: 275, T > 2.5: 300","id":"c65-c70-a672","url":"https://referencesource.org/esab-filler-metal-recommendations-by-astm-steel-grade/c65-c70-a672/","source":"https://assets.esab.com/assetbank-esab/assetfile/22174.pdf","source_quote":"A672 A45, A50, A55 A Group 1, AA 7018/7018 Acclaim Group 1 B55, B60 A AA 7018/7018
