Repository: joelp22-maker/referencesource-data

# ESAB recommended filler metals and suggested preheat group, by ASTM steel grade

Which filler metals ESAB recommends for welding a given ASTM steel grade, and which of its four preheat groups (A-D) that grade falls in. Answers 'what ESAB rod do I use to weld ASTM A106 Grade C pipe'. WHICH WELDING PROCESSES THESE PAGES COVER: all six that the source covers, as of 2026-09-16. ESAB's table runs across FACING pages. The left page carries the preheat group, stick (SMAW) and gas-shielded wire/rod (GMAW/GTAW); the right page recommends fillers for the same grade rows under submerged arc (SAW), gas-shielded flux-cored (FCAW), self-shielded flux-cored (FCAW) and metal-cored (MCAW).

File: esab-filler-metal-recommendations-by-astm-steel-grade/data.json (part 15 of 21)
Acclaim Group 1 B65, B70 A AA 7018/7018 Acclaim Group 1 C55, C60 A AA 7018/7018 Acclaim Group 1 C65, C70 A AA 7018/7018 Acclaim Group 1","verified_fields":["astm_spec","fcaw_gas_shielded_filler","fcaw_gas_shielded_group_2_products","fcaw_gas_shielded_group_3_products","gmaw_group_products","gmaw_gtaw_filler","grade_class","preheat_group","saw_filler","smaw_filler"],"derived_fields":["preheat_high_hydrogen","preheat_low_hydrogen"],"located_fields":["fcaw_gas_shielded_filler","saw_filler"]},{"astm_spec":"A672","grade_class":"D70","preheat_group":"A","smaw_filler":"AA 7018/7018 Acclaim/8018","gmaw_gtaw_filler":"Group 1","saw_filler":"Group 2","fcaw_gas_shielded_filler":"Group 2, Group 3","mcaw_filler":"CW 70/C-6","gmaw_group_products":"Spoolarc 29S, Spoolarc 82, Spoolarc 86, Spoolarc 87HP, Aristorod 12.50","saw_group_products":"OK Flux 429 / Spoolarc 81, OK Flux 10.71/Spoolarc 81, OK Flux 10.72/Spoolarc 81, OK Flux 10.62/Spoolarc 81","fcaw_gas_shielded_group_2_products":"Dual Shield II 70 Ultra, Dual Shield II 71 Ultra, Dual Shield II 711X","fcaw_gas_shielded_group_3_products":"Dual Shield II 70T-12H4, Dual Shield T-5, Dual Shield T-75, Dual Shield II 712X, Dual Shield II 70-Ni1 H4","preheat_low_hydrogen":"T < .75: 70, .75 < T < 1.5: 70, 1.5 < T < 2.5: 150, T > 2.5: 225","preheat_high_hydrogen":"T < .75: 175, .75 < T < 1.5: 225, 1.5 < T < 2.5: 275, T > 2.5: 300","id":"d70-a672","url":"https://referencesource.org/esab-filler-metal-recommendations-by-astm-steel-grade/d70-a672/","source":"https://assets.esab.com/assetbank-esab/assetfile/22174.pdf","source_quote":"A672 A45, A50, A55 A Group 1, AA 7018/7018 Acclaim Group 1 B55, B60 A AA 7018/7018 Acclaim Group 1 B65, B70 A AA 7018/7018 Acclaim Group 1 C55, C60 A AA 7018/7018 Acclaim Group 1 C65, C70 A AA 7018/7018 Acclaim Group 1 D70 A AA 7018/7018 Acclaim/8018 Group 1","verified_fields":["astm_spec","fcaw_gas_shielded_filler","fcaw_gas_shielded_group_2_products","fcaw_gas_shielded_group_3_products","gmaw_group_products","gmaw_gtaw_filler","grade_class","mcaw_filler","preheat_group","saw_filler","saw_group_products","smaw_filler"],"derived_fields":["preheat_high_hydrogen","preheat_low_hydrogen"],"located_fields":["fcaw_gas_shielded_filler","mcaw_filler","saw_filler"]},{"astm_spec":"A672","grade_class":"D80","preheat_group":"A","smaw_filler":"AA 8018/8018-SR","gmaw_gtaw_filler":"SA 75/83","saw_filler":"Group 3","fcaw_gas_shielded_filler":"DS II 80Ni1/85-C1/II 81K2/II 81K2 H4/810X Ni1/800X Ni1","mcaw_filler":"CW 88HS Ni1/80D2","saw_group_products":"OK Flux 10.62/Spoolarc 75, OK Flux 10.71/Spoolarc 71, OK Flux 10.72/ Spoolarc 71, OK Flux 10.62/ Spoolarc 71","preheat_low_hydrogen":"T < .75: 70, .75 < T < 1.5: 70, 1.5 < T < 2.5: 150, T > 2.5: 225","preheat_high_hydrogen":"T < .75: 175, .75 < T < 1.5: 225, 1.5 < T < 2.5: 275, T > 2.5: 300","id":"d80-a672","url":"https://referencesource.org/esab-filler-metal-recommendations-by-astm-steel-grade/d80-a672/","source":"https://assets.esab.com/assetbank-esab/assetfile/22174.pdf","source_quote":"A672 A45, A50, A55 A Group 1, AA 7018/7018 Acclaim Group 1 B55, B60 A AA 7018/7018 Acclaim Group 1 B65, B70 A AA 7018/7018 Acclaim Group 1 C55, C60 A AA 7018/7018 Acclaim Group 1 C65, C70 A AA 7018/7018 Acclaim Group 1 D70 A AA 7018/7018 Acclaim/8018 Group 1 D80 A AA 8018/8018-SR SA 75/83","verified_fields":["astm_spec","fcaw_gas_shielded_filler","gmaw_gtaw_filler","grade_class","mcaw_filler","preheat_group","saw_filler","saw_group_products","smaw_filler"],"derived_fields":["preheat_high_hydrogen","preheat_low_hydrogen"],"located_fields":["fcaw_gas_shielded_filler","mcaw_filler","saw_filler"]},{"astm_spec":"A672","grade_class":"H75, H80, J80 , J90","preheat_group":"C","smaw_filler":"AA 8018-NM","saw_filler":"10.62/SA 44","fcaw_gas_shielded_filler":"DS II 4130SR","preheat_low_hydrogen":"T < .75: 200, .75 < T < 1.5: 300, 1.5 < T < 2.5: 300, T > 2.5: 350","preheat_high_hydrogen":"T < .75: NR, .75 < T < 1.5: NR, 1.5 < T < 2.5: NR, T > 2.5: NR","id":"h75-h80-j80-j90-a672","url":"https://referencesource.org/esab-filler-metal-recommendations-by-astm-steel-grade/h75-h80-j80-j90-a672/","source":"https://assets.esab.com/assetbank-esab/assetfile/22174.pdf","source_quote":"A672 A45, A50, A55 A Group 1, AA 7018/7018 Acclaim Group 1 B55, B60 A AA 7018/7018 Acclaim Group 1 B65, B70 A AA 7018/7018 Acclaim Group 1 C55, C60 A AA 7018/7018 Acclaim Group 1 C65, C70 A AA 7018/7018 Acclaim Group 1 D70 A AA 7018/7018 Acclaim/8018 Group 1 D80 A AA 8018/8018-SR SA 75/83 H75, H80, J80 , J90 C AA 8018-NM","verified_fields":["astm_spec","fcaw_gas_shielded_filler","grade_class","preheat_group","saw_filler","smaw_filler"],"derived_fields":["preheat_high_hydrogen","preheat_low_hydrogen"],"located_fields":["fcaw_gas_shielded_filler","saw_filler"]},{"astm_spec":"A672","grade_class":"J100","preheat_group":"A","smaw_filler":"AA T","gmaw_gtaw_filler":"SA 95","saw_filler":"10.62/SA 95","fcaw_gas_shielded_filler":"DS II 100, DS II 100D-1","preheat_low_hydrogen":"T < .75: 70, .75 < T < 1.5: 70, 1.5 < T < 2.5: 150, T > 2.5: 225","preheat_high_hydrogen":"T < .75: 175, .75 < T < 1.5: 225, 1.5 < T < 2.5: 275, T > 2.5: 300","id":"j100-a672","url":"https://referencesource.org/esab-filler-metal-recommendations-by-astm-steel-grade/j100-a672/","source":"https://assets.esab.com/assetbank-esab/assetfile/22174.pdf","source_quote":"A672 A45, A50, A55 A Group 1, AA 7018/7018 Acclaim Group 1 B55, B60 A AA 7018/7018 Acclaim Group 1 B65, B70 A AA 7018/7018 Acclaim Group 1 C55, C60 A AA 7018/7018 Acclaim Group 1 C65, C70 A AA 7018/7018 Acclaim Group 1 D70 A AA 7018/7018 Acclaim/8018 Group 1 D80 A AA 8018/8018-SR SA 75/83 H75, H80, J80 , J90 C AA 8018-NM J100 A AA T SA 95","verified_fields":["astm_spec","fcaw_gas_shielded_filler","gmaw_gtaw_filler","grade_class","preheat_group","saw_filler","smaw_filler"],"derived_fields":["preheat_high_hydrogen","preheat_low_hydrogen"],"located_fields":["fcaw_gas_shielded_filler","saw_filler"]},{"astm_spec":"A672","grade_class":"K75, L65, L70, N75","preheat_group":"B","smaw_filler":"AA 7018-Mo","gmaw_gtaw_filler":"SA 83","saw_filler":"429/Autrod 12.24, 10.62/Autrod 12.24","fcaw_gas_shielded_filler":"DS 7000-A1","mcaw_filler":"CW 80D2","preheat_low_hydrogen":"T < .75: 70, .75 < T < 1.5: 125, 1.5 < T < 2.5: 200, T > 2.5: 300","preheat_high_hydrogen":"T < .75: 175, .75 < T < 1.5: 225, 1.5 < T < 2.5: 275, T > 2.5: 300","id":"k75-l65-l70-n75-a672","url":"https://referencesource.org/esab-filler-metal-recommendations-by-astm-steel-grade/k75-l65-l70-n75-a672/","source":"https://assets.esab.com/assetbank-esab/assetfile/22174.pdf","source_quote":"A672 A45, A50, A55 A Group 1, AA 7018/7018 Acclaim Group 1 B55, B60 A AA 7018/7018 Acclaim Group 1 B65, B70 A AA 7018/7018 Acclaim Group 1 C55, C60 A AA 7018/7018 Acclaim Group 1 C65, C70 A AA 7018/7018 Acclaim Group 1 D70 A AA 7018/7018 Acclaim/8018 Group 1 D80 A AA 8018/8018-SR SA 75/83 H75, H80, J80 , J90 C AA 8018-NM J100 A AA T SA 95 K75, L65, L70, N75 B AA 7018-Mo SA 83","verified_fields":["astm_spec","fcaw_gas_shielded_filler","gmaw_gtaw_filler","grade_class","mcaw_filler","preheat_group","saw_filler","smaw_filler"],"derived_fields":["preheat_high_hydrogen","preheat_low_hydrogen"],"located_fields":["fcaw_gas_shielded_filler","mcaw_filler","saw_filler"]},{"astm_spec":"A672","grade_class":"K85","preheat_group":"B","smaw_filler":"AA 9018","gmaw_gtaw_filler":"SA 83/95","fcaw_gas_shielded_filler":"DS 150","mcaw_filler":"CW 80D2","preheat_low_hydrogen":"T < .75: 70, .75 < T < 1.5: 125, 1.5 < T < 2.5: 200, T > 2.5: 300","preheat_high_hydrogen":"T < .75: 175, .75 < T < 1.5: 225, 1.5 < T < 2.5: 275, T > 2.5: 300","id":"k85-a672","url":"https://referencesource.org/esab-filler-metal-recommendations-by-astm-steel-grade/k85-a672/","source":"https://assets.esab.com/assetbank-esab/assetfile/22174.pdf","source_quote":"A672 A45, A50, A55 A Group 1, AA 7018/7018 Acclaim Group 1 B55, B60 A AA 7018/7018 Acclaim Group 1 B65, B70 A AA 7018/7018 Acclaim Group 1 C55, C60 A AA 7018/7018 Acclaim Group 1 C65, C70 A AA 7018/7018 Acclaim Group 1 D70 A AA 7018/7018 Acclaim/8018 Group 1 D80 A AA 8018/8018-SR SA 75/83 H75, H80, J80 , J90 C AA 8018-NM J100 A AA T SA 95 K75, L65, L70, N75 B AA 7018-Mo SA 83 K85 B AA 9018 SA 83/95","verified_fields":["astm_spec","fcaw_gas_shielded_filler","gmaw_gtaw_filler","grade_class","mcaw_filler","preheat_group","smaw_filler"],"derived_fields":["preheat_high_hydrogen","preheat_low_hydrogen"],"located_fields":["fcaw_gas_shielded_filler","mcaw_filler"]},{"astm_spec":"A672","grade_class":"L75","preheat_group":"B","smaw_filler":"AA 8018-NM","gmaw_gtaw_filler":"SA 83","saw_filler":"429/Autrod 12.24, 10.62/Autrod 12.24","fcaw_gas_shielded_filler":"DS 7000-A1","mcaw_filler":"CW 80D2","preheat_low_hydrogen":"T < .75: 70, .75 < T < 1.5: 125, 1.5 < T < 2.5: 200, T > 2.5: 300","preheat_high_hydrogen":"T < .75: 175, .75 < T < 1.5: 225, 1.5 < T < 2.5: 275, T > 2.5: 300","id":"l75-a672","url":"https://referencesource.org/esab-filler-metal-recommendations-by-astm-steel-grade/l75-a672/","source":"https://assets.esab.com/assetbank-esab/assetfile/22174.pdf","source_quote":"A672 A45, A50, A55 A Group 1, AA 7018/7018 Acclaim Group 1 B55, B60 A AA 7018/7018 Acclaim Group 1 B65, B70 A AA 7018/7018 Acclaim Group 1 C55, C60 A AA 7018/7018 Acclaim Group 1 C65, C70 A AA 7018/7018 Acclaim Group 1 D70 A AA 7018/7018 Acclaim/8018 Group 1 D80 A AA 8018/8018-SR SA 75/83 H75, H80, J80 , J90 C AA 8018-NM J100 A AA T SA 95 K75, L65, L70, N75 B AA 7018-Mo SA 83 K85 B AA 9018 SA 83/95 L75 B AA 8018-NM SA 83","verified_fields":["astm_spec","fcaw_gas_shielded_filler","gmaw_gtaw_filler","grade_class","mcaw_filler","preheat_group","saw_filler","smaw_filler"],"derived_fields":["preheat_high_hydrogen","preheat_low_hydrogen"],"located_fields":["fcaw_gas_shielded_filler","mcaw_filler","saw_filler"]},{"astm_spec":"A675","grade_class":"45, 50, 55, 60, 65, 70","preheat_group":"B","smaw_filler":"Group 1, AA 7018/7018 Acclaim","gmaw_gtaw_filler":"Group 1","saw_filler":"Group 1, Group 2","fcaw_gas_shielded_filler":"Group 1, Group 2, Group 3, Group 4","fcaw_self_shielded_filler":"Group 1, Group 2","mcaw_filler":"Group 1","smaw_group_products":"SW 6010, , SW 10P, SW10P+, SW 6011, SW 6013, SW 7014","gmaw_group_products":"Spoolarc 29S, Spoolarc 82, Spoolarc 86, Spoolarc 87HP, Aristorod 12.50","saw_group_products":"Group 1 Spoolarc 81/OK Flux 231, Spoolarc 81/OK Flux 350, Spoolarc 81/OK Flux 429 Group 2 OK Flux 429 / Spoolarc 81, OK Flux 10.71/Spoolarc 81, OK Flux 10.72/Spoolarc 81, OK Flux 10.62/Spoolarc 81","fcaw_gas_shielded_group_1_products":"Dual Shield R-70 Ultra, Dual Shield 710X, Dual Shield 710 XM, Dual Shield 7100LC, Dual Shield 7100 Ultra, Dual Shield 70 Ultra Plus","fcaw_gas_shielded_group_2_products":"Dual Shield II 70 Ultra, Dual Shield II 71 Ultra, Dual Shield II 711X","fcaw_gas_shielded_group_3_products":"Dual Shield II 70T-12H4, Dual Shield T-5, Dual Shield T-75, Dual Shield II 712X, Dual Shield II 70-Ni1 H4","fcaw_gas_shielded_group_4_products":"Dual Shield 111RB, Dual Shield 700X","fcaw_self_shielded_group_products":"Group 1 Coreshield 40, Coreshield 7, Coreshield 11 Group 2 Coreshield 6, Coreshield 8, Coreshield 8 Ni1 H5","mcaw_group_products":"Coreweld 70, Coreweld C-6, Coreweld C-6LF, Coreweld 77HS","preheat_low_hydrogen":"T < .75: 70, .75 < T < 1.5: 125, 1.5 < T < 2.5: 200, T > 2.5: 300","preheat_high_hydrogen":"T < .75: 175, .75 < T < 1.5: 225, 1.5 < T < 2.5: 275, T > 2.5: 300","id":"45-50-55-60-65-70-a675","url":"https://referencesource.org/esab-filler-metal-recommendations-by-astm-steel-grade/45-50-55-60-65-70-a675/","source":"https://assets.esab.com/assetbank-esab/assetfile/22174.pdf","source_quote":"A675 45, 50, 55, 60, 65, 70 B Group 1, AA 7018/7018 Acclaim Group 1","verified_fields":["astm_spec","fcaw_gas_shielded_filler","fcaw_gas_shielded_group_1_products","fcaw_gas_shielded_group_2_products","fcaw_gas_shielded_group_3_products","fcaw_gas_shielded_group_4_products","fcaw_self_shielded_filler","fcaw_self_shielded_group_products","gmaw_group_products","gmaw_gtaw_filler","grade_class","mcaw_filler","mcaw_group_products","preheat_group","saw_filler","saw_group_products","smaw_filler","smaw_group_products"],"derived_fields":["preheat_high_hydrogen","preheat_low_hydrogen"],"located_fields":["fcaw_gas_shielded_filler","fcaw_self_shielded_filler","mcaw_filler","saw_filler"]},{"astm_spec":"A675","grade_class":"80","preheat_group":"C","smaw_filler":"AA 8018","gmaw_gtaw_filler":"SA 75/83","saw_filler":"10.71/SA 75","fcaw_gas_shielded_filler":"DS II 80Ni1H4/II 81-K2 H4","fcaw_self_shielded_filler":"CS 8-Ni2","mcaw_filler":"CW 88HS Ni1/80D2","preheat_low_hydrogen":"T < .75: 200, .75 < T < 1.5: 300, 1.5 < T < 2.5: 300, T > 2.5: 350","preheat_high_hydrogen":"T < .75: NR, .75 < T < 1.5: NR, 1.5 < T < 2.5: NR, T > 2.5: NR","id":"80-a675","url":"https://referencesource.org/esab-filler-metal-recommendations-by-astm-steel-grade/80-a675/","source":"https://assets.esab.com/assetbank-esab/assetfile/22174.pdf","source_quote":"A675 45, 50, 55, 60, 65, 70 B Group 1, AA 7018/7018 Acclaim Group 1 80 C AA 8018 SA 75/83","verified_fields":["astm_spec","fcaw_gas_shielded_filler","fcaw_self_shielded_filler","gmaw_gtaw_filler","grade_class","mcaw_filler","preheat_group","saw_filler","smaw_filler"],"derived_fields":["preheat_high_hydrogen","preheat_low_hydrogen"],"located_fields":["fcaw_gas_shielded_filler","fcaw_self_shielded_filler","mcaw_filler","saw_filler"]},{"astm_spec":"A675","grade_class":"90","preheat_group":"C","smaw_filler":"AA 9018","gmaw_gtaw_filler":"SA 83","saw_filler":"429/SA ENi4, 10.62/SA ENi4","fcaw_gas_shielded_filler":"DS II 101H4M/II 101 OS/II 101TC/II 90K2","preheat_low_hydrogen":"T < .75: 200, .75 < T < 1.5: 300, 1.5 < T < 2.5: 300, T > 2.5: 350","preheat_high_hydrogen":"T < .75: NR, .75 < T < 1.5: NR, 1.5 < T < 2.5: NR, T > 2.5: NR","id":"90-a675","url":"https://referencesource.org/esab-filler-metal-recommendations-by-astm-steel-grade/90-a675/","source":"https://assets.esab.com/assetbank-esab/assetfile/22174.pdf","source_quote":"A675 45, 50, 55, 60, 65, 70 B Group 1, AA 7018/7018 Acclaim Group 1 80 C AA 8018 SA 75/83 90 C AA 9018 SA 83","verified_fields":["astm_spec","fcaw_gas_shielded_filler","gmaw_gtaw_filler","grade_class","preheat_group","saw_filler","smaw_filler"],"derived_fields":["preheat_high_hydrogen","preheat_low_hydrogen"],"located_fields":["fcaw_gas_shielded_filler","saw_filler"]},{"astm_spec":"A678","grade_class":"A","smaw_filler":"AA 7018/7018 Acclaim","gmaw_gtaw_filler":"Group 1","saw_filler":"Group 1, Group 2","fcaw_gas_shielded_filler":"Group 1, Group 2, Group 4","fcaw_self_shielded_filler":"Group 1, Group 2","mcaw_filler":"Group 1","gmaw_group_products":"Spoolarc 29S, Spoolarc 82, Spoolarc 86, Spoolarc 87HP, Aristorod 12.50","saw_group_products":"Group 1 Spoolarc 81/OK Flux 231, Spoolarc 81/OK Flux 350, Spoolarc 81/OK Flux 429 Group 2 OK Flux 429 / Spoolarc 81, OK Flux 10.71/Spoolarc 81, OK Flux 10.72/Spoolarc 81, OK Flux 10.62/Spoolarc 81","fcaw_gas_shielded_group_1_products":"Dual Shield R-70 Ultra, Dual Shield 710X, Dual Shield 710 XM, Dual Shield 7100LC, Dual Shield 7100 Ultra, Dual Shield 70 Ultra Plus","fcaw_gas_shielded_group_2_products":"Dual Shield II 70 Ultra, Dual Shield II 71 Ultra, Dual Shield II 711X","fcaw_gas_shielded_group_4_products":"Dual Shield 111RB, Dual Shield 700X","fcaw_self_shielded_group_products":"Group 1 Coreshield 40, Coreshield 7, Coreshield 11 Group 2 Coreshield 6, Coreshield 8, Coreshield 8 Ni1 H5","mcaw_group_products":"Coreweld 70, Coreweld C-6, Coreweld C-6LF, Coreweld 77HS","id":"a-a678","url":"https://referencesource.org/esab-filler-metal-recommendations-by-astm-steel-grade/a-a678/","source":"https://assets.esab.com/assetbank-esab/assetfile/22174.pdf","source_quote":"A678 A AA 7018/7018 Acclaim Group 1","verified_fields":["astm_spec","fcaw_gas_shielded_filler","fcaw_gas_shielded_group_1_products","fcaw_gas_shielded_group_2_products","fcaw_gas_shielded_group_4_products","fcaw_self_shielded_filler","fcaw_self_shielded_group_products","gmaw_group_products","gmaw_gtaw_filler","grade_class","mcaw_filler","mcaw_group_products","saw_filler","saw_group_products","smaw_filler"],"located_fields":["fcaw_gas_shielded_filler","fcaw_self_shielded_filler","mcaw_filler","saw_filler"]},{"astm_spec":"A678","grade_class":"B","smaw_filler":"AA 8018","gmaw_gtaw_filler":"SA 75/83","saw_filler":"Group 3","fcaw_gas_shielded_filler":"DS II 80Ni1H4","mcaw_filler":"CW 88HS Ni1/80D2","saw_group_products":"OK Flux 10.62/Spoolarc 75, OK Flux 10.71/Spoolarc 71, OK Flux 10.72/ Spoolarc 71, OK Flux 10.62/ Spoolarc 71","id":"b-a678","url":"https://referencesource.org/esab-filler-metal-recommendations-by-astm-steel-grade/b-a678/","source":"https://assets.esab.com/assetbank-esab/assetfile/22174.pdf","source_quote":"A678 A AA 7018/7018 Acclaim Group 1 B AA 8018 SA 75/83","verified_fields":["astm_spec","fcaw_gas_shielded_filler","gmaw_gtaw_filler","grade_class","mcaw_filler","saw_filler","saw_group_products","smaw_filler"],"located_fields":["fcaw_gas_shielded_filler","mcaw_filler","saw_filler"]},{"astm_spec":"A678","grade_class":"C, D","preheat_group":"A","smaw_filler":"AA 9018","gmaw_gtaw_filler":"SA 83","saw_filler":"429/SA ENi4, 10.62/SA ENi4","fcaw_gas_shielded_filler":"DS II 101H4M/II 101 OS/II 101TC/II 90K2","preheat_low_hydrogen":"T < .75: 70, .75 < T < 1.5: 70, 1.5 < T < 2.5: 150, T > 2.5: 225","preheat_high_hydrogen":"T < .75: 175, .75 < T < 1.5: 225, 1.5 < T < 2.5: 275, T > 2.5: 300","id":"c-d-a678","url":"https://referencesource.org/esab-filler-metal-recommendations-by-astm-steel-grade/c-d-a678/","source":"https://assets.esab.com/assetbank-esab/assetfile/22174.pdf","source_quote":"A678 A AA 7018/7018 Acclaim Group 1 B AA 8018 SA 75/83 C, D A AA 9018 SA 83","verified_fields":["astm_spec","fcaw_gas_shielded_filler","gmaw_gtaw_filler","grade_class","preheat_group","saw_filler","smaw_filler"],"derived_fields":["preheat_high_hydrogen","preheat_low_hydrogen"],"located_fields":["fcaw_gas_shielded_filler","saw_filler"]},{"astm_spec":"A688","grade_class":"N08367, N08926","smaw_filler":"OK NiCrMo-3","gmaw_gtaw_filler":"Autrod/Tigrod NiCrMo-3","saw_filler":"10.90/Autrod NiCrMo-3","id":"n08367-n08926-a688","url":"https://referencesource.org/esab-filler-metal-recommendations-by-astm-steel-grade/n08367-n08926-a688/","source":"https://assets.esab.com/assetbank-esab/assetfile/22174.pdf","source_quote":"A688 TP304, TP304N AR 308/308H/308L, OK 61.25 Autrod/Tigrod 308H/308L/308LSi TP304L, TP304LN AR 308L Autrod/Tigrod 308L/308LSi TP316, TP316N AR 316/316H/316L Autrod/Tigrod 316L/316LSi TP316L, TP316LN AR 316L Autrod/Tigrod 316L/316LSi S31254 250 max OK NiCrMo-3 Autrod/Tigrod NiCrMo-3 N08367, N08926 OK NiCrMo-3 Autrod/Tigrod NiCrMo-3","verified_fields":["astm_spec","gmaw_gtaw_filler","grade_class","saw_filler","smaw_filler"],"located_fields":["saw_filler"]},{"astm_spec":"A688","grade_class":"S31254","preheat_group":"250 max","smaw_filler":"OK NiCrMo-3","gmaw_gtaw_filler":"Autrod/Tigrod NiCrMo-3","saw_filler":"10.90/Autrod NiCrMo-3","id":"s31254-a688","url":"https://referencesource.org/esab-filler-metal-recommendations-by-astm-steel-grade/s31254-a688/","source":"https://assets.esab.com/assetbank-esab/assetfile/22174.pdf","source_quote":"A688 TP304, TP304N AR 308/308H/308L, OK 61.25 Autrod/Tigrod 308H/308L/308LSi TP304L, TP304LN AR 308L Autrod/Tigrod 308L/308LSi TP316, TP316N AR 316/316H/316L Autrod/Tigrod 316L/316LSi TP316L, TP316LN AR 316L Autrod/Tigrod 316L/316LSi S31254 250 max OK NiCrMo-3 Autrod/Tigrod NiCrMo-3","verified_fields":["astm_spec","gmaw_gtaw_filler","grade_class","preheat_group","saw_filler","smaw_filler"],"located_fields":["saw_filler"]},{"astm_spec":"A688","grade_class":"TP304L, TP304LN","smaw_filler":"AR 308L","gmaw_gtaw_filler":"Autrod/Tigrod 308L/308LSi","saw_filler":"10.93/Autrod 308L","fcaw_gas_shielded_filler":"SB 308L","fcaw_self_shielded_filler":"CB 308L","mcaw_filler":"AR MC308L","id":"tp304l-tp304ln-a688","url":"https://referencesource.org/esab-filler-metal-recommendations-by-astm-steel-grade/tp304l-tp304ln-a688/","source":"https://assets.esab.com/assetbank-esab/assetfile/22174.pdf","source_quote":"A688 TP304, TP304N AR 308/308H/308L, OK 61.25 Autrod/Tigrod 308H/308L/308LSi TP304L, TP304LN AR 308L Autrod/Tigrod 308L/308LSi","verified_fields":["astm_spec","fcaw_gas_shielded_filler","fcaw_self_shielded_filler","gmaw_gtaw_filler","grade_class","mcaw_filler","saw_filler","smaw_filler"],"located_fields":["fcaw_gas_shielded_filler","fcaw_self_shielded_filler","mcaw_filler","saw_filler"]},{"astm_spec":"A688","grade_class":"TP304, TP304N","smaw_filler":"AR 308/308H/308L, OK 61.25","gmaw_gtaw_filler":"Autrod/Tigrod 308H/308L/308LSi","saw_filler":"10.93/Autrod 308L","fcaw_gas_shielded_filler":"SB 308H/308L","fcaw_self_shielded_filler":"CB 308L","mcaw_filler":"AR MC308L","id":"tp304-tp304n-a688","url":"https://referencesource.org/esab-filler-metal-recommendations-by-astm-steel-grade/tp304-tp304n-a688/","source":"https://assets.esab.com/assetbank-esab/assetfile/22174.pdf","source_quote":"A688 TP304, TP304N AR 308/308H/308L, OK 61.25 Autrod/Tigrod 308H/308L/308LSi","verified_fields":["astm_spec","fcaw_gas_shielded_filler","fcaw_self_shielded_filler","gmaw_gtaw_filler","grade_class","mcaw_filler","saw_filler","smaw_filler"],"located_fields":["fcaw_gas_shielded_filler","fcaw_self_shielded_filler","mcaw_filler","saw_filler"]},{"astm_spec":"A688","grade_class":"TP316L, TP316LN","smaw_filler":"AR 316L","gmaw_gtaw_filler":"Autrod/Tigrod 316L/316LSi","saw_filler":"10.93/Autrod 316L","fcaw_gas_shielded_filler":"SB 316L","fcaw_self_shielded_filler":"CB 316L","mcaw_filler":"AR MC316L","id":"tp316l-tp316ln-a688","url":"https://referencesource.org/esab-filler-metal-recommendations-by-astm-steel-grade/tp316l-tp316ln-a688/","source":"https://assets.esab.com/assetbank-esab/assetfile/22174.pdf","source_quote":"A688 TP304, TP304N AR 308/308H/308L, OK 61.25 Autrod/Tigrod 308H/308L/308LSi TP304L, TP304LN AR 308L Autrod/Tigrod 308L/308LSi TP316, TP316N AR 316/316H/316L Autrod/Tigrod 316L/316LSi TP316L, TP316LN AR 316L Autrod/Tigrod 316L/316LSi","verified_fields":["astm_spec","fcaw_gas_shielded_filler","fcaw_self_shielded_filler","gmaw_gtaw_filler","grade_class","mcaw_filler","saw_filler","smaw_filler"],"located_fields":["fcaw_gas_shielded_filler","fcaw_self_shielded_filler","mcaw_filler","saw_filler"]},{"astm_spec":"A688","grade_class":"TP316, TP316N","smaw_filler":"AR 316/316H/316L","gmaw_gtaw_filler":"Autrod/Tigrod 316L/316LSi","saw_filler":"10.93/Autrod 316L","fcaw_gas_shielded_filler":"SB 316H/316L","fcaw_self_shielded_filler":"CB 316L","mcaw_filler":"AR MC316L","id":"tp316-tp316n-a688","url":"https://referencesource.org/esab-filler-metal-recommendations-by-astm-steel-grade/tp316-tp316n-a688/","source":"https://assets.esab.com/assetbank-esab/assetfile/22174.pdf","source_quote":"A688 TP304, TP304N AR 308/308H/308L, OK 61.25 Autrod/Tigrod 308H/308L/308LSi TP304L, TP304LN AR 308L Autrod/Tigrod 308L/308LSi TP316, TP316N AR 316/316H/316L Autrod/Tigrod 316L/316LSi","verified_fields":["astm_spec","fcaw_gas_shielded_filler","fcaw_self_shielded_filler","gmaw_gtaw_filler","grade_class","mcaw_filler","saw_filler","smaw_filler"],"located_fields":["fcaw_gas_shielded_filler","fcaw_self_shielded_filler","mcaw_filler","saw_filler"]},{"astm_spec":"A690","preheat_group":"A","smaw_filler":"AA 8018/8018-W","gmaw_gtaw_filler":"SA 75","saw_filler":"10.71/SA 75, 10.72/SA 75","fcaw_gas_shielded_filler":"DS II 80Ni1H4/8100-W/810X Ni1/800X Ni1","fcaw_self_shielded_filler":"CS 8-Ni2","mcaw_filler":"CW 88HS Ni1/W","preheat_low_hydrogen":"T < .75: 70, .75 < T < 1.5: 70, 1.5 < T < 2.5: 150, T > 2.5: 225","preheat_high_hydrogen":"T < .75: 175, .75 < T < 1.5: 225, 1.5 < T < 2.5: 275, T > 2.5: 300","id":"a690","url":"https://referencesource.org/esab-filler-metal-recommendations-by-astm-steel-grade/a690/","source":"https://assets.esab.com/assetbank-esab/assetfile/22174.pdf","source_quote":"A690 A AA 8018/8018-W SA 75","verified_fields":["astm_spec","fcaw_gas_shielded_filler","fcaw_self_shielded_filler","gmaw_gtaw_filler","mcaw_filler","preheat_group","saw_filler","smaw_filler"],"derived_fields":["preheat_high_hydrogen","preheat_low_hydrogen"],"located_fields":["fcaw_gas_shielded_filler","fcaw_self_shielded_filler","mcaw_filler","saw_filler"]},{"astm_spec":"A691","grade_class":"2¼Cr","preheat_group":"C","smaw_filler":"AA 9018-CM/8018-B3L","gmaw_gtaw_filler":"ER90S-B3","saw_filler":"10.62/SA U515","fcaw_gas_shielded_filler":"DS 9000-B3/9000-B2L","mcaw_filler":"CW 90B3","preheat_low_hydrogen":"T < .75: 200, .75 < T < 1.5: 300, 1.5 < T < 2.5: 300, T > 2.5: 350","preheat_high_hydrogen":"T < .75: NR, .75 < T < 1.5: NR, 1.5 < T < 2.5: NR, T > 2.5: NR","id":"2-cr-a691","url":"https://referencesource.org/esab-filler-metal-recommendations-by-astm-steel-grade/2-cr-a691/","source":"https://assets.esab.com/assetbank-esab/assetfile/22174.pdf","source_quote":"A691 CM-65, CM-70, CMS-75 B AA 7018-Mo SA 83 CM-75 B AA 8018-NM SA 83 CMSH-70 A AA 7018/7018 Acclaim/8018 Group 1 CMSH-80 A AA 8018/8018-SR SA 75/83 ½CR, 1CR, 1¼Cr C AA 8018-CM/7018-B2L ER80S-B2 2¼Cr C AA 9018-CM/8018-B3L ER90S-B3","verified_fields":["astm_spec","fcaw_gas_shielded_filler","gmaw_gtaw_filler","grade_class","mcaw_filler","preheat_group","saw_filler","smaw_filler"],"derived_fields":["preheat_high_hydrogen","preheat_low_hydrogen"],"located_fields":["fcaw_gas_shielded_filler","mcaw_filler","saw_filler"]},{"astm_spec":"A691","grade_class":"3CR, 5CR","preheat_group":"D","smaw_filler":"AA 8018-B6/8018-B6L","gmaw_gtaw_filler":"ER80S-B6","saw_filler":"10.62/Autrod 13.20SC","fcaw_gas_shielded_filler":"DS B6","preheat_low_hydrogen":"T < .75: 300, .75 < T < 1.5: 400, 1.5 < T < 2.5: 400, T > 2.5: 500","preheat_high_hydrogen":"T < .75: NR, .75 < T < 1.5: NR, 1.5 < T < 2.5: NR, T > 2.5: NR","id":"3cr-5cr-a691","url":"https://referencesource.org/esab-filler-metal-recommendations-by-astm-steel-grade/3cr-5cr-a691/","source":"https://assets.esab.com/assetbank-esab/assetfile/22174.pdf","source_quote":"A691 CM-65, CM-70, CMS-75 B AA 7018-Mo SA 83 CM-75 B AA 8018-NM SA 83 CMSH-70 A AA 7018/7018 Acclaim/8018 Group 1 CMSH-80 A AA 8018/8018-SR SA 75/83 ½CR, 1CR, 1¼Cr C AA 8018-CM/7018-B2L ER80S-B2 2¼Cr C AA 9018-CM/8018-B3L ER90S-B3 3CR, 5CR D AA 8018-B6/8018-B6L ER80S-B6","verified_fields":["astm_spec","fcaw_gas_shielded_filler","gmaw_gtaw_filler","grade_class","preheat_group","saw_filler","smaw_filler"],"derived_fields":["preheat_high_hydrogen","preheat_low_hydrogen"],"located_fields":["fcaw_gas_shielded_filler","saw_filler"]},{"astm_spec":"A691","grade_class":"9CR","preheat_group":"D","smaw_filler":"AA 8018-B8","preheat_low_hydrogen":"T < .75: 300, .75 < T < 1.5: 400, 1.5 < T < 2.5: 400, T > 2.5: 500","preheat_high_hydrogen":"T < .75: NR, .75 < T < 1.5: NR, 1.5 < T < 2.5: NR, T > 2.5: NR","id":"9cr-a691","url":"https://referencesource.org/esab-filler-metal-recommendations-by-astm-steel-grade/9cr-a691/","source":"https://assets.esab.com/assetbank-esab/assetfile/22174.pdf","source_quote":"A691 CM-65, CM-70, CMS-75 B AA 7018-Mo SA 83 CM-75 B AA 8018-NM SA 83 CMSH-70 A AA 7018/7018 Acclaim/8018 Group 1 CMSH-80 A AA 8018/8018-SR SA 75/83 ½CR, 1CR, 1¼Cr C AA 8018-CM/7018-B2L ER80S-B2 2¼Cr C AA 9018-CM/8018-B3L ER90S-B3 3CR, 5CR D AA 8018-B6/8018-B6L ER80S-B6 9CR D AA 8018-B8","verified_fields":["astm_spec","grade_class","preheat_group","smaw_filler"],"derived_fields":["preheat_high_hydrogen","preheat_low_hydrogen"]},{"astm_spec":"A691","grade_class":"91","preheat_group":"D","smaw_filler":"AA 9018-B9","gmaw_gtaw_filler":"ER90S-B9","fcaw_gas_shielded_filler":"DS B9","preheat_low_hydrogen":"T < .75: 300, .75 < T < 1.5: 400, 1.5 < T < 2.5: 400, T > 2.5: 500","preheat_high_hydrogen":"T < .75: NR, .75 < T < 1.5: NR, 1.5 < T < 2.5: NR, T > 2.5: NR","id":"91-a691","url":"https://referencesource.org/esab-filler-metal-recommendations-by-astm-steel-grade/91-a691/","source":"https://assets.esab.com/assetbank-esab/assetfile/22174.pdf","source_quote":"A691 CM-65, CM-70, CMS-75 B AA 7018-Mo SA 83 CM-75 B AA 8018-NM SA 83 CMSH-70 A AA 7018/7018 Acclaim/8018 Group 1 CMSH-80 A AA 8018/8018-SR SA 75/83 ½CR, 1CR, 1¼Cr C AA 8018-CM/7018-B2L ER80S-B2 2¼Cr C AA 9018-CM/8018-B3L ER90S-B3 3CR, 5CR D AA 8018-B6/8018-B6L ER80S-B6 9CR D AA 8018-B8 91 D AA 9018-B9 ER90S-B9","verified_fields":["astm_spec","fcaw_gas_shielded_filler","gmaw_gtaw_filler","grade_class","preheat_group","smaw_filler"],"derived_fields":["preheat_high_hydrogen","preheat_low_hydrogen"],"located_fields":["fcaw_gas_shielded_filler"]},{"astm_spec":"A691","grade_class":"CM-65, CM-70, CMS-75","preheat_group":"B","smaw_filler":"AA 7018-Mo","gmaw_gtaw_filler":"SA 83","saw_filler":"429/Autrod 12.24, 10.62/Autrod 12.24","fcaw_gas_shielded_filler":"DS 7000-A1","mcaw_filler":"CW 80D2","preheat_low_hydrogen":"T < .75: 70, .75 < T < 1.5: 125, 1.5 < T < 2.5: 200, T > 2.5: 300","preheat_high_hydrogen":"T < .75: 175, .75 < T < 1.5: 225, 1.5 < T < 2.5: 275, T > 2.5: 300","id":"cm-65-cm-70-cms-75-a691","url":"https://referencesource.org/esab-filler-metal-recommendations-by-astm-steel-grade/cm-65-cm-70-cms-75-a691/","source":"https://assets.esab.com/assetbank-esab/assetfile/22174.pdf","source_quote":"A691 CM-65, CM-70, CMS-75 B AA 7018-Mo SA 83","verified_fields":["astm_spec","fcaw_gas_shielded_filler","gmaw_gtaw_filler","grade_class","mcaw_filler","preheat_group","saw_filler","smaw_filler"],"derived_fields":["preheat_high_hydrogen","preheat_low_hydrogen"],"located_fields":["fcaw_gas_shielded_filler","mcaw_filler","saw_filler"]},{"astm_spec":"A691","grade_class":"CM-75","preheat_group":"B","smaw_filler":"AA 8018-NM","gmaw_gtaw_filler":"SA 83","saw_filler":"429/Autrod 12.24, 10.62/Autrod 12.24","fcaw_gas_shielded_filler":"DS 7000-A1","mcaw_filler":"CW 80D2","preheat_low_hydrogen":"T < .75: 70, .75 < T < 1.5: 125, 1.5 < T < 2.5: 200, T > 2.5: 300","preheat_high_hydrogen":"T < .75: 175, .75 < T < 1.5: 225, 1.5 < T < 2.5: 275, T > 2.5: 300","id":"cm-75-a691","url":"https://referencesource.org/esab-filler-metal-recommendations-by-astm-steel-grade/cm-75-a691/","source":"https://assets.esab.com/assetbank-esab/assetfile/22174.pdf","source_quote":"A691 CM-65, CM-70, CMS-75 B AA 7018-Mo SA 83 CM-75 B AA 8018-NM SA 83","verified_fields":["astm_spec","fcaw_gas_shielded_filler","gmaw_gtaw_filler","grade_class","mcaw_filler","preheat_group","saw_filler","smaw_filler"],"derived_fields":["preheat_high_hydrogen","preheat_low_hydrogen"],"located_fields":["fcaw_gas_shielded_filler","mcaw_filler","saw_filler"]},{"astm_spec":"A691","grade_class":"CMSH-70","preheat_group":"A","smaw_filler":"AA 7018/7018 Acclaim/8018","gmaw_gtaw_filler":"Group 1","saw_filler":"Group 2","fcaw_gas_shielded_filler":"Group 2, Group 3","mcaw_filler":"CW 70, CW C-6","gmaw_group_products":"Spoolarc 29S, Spoolarc 82, Spoolarc 86, Spoolarc 87HP, Aristorod 12.50","saw_group_products":"OK Flux 429 / Spoolarc 81, OK Flux 10.71/Spoolarc 81, OK Flux 10.72/Spoolarc 81, OK Flux 10.62/Spoolarc 81","fcaw_gas_shielded_group_2_products":"Dual Shield II 70 Ultra, Dual Shield II 71 Ultra, Dual Shield II 711X","fcaw_gas_shielded_group_3_products":"Dual Shield II 70T-12H4, Dual Shield T-5, Dual Shield T-75, Dual Shield II 712X, Dual Shield II 70-Ni1 H4","preheat_low_hydrogen":"T < .75: 70, .75 < T < 1.5: 70, 1.5 < T < 2.5: 150, T > 2.5: 225","preheat_high_hydrogen":"T < .75: 175, .75 < T < 1.5: 225, 1.5 < T < 2.5: 275, T > 2.5: 300","id":"cmsh-70-a691","url":"https://referencesource.org/esab-filler-metal-recommendations-by-astm-steel-grade/cmsh-70-a691/","source":"https://assets.esab.com/assetbank-esab/assetfile/22174.pdf","source_quote":"A691 CM-65, CM-70, CMS-75 B AA 7018-Mo SA 83 CM-75 B AA 8018-NM SA 83 CMSH-70 A AA 7018/7018 Acclaim/8018 Group 1","verified_fields":["astm_spec","fcaw_gas_shielded_filler","fcaw_gas_shielded_group_2_products","fcaw_gas_shielded_group_3_products","gmaw_group_products","gmaw_gtaw_filler","grade_class","mcaw_filler","preheat_group","saw_filler","saw_group_products","smaw_filler"],"derived_fields":["preheat_high_hydrogen","preheat_low_hydrogen"],"located_fields":["fcaw_gas_shielded_filler","mcaw_filler","saw_filler"]},{"astm_spec":"A691","grade_class":"CMSH-80","preheat_group":"A","smaw_filler":"AA 8018/8018-SR","gmaw_gtaw_filler":"SA 75/83","saw_filler":"Group 3","fcaw_gas_shielded_filler":"DS II 80Ni1H4/85-C1/II 81K2/II 81K2 H4/810X Ni1/800X Ni1","mcaw_filler":"CW 88HS Ni1/80D2","saw_group_products":"OK Flux 10.62/Spoolarc 75, OK Flux 10.71/Spoolarc 71, OK Flux 10.72/ Spoolarc 71, OK Flux 10.62/ Spoolarc 71","preheat_low_hydrogen":"T < .75: 70, .75 < T < 1.5: 70, 1.5 < T < 2.5: 150, T > 2.5: 225","preheat_high_hydrogen":"T < .75: 175, .75 < T < 1.5: 225, 1.5 < T < 2.5: 275, T > 2.5: 300","id":"cmsh-80-a691","url":"https://referencesource.org/esab-filler-metal-recommendations-by-astm-steel-grade/cmsh-80-a691/","source":"https://assets.esab.com/assetbank-esab/assetfile/22174.pdf","source_quote":"A691 CM-65, CM-70, CMS-75 B AA 7018-Mo SA 83 CM-75 B AA 8018-NM SA 83 CMSH-70 A AA 7018/7018 Acclaim/8018 Group 1 CMSH-80 A AA 8018/8018-SR SA 75/83","verified_fields":["astm_spec","fcaw_gas_shielded_filler","gmaw_gtaw_filler","grade_class","mcaw_filler","preheat_group","saw_filler","saw_group_products","smaw_filler"],"derived_fields":["preheat_high_hydrogen","preheat_low_hydrogen"],"located_fields":["fcaw_gas_shielded_filler","mcaw_filler","saw_filler"]},{"astm_spec":"A691","grade_class":"½CR, 1CR, 1¼Cr","preheat_group":"C","smaw_filler":"AA 8018-CM/7018-B2L","gmaw_gtaw_filler":"ER80S-B2","fcaw_gas_shielded_filler":"DS 8000-B2/8000-B2L","preheat_low_hydrogen":"T < .75: 200, .75 < T < 1.5: 300, 1.5 < T < 2.5: 300, T > 2.5: 350","preheat_high_hydrogen":"T < .75: NR, .75 < T < 1.5: NR, 1.5 < T < 2.5: NR, T > 2.5: NR","id":"cr-1cr-1-cr-a691","url":"https://referencesource.org/esab-filler-metal-recommendations-by-astm-steel-grade/cr-1cr-1-cr-a691/","source":"https://assets.esab.com/assetbank-esab/assetfile/22174.pdf","source_quote":"A691 CM-65, CM-70, CMS-75 B AA 7018-Mo SA 83 CM-75 B AA 8018-NM SA 83 CMSH-70 A AA 7018/7018 Acclaim/8018 Group 1 CMSH-80 A AA 8018/8018-SR SA 75/83 ½CR, 1CR, 1¼Cr C AA 8018-CM/7018-B2L ER80S-B2","verified_fields":["astm_spec","fcaw_gas_shielded_filler","gmaw_gtaw_filler","grade_class","preheat_group","smaw_filler"],"derived_fields":["preheat_high_hydrogen","preheat_low_hydrogen"],"located_fields":["fcaw_gas_shielded_filler"]},{"astm_spec":"A692","smaw_filler":"AA 7018-Mo","gmaw_gtaw_filler":"SA 83","fcaw_gas_shielded_filler":"DS 7000-A1","id":"a692","url":"https://referencesource.org/esab-filler-metal-recommendations-by-astm-steel-grade/a692/","source":"https://assets.esab.com/assetbank-esab/assetfile/22174.pdf","source_quote":"A692 AA 7018-Mo SA 83","verified_fields":["astm_spec","fcaw_gas_shielded_filler","gmaw_gtaw_filler","smaw_filler"],"located_fields":["fcaw_gas_shielded_filler"]},{"astm_spec":"A694","grade_class":"F42,F46, F48, F50, F52, F56","smaw_filler":"AA 7018/7018 Acclaim","gmaw_gtaw_filler":"Group 1","saw_filler":"Group 2","fcaw_gas_shielded_filler":"Group 2, Group 3","mcaw_filler":"Group 1","gmaw_group_products":"Spoolarc 29S, Spoolarc 82, Spoolarc 86, Spoolarc 87HP, Aristorod 12.50","saw_group_products":"OK Flux 429 / Spoolarc 81, OK Flux 10.71/Spoolarc 81, OK Flux 10.72/Spoolarc 81, OK Flux 10.62/Spoolarc 81","fcaw_gas_shielded_group_2_products":"Dual Shield II 70 Ultra, Dual Shield II 71 Ultra, Dual Shield II 711X","fcaw_gas_shielded_group_3_products":"Dual Shield II 70T-12H4, Dual Shield T-5, Dual Shield T-75, Dual Shield II 712X, Dual Shield II 70-Ni1 H4","mcaw_group_products":"Coreweld 70, Coreweld C-6, Coreweld C-6LF, Coreweld 77HS","id":"f42-f46-f48-f50-f52-f56-a694","url":"https://referencesource.org/esab-filler-metal-recommendations-by-astm-steel-grade/f42-f46-f48-f50-f52-f56-a694/","source":"https://assets.esab.com/assetbank-esab/assetfile/22174.pdf","source_quote":"A694 F42,F46, F48, F50, F52, F56 AA 7018/7018 Acclaim Group 1","verified_fields":["astm_spec","fcaw_gas_shielded_filler","fcaw_gas_shielded_group_2_products","fcaw_gas_shielded_group_3_products","gmaw_group_products","gmaw_gtaw_filler","grade_class","mcaw_filler","mcaw_group_products","saw_filler","saw_group_products","smaw_filler"],"located_fields":["fcaw_gas_shielded_filler","mcaw_filler","saw_filler"]},{"astm_spec":"A694","grade_class":"F60, F65, F70","smaw_filler":"AA 8018","gmaw_gtaw_filler":"SA 75/83","saw_filler":"Group 3","fcaw_gas_shielded_filler":"DS II","mcaw_filler":"CW 88HS Ni1/80D2","saw_group_products":"OK Flux 10.62/Spoolarc 75, OK Flux 10.71/Spoolarc 71, OK Flux 10.72/ Spoolarc 71, OK Flux 10.62/ Spoolarc 71","id":"f60-f65-f70-a694","url":"https://referencesource.org/esab-filler-metal-recommendations-by-astm-steel-grade/f60-f65-f70-a694/","source":"https://assets.esab.com/assetbank-esab/assetfile/22174.pdf","source_quote":"A694 F42,F46, F48, F50, F52, F56 AA 7018/7018 Acclaim Group 1 F60, F65, F70 AA 8018 SA 75/83","verified_fields":["astm_spec","fcaw_gas_shielded_filler","gmaw_gtaw_filler","grade_class","mcaw_filler","saw_filler","saw_group_products","smaw_filler"],"located_fields":["fcaw_gas_shielded_filler","mcaw_filler","saw_filler"]},{"astm_spec":"A696","grade_class":"B, C","smaw_filler":"AA 7018/7018 Acclaim","gmaw_gtaw_filler":"Group 1","saw_filler":"Group 2","fcaw_gas_shielded_filler":"Group 1, Group 2, Group 3","mcaw_filler":"Group 1","gmaw_group_products":"Spoolarc 29S, Spoolarc 82, Spoolarc 86, Spoolarc 87HP, Aristorod 12.50","saw_group_products":"OK Flux 429 / Spoolarc 81, OK Flux 10.71/Spoolarc 81, OK Flux 10.72/Spoolarc 81, OK Flux 10.62/Spoolarc 81","fcaw_gas_shielded_group_1_products":"Dual Shield R-70 Ultra, Dual Shield 710X, Dual Shield 710 XM, Dual Shield 7100LC, Dual Shield 7100 Ultra, Dual Shield 70 Ultra Plus","fcaw_gas_shielded_group_2_products":"Dual Shield II 70 Ultra, Dual Shield II 71 Ultra, Dual Shield II 711X","fcaw_gas_shielded_group_3_products":"Dual Shield II 70T-12H4, Dual Shield T-5, Dual Shield T-75, Dual Shield II 712X, Dual Shield II 70-Ni1 H4","mcaw_group_products":"Coreweld 70, Coreweld C-6, Coreweld C-6LF, Coreweld 77HS","id":"b-c-a696","url":"https://referencesource.org/esab-filler-metal-recommendations-by-astm-steel-grade/b-c-a696/","source":"https://assets.esab.com/assetbank-esab/assetfile/22174.pdf","source_quote":"A696 B, C AA 7018/7018 Acclaim Group 1","verified_fields":["astm_spec","fcaw_gas_shielded_filler","fcaw_gas_shielded_group_1_products","fcaw_gas_shielded_group_2_products","fcaw_gas_shielded_group_3_products","gmaw_group_products","gmaw_gtaw_filler","grade_class","mcaw_filler","mcaw_group_products","saw_filler","saw_group_products","smaw_filler"],"located_fields":["fcaw_gas_shielded_filler","mcaw_filler","saw_filler"]},{"astm_spec":"A704","grade_class":"40","preheat_group":"A","smaw_filler":"AA 7018/7018 Acclaim","gmaw_gtaw_filler":"Group 1","fcaw_gas_shielded_filler":"Group 1, Group4","fcaw_self_shielded_filler":"Group 1, Group 2","mcaw_filler":"Group 1","gmaw_group_products":"Spoolarc 29S, Spoolarc 82, Spoolarc 86, Spoolarc 87HP, Aristorod 12.50","fcaw_gas_shielded_group_1_products":"Dual Shield R-70 Ultra, Dual Shield 710X, Dual Shield 710 XM, Dual Shield 7100LC, Dual Shield 7100 Ultra, Dual Shield 70 Ultra Plus","fcaw_gas_shielded_group_4_products":"Dual Shield 111RB, Dual Shield 700X","fcaw_self_shielded_group_products":"Group 1 Coreshield 40, Coreshield 7, Coreshield 11 Group 2 Coreshield 6, Coreshield 8, Coreshield 8 Ni1 H5","mcaw_group_products":"Coreweld 70, Coreweld C-6, Coreweld C-6LF, Coreweld 77HS","preheat_low_hydrogen":"T < .75: 70, .75 < T < 1.5: 70, 1.5 < T < 2.5: 150, T > 2.5: 225","preheat_high_hydrogen":"T < .75: 175, .75 < T < 1.5: 225, 1.5 < T < 2.5: 275, T > 2.5: 300","id":"40-a704","url":"https://referencesource.org/esab-filler-metal-recommendations-by-astm-steel-grade/40-a704/","source":"https://assets.esab.com/assetbank-esab/assetfile/22174.pdf","source_quote":"A704
