Repository: joelp22-maker/referencesource-data

# ESAB recommended filler metals and suggested preheat group, by ASTM steel grade

Which filler metals ESAB recommends for welding a given ASTM steel grade, and which of its four preheat groups (A-D) that grade falls in. Answers 'what ESAB rod do I use to weld ASTM A106 Grade C pipe'. WHICH WELDING PROCESSES THESE PAGES COVER: all six that the source covers, as of 2026-09-16. ESAB's table runs across FACING pages. The left page carries the preheat group, stick (SMAW) and gas-shielded wire/rod (GMAW/GTAW); the right page recommends fillers for the same grade rows under submerged arc (SAW), gas-shielded flux-cored (FCAW), self-shielded flux-cored (FCAW) and metal-cored (MCAW).

File: esab-filler-metal-recommendations-by-astm-steel-grade/data.json (part 16 of 21)
40 A AA 7018/7018 Acclaim Group 1","verified_fields":["astm_spec","fcaw_gas_shielded_filler","fcaw_gas_shielded_group_1_products","fcaw_gas_shielded_group_4_products","fcaw_self_shielded_filler","fcaw_self_shielded_group_products","gmaw_group_products","gmaw_gtaw_filler","grade_class","mcaw_filler","mcaw_group_products","preheat_group","smaw_filler"],"derived_fields":["preheat_high_hydrogen","preheat_low_hydrogen"],"located_fields":["fcaw_gas_shielded_filler","fcaw_self_shielded_filler","mcaw_filler"]},{"astm_spec":"A704","grade_class":"60","preheat_group":"A","smaw_filler":"AA 9018","gmaw_gtaw_filler":"SA 83","fcaw_gas_shielded_filler":"DS II 101H4M/II 101 OS/II 101TC/II 90K2","preheat_low_hydrogen":"T < .75: 70, .75 < T < 1.5: 70, 1.5 < T < 2.5: 150, T > 2.5: 225","preheat_high_hydrogen":"T < .75: 175, .75 < T < 1.5: 225, 1.5 < T < 2.5: 275, T > 2.5: 300","id":"60-a704","url":"https://referencesource.org/esab-filler-metal-recommendations-by-astm-steel-grade/60-a704/","source":"https://assets.esab.com/assetbank-esab/assetfile/22174.pdf","source_quote":"A704 40 A AA 7018/7018 Acclaim Group 1 60 A AA 9018 SA 83","verified_fields":["astm_spec","fcaw_gas_shielded_filler","gmaw_gtaw_filler","grade_class","preheat_group","smaw_filler"],"derived_fields":["preheat_high_hydrogen","preheat_low_hydrogen"],"located_fields":["fcaw_gas_shielded_filler"]},{"astm_spec":"A706","grade_class":"60","preheat_group":"A","smaw_filler":"Atom Arc 9018","gmaw_gtaw_filler":"SA 83","fcaw_gas_shielded_filler":"DS II 101H4M/II 101 OS/II 101TC/II 90K2","preheat_low_hydrogen":"T < .75: 70, .75 < T < 1.5: 70, 1.5 < T < 2.5: 150, T > 2.5: 225","preheat_high_hydrogen":"T < .75: 175, .75 < T < 1.5: 225, 1.5 < T < 2.5: 275, T > 2.5: 300","id":"60-a706","url":"https://referencesource.org/esab-filler-metal-recommendations-by-astm-steel-grade/60-a706/","source":"https://assets.esab.com/assetbank-esab/assetfile/22174.pdf","source_quote":"A706 60 A Atom Arc 9018 SA 83","verified_fields":["astm_spec","fcaw_gas_shielded_filler","gmaw_gtaw_filler","grade_class","preheat_group","smaw_filler"],"derived_fields":["preheat_high_hydrogen","preheat_low_hydrogen"],"located_fields":["fcaw_gas_shielded_filler"]},{"astm_spec":"A707","grade_class":"L1 Cl 1, L1 Cl 2","smaw_filler":"AA 7018/7018 Acclaim","gmaw_gtaw_filler":"Group 1","saw_filler":"10.71/SA 81, 10.72/SA 81, 10.62/SA 81","fcaw_gas_shielded_filler":"Group 2, Group 3","gmaw_group_products":"Spoolarc 29S, Spoolarc 82, Spoolarc 86, Spoolarc 87HP, Aristorod 12.50","fcaw_gas_shielded_group_2_products":"Dual Shield II 70 Ultra, Dual Shield II 71 Ultra, Dual Shield II 711X","fcaw_gas_shielded_group_3_products":"Dual Shield II 70T-12H4, Dual Shield T-5, Dual Shield T-75, Dual Shield II 712X, Dual Shield II 70-Ni1 H4","id":"l1-cl-1-l1-cl-2-a707","url":"https://referencesource.org/esab-filler-metal-recommendations-by-astm-steel-grade/l1-cl-1-l1-cl-2-a707/","source":"https://assets.esab.com/assetbank-esab/assetfile/22174.pdf","source_quote":"A707 L1 Cl 1, L1 Cl 2 AA 7018/7018 Acclaim Group 1","verified_fields":["astm_spec","fcaw_gas_shielded_filler","fcaw_gas_shielded_group_2_products","fcaw_gas_shielded_group_3_products","gmaw_group_products","gmaw_gtaw_filler","grade_class","saw_filler","smaw_filler"],"located_fields":["fcaw_gas_shielded_filler","saw_filler"]},{"astm_spec":"A707","grade_class":"L1 Cl 3","smaw_filler":"AA 8018","gmaw_gtaw_filler":"SA 75","saw_filler":"10.71/SA 75, 10.72/SA 75","fcaw_gas_shielded_filler":"DS II 80Ni1H4/II 81-K2 H4","fcaw_self_shielded_filler":"CS 8-Ni2","id":"l1-cl-3-a707","url":"https://referencesource.org/esab-filler-metal-recommendations-by-astm-steel-grade/l1-cl-3-a707/","source":"https://assets.esab.com/assetbank-esab/assetfile/22174.pdf","source_quote":"A707 L1 Cl 1, L1 Cl 2 AA 7018/7018 Acclaim Group 1 L1 Cl 3 AA 8018 SA 75","verified_fields":["astm_spec","fcaw_gas_shielded_filler","fcaw_self_shielded_filler","gmaw_gtaw_filler","grade_class","saw_filler","smaw_filler"],"located_fields":["fcaw_gas_shielded_filler","fcaw_self_shielded_filler","saw_filler"]},{"astm_spec":"A707","grade_class":"L1 Cl4","smaw_filler":"AA 9018","gmaw_gtaw_filler":"SA 83","saw_filler":"429/SA ENi4","fcaw_gas_shielded_filler":"DS II 101H4M/II 101 OS","id":"l1-cl4-a707","url":"https://referencesource.org/esab-filler-metal-recommendations-by-astm-steel-grade/l1-cl4-a707/","source":"https://assets.esab.com/assetbank-esab/assetfile/22174.pdf","source_quote":"A707 L1 Cl 1, L1 Cl 2 AA 7018/7018 Acclaim Group 1 L1 Cl 3 AA 8018 SA 75 L1 Cl4 AA 9018 SA 83","verified_fields":["astm_spec","fcaw_gas_shielded_filler","gmaw_gtaw_filler","grade_class","saw_filler","smaw_filler"],"located_fields":["fcaw_gas_shielded_filler","saw_filler"]},{"astm_spec":"A707","grade_class":"L2 Cl1, L2 Cl 2, L3 Cl 1, L3 Cl 2","smaw_filler":"AA 7018-1","gmaw_gtaw_filler":"SA 82/83/87HP","saw_filler":"10.62/SA 81","fcaw_gas_shielded_filler":"Group 3","fcaw_gas_shielded_group_3_products":"Dual Shield II 70T-12H4, Dual Shield T-5, Dual Shield T-75, Dual Shield II 712X, Dual Shield II 70-Ni1 H4","id":"l2-cl1-l2-cl-2-l3-cl-1-l3-cl-2-a707","url":"https://referencesource.org/esab-filler-metal-recommendations-by-astm-steel-grade/l2-cl1-l2-cl-2-l3-cl-1-l3-cl-2-a707/","source":"https://assets.esab.com/assetbank-esab/assetfile/22174.pdf","source_quote":"A707 L1 Cl 1, L1 Cl 2 AA 7018/7018 Acclaim Group 1 L1 Cl 3 AA 8018 SA 75 L1 Cl4 AA 9018 SA 83 L2 Cl1, L2 Cl 2, L3 Cl 1, L3 Cl 2 AA 7018-1 SA 82/83/87HP","verified_fields":["astm_spec","fcaw_gas_shielded_filler","fcaw_gas_shielded_group_3_products","gmaw_gtaw_filler","grade_class","saw_filler","smaw_filler"],"located_fields":["fcaw_gas_shielded_filler","saw_filler"]},{"astm_spec":"A707","grade_class":"L2 CL 3, L3 Cl 3","smaw_filler":"AA 8018","gmaw_gtaw_filler":"SA 75","saw_filler":"10.62/SA 75, 10.72/SA 75","fcaw_gas_shielded_filler":"DS II 80Ni1H4/II 81-K2 H4","fcaw_self_shielded_filler":"CS 8-Ni2","id":"l2-cl-3-l3-cl-3-a707","url":"https://referencesource.org/esab-filler-metal-recommendations-by-astm-steel-grade/l2-cl-3-l3-cl-3-a707/","source":"https://assets.esab.com/assetbank-esab/assetfile/22174.pdf","source_quote":"A707 L1 Cl 1, L1 Cl 2 AA 7018/7018 Acclaim Group 1 L1 Cl 3 AA 8018 SA 75 L1 Cl4 AA 9018 SA 83 L2 Cl1, L2 Cl 2, L3 Cl 1, L3 Cl 2 AA 7018-1 SA 82/83/87HP L2 CL 3, L3 Cl 3 AA 8018 SA 75","verified_fields":["astm_spec","fcaw_gas_shielded_filler","fcaw_self_shielded_filler","gmaw_gtaw_filler","grade_class","saw_filler","smaw_filler"],"located_fields":["fcaw_gas_shielded_filler","fcaw_self_shielded_filler","saw_filler"]},{"astm_spec":"A707","grade_class":"L 2 Cl 4, L3 Cl 4","smaw_filler":"AA 9018","gmaw_gtaw_filler":"SA 95","saw_filler":"10.62/SA ENi4","fcaw_gas_shielded_filler":"DS II 101H4M/II 101 OS","id":"l-2-cl-4-l3-cl-4-a707","url":"https://referencesource.org/esab-filler-metal-recommendations-by-astm-steel-grade/l-2-cl-4-l3-cl-4-a707/","source":"https://assets.esab.com/assetbank-esab/assetfile/22174.pdf","source_quote":"A707 L1 Cl 1, L1 Cl 2 AA 7018/7018 Acclaim Group 1 L1 Cl 3 AA 8018 SA 75 L1 Cl4 AA 9018 SA 83 L2 Cl1, L2 Cl 2, L3 Cl 1, L3 Cl 2 AA 7018-1 SA 82/83/87HP L2 CL 3, L3 Cl 3 AA 8018 SA 75 L 2 Cl 4, L3 Cl 4 AA 9018 SA 95","verified_fields":["astm_spec","fcaw_gas_shielded_filler","gmaw_gtaw_filler","grade_class","saw_filler","smaw_filler"],"located_fields":["fcaw_gas_shielded_filler","saw_filler"]},{"astm_spec":"A707","grade_class":"L4 Cl 1, L4 Cl 2, L5 CL 1, L5 Cl2, L6 Cl 1, L6 Cl2","smaw_filler":"AA 8018-C1","saw_filler":"10.62/SA 81, 10.62/SA 53","id":"l4-cl-1-l4-cl-2-l5-cl-1-l5-cl2-l6-cl-1-l6-cl2-a707","url":"https://referencesource.org/esab-filler-metal-recommendations-by-astm-steel-grade/l4-cl-1-l4-cl-2-l5-cl-1-l5-cl2-l6-cl-1-l6-cl2-a707/","source":"https://assets.esab.com/assetbank-esab/assetfile/22174.pdf","source_quote":"A707 L1 Cl 1, L1 Cl 2 AA 7018/7018 Acclaim Group 1 L1 Cl 3 AA 8018 SA 75 L1 Cl4 AA 9018 SA 83 L2 Cl1, L2 Cl 2, L3 Cl 1, L3 Cl 2 AA 7018-1 SA 82/83/87HP L2 CL 3, L3 Cl 3 AA 8018 SA 75 L 2 Cl 4, L3 Cl 4 AA 9018 SA 95 L4 Cl 1, L4 Cl 2, L5 CL 1, L5 Cl2, L6 Cl 1, L6 Cl2 AA 8018-C1","verified_fields":["astm_spec","grade_class","saw_filler","smaw_filler"],"located_fields":["saw_filler"]},{"astm_spec":"A707","grade_class":"L4 CL3, L5 Cl 3, L6 Cl 3","smaw_filler":"AA 8018-C1","saw_filler":"10.62/SA 75","fcaw_self_shielded_filler":"CS 8-Ni2","id":"l4-cl3-l5-cl-3-l6-cl-3-a707","url":"https://referencesource.org/esab-filler-metal-recommendations-by-astm-steel-grade/l4-cl3-l5-cl-3-l6-cl-3-a707/","source":"https://assets.esab.com/assetbank-esab/assetfile/22174.pdf","source_quote":"A707 L1 Cl 1, L1 Cl 2 AA 7018/7018 Acclaim Group 1 L1 Cl 3 AA 8018 SA 75 L1 Cl4 AA 9018 SA 83 L2 Cl1, L2 Cl 2, L3 Cl 1, L3 Cl 2 AA 7018-1 SA 82/83/87HP L2 CL 3, L3 Cl 3 AA 8018 SA 75 L 2 Cl 4, L3 Cl 4 AA 9018 SA 95 L4 Cl 1, L4 Cl 2, L5 CL 1, L5 Cl2, L6 Cl 1, L6 Cl2 AA 8018-C1 L4 CL3, L5 Cl 3, L6 Cl 3 AA 8018-C1","verified_fields":["astm_spec","fcaw_self_shielded_filler","grade_class","saw_filler","smaw_filler"],"located_fields":["fcaw_self_shielded_filler","saw_filler"]},{"astm_spec":"A709","grade_class":"36, 50, 50S","preheat_group":"A","smaw_filler":"AA 7018/7018 Acclaim","gmaw_gtaw_filler":"Group 1","saw_filler":"Group 2","fcaw_gas_shielded_filler":"Group 2, Group 3","mcaw_filler":"Group 1","gmaw_group_products":"Spoolarc 29S, Spoolarc 82, Spoolarc 86, Spoolarc 87HP, Aristorod 12.50","saw_group_products":"OK Flux 429 / Spoolarc 81, OK Flux 10.71/Spoolarc 81, OK Flux 10.72/Spoolarc 81, OK Flux 10.62/Spoolarc 81","fcaw_gas_shielded_group_2_products":"Dual Shield II 70 Ultra, Dual Shield II 71 Ultra, Dual Shield II 711X","fcaw_gas_shielded_group_3_products":"Dual Shield II 70T-12H4, Dual Shield T-5, Dual Shield T-75, Dual Shield II 712X, Dual Shield II 70-Ni1 H4","mcaw_group_products":"Coreweld 70, Coreweld C-6, Coreweld C-6LF, Coreweld 77HS","preheat_low_hydrogen":"T < .75: 70, .75 < T < 1.5: 70, 1.5 < T < 2.5: 150, T > 2.5: 225","preheat_high_hydrogen":"T < .75: 175, .75 < T < 1.5: 225, 1.5 < T < 2.5: 275, T > 2.5: 300","id":"36-50-50s-a709","url":"https://referencesource.org/esab-filler-metal-recommendations-by-astm-steel-grade/36-50-50s-a709/","source":"https://assets.esab.com/assetbank-esab/assetfile/22174.pdf","source_quote":"A709 36, 50, 50S A AA 7018/7018 Acclaim Group 1","verified_fields":["astm_spec","fcaw_gas_shielded_filler","fcaw_gas_shielded_group_2_products","fcaw_gas_shielded_group_3_products","gmaw_group_products","gmaw_gtaw_filler","grade_class","mcaw_filler","mcaw_group_products","preheat_group","saw_filler","saw_group_products","smaw_filler"],"derived_fields":["preheat_high_hydrogen","preheat_low_hydrogen"],"located_fields":["fcaw_gas_shielded_filler","mcaw_filler","saw_filler"]},{"astm_spec":"A709","grade_class":"50W, HPS 50W","preheat_group":"A","smaw_filler":"AA 8018","gmaw_gtaw_filler":"SA 75","saw_filler":"10.71/SA 75, 10.72/SA 75, 10.62/SA 75","fcaw_gas_shielded_filler":"DS II 80Ni1H4/II 81-K2 H4","fcaw_self_shielded_filler":"CS 8-Ni2","mcaw_filler":"CW 88HS Ni1","preheat_low_hydrogen":"T < .75: 70, .75 < T < 1.5: 70, 1.5 < T < 2.5: 150, T > 2.5: 225","preheat_high_hydrogen":"T < .75: 175, .75 < T < 1.5: 225, 1.5 < T < 2.5: 275, T > 2.5: 300","id":"50w-hps-50w-a709","url":"https://referencesource.org/esab-filler-metal-recommendations-by-astm-steel-grade/50w-hps-50w-a709/","source":"https://assets.esab.com/assetbank-esab/assetfile/22174.pdf","source_quote":"A709 36, 50, 50S A AA 7018/7018 Acclaim Group 1 50W, HPS 50W A AA 8018 SA 75","verified_fields":["astm_spec","fcaw_gas_shielded_filler","fcaw_self_shielded_filler","gmaw_gtaw_filler","grade_class","mcaw_filler","preheat_group","saw_filler","smaw_filler"],"derived_fields":["preheat_high_hydrogen","preheat_low_hydrogen"],"located_fields":["fcaw_gas_shielded_filler","fcaw_self_shielded_filler","mcaw_filler","saw_filler"]},{"astm_spec":"A709","grade_class":"100, 100W, HPS 100W","preheat_group":"B","smaw_filler":"AA T","gmaw_gtaw_filler":"SA 120","saw_filler":"10.62/SA 120","fcaw_gas_shielded_filler":"DS II 110/T-115","preheat_low_hydrogen":"T < .75: 70, .75 < T < 1.5: 125, 1.5 < T < 2.5: 200, T > 2.5: 300","preheat_high_hydrogen":"T < .75: 175, .75 < T < 1.5: 225, 1.5 < T < 2.5: 275, T > 2.5: 300","id":"100-100w-hps-100w-a709","url":"https://referencesource.org/esab-filler-metal-recommendations-by-astm-steel-grade/100-100w-hps-100w-a709/","source":"https://assets.esab.com/assetbank-esab/assetfile/22174.pdf","source_quote":"A709 36, 50, 50S A AA 7018/7018 Acclaim Group 1 50W, HPS 50W A AA 8018 SA 75 HPS 70W A AA 9018 100, 100W, HPS 100W B AA T SA 120","verified_fields":["astm_spec","fcaw_gas_shielded_filler","gmaw_gtaw_filler","grade_class","preheat_group","saw_filler","smaw_filler"],"derived_fields":["preheat_high_hydrogen","preheat_low_hydrogen"],"located_fields":["fcaw_gas_shielded_filler","saw_filler"]},{"astm_spec":"A709","grade_class":"HPS 70W","preheat_group":"A","smaw_filler":"AA 9018","saw_filler":"429/SA ENi4, 10.62/SA ENi4","fcaw_gas_shielded_filler":"DS II 101H4M/II 101 OS","preheat_low_hydrogen":"T < .75: 70, .75 < T < 1.5: 70, 1.5 < T < 2.5: 150, T > 2.5: 225","preheat_high_hydrogen":"T < .75: 175, .75 < T < 1.5: 225, 1.5 < T < 2.5: 275, T > 2.5: 300","id":"hps-70w-a709","url":"https://referencesource.org/esab-filler-metal-recommendations-by-astm-steel-grade/hps-70w-a709/","source":"https://assets.esab.com/assetbank-esab/assetfile/22174.pdf","source_quote":"A709 36, 50, 50S A AA 7018/7018 Acclaim Group 1 50W, HPS 50W A AA 8018 SA 75 HPS 70W A AA 9018","verified_fields":["astm_spec","fcaw_gas_shielded_filler","grade_class","preheat_group","saw_filler","smaw_filler"],"derived_fields":["preheat_high_hydrogen","preheat_low_hydrogen"],"located_fields":["fcaw_gas_shielded_filler","saw_filler"]},{"astm_spec":"A710","grade_class":"A CL 1","smaw_filler":"AA 9018","gmaw_gtaw_filler":"SA 95","saw_filler":"10.62/SA 95","fcaw_gas_shielded_filler":"DS II 101H4M/II 101 OS","id":"a-cl-1-a710","url":"https://referencesource.org/esab-filler-metal-recommendations-by-astm-steel-grade/a-cl-1-a710/","source":"https://assets.esab.com/assetbank-esab/assetfile/22174.pdf","source_quote":"A710 A CL 1 AA 9018 SA 95","verified_fields":["astm_spec","fcaw_gas_shielded_filler","gmaw_gtaw_filler","grade_class","saw_filler","smaw_filler"],"located_fields":["fcaw_gas_shielded_filler","saw_filler"]},{"astm_spec":"A710","grade_class":"A Cl 2","smaw_filler":"AA 7018/7018 Acclaim","saw_filler":"10.62/SA 75","fcaw_gas_shielded_filler":"DS II 70T-12H4","fcaw_self_shielded_filler":"CS 8-Ni2","id":"a-cl-2-a710","url":"https://referencesource.org/esab-filler-metal-recommendations-by-astm-steel-grade/a-cl-2-a710/","source":"https://assets.esab.com/assetbank-esab/assetfile/22174.pdf","source_quote":"A710 A CL 1 AA 9018 SA 95 A Cl 2 AA 7018/7018 Acclaim","verified_fields":["astm_spec","fcaw_gas_shielded_filler","fcaw_self_shielded_filler","grade_class","saw_filler","smaw_filler"],"located_fields":["fcaw_gas_shielded_filler","fcaw_self_shielded_filler","saw_filler"]},{"astm_spec":"A710","grade_class":"A Cl 3","smaw_filler":"AA 8018-C1","id":"a-cl-3-a710","url":"https://referencesource.org/esab-filler-metal-recommendations-by-astm-steel-grade/a-cl-3-a710/","source":"https://assets.esab.com/assetbank-esab/assetfile/22174.pdf","source_quote":"A710 A CL 1 AA 9018 SA 95 A Cl 2 AA 7018/7018 Acclaim A Cl 3 AA 8018-C1","verified_fields":["astm_spec","grade_class","smaw_filler"]},{"astm_spec":"A710","grade_class":"B CL1, B Cl 2, B Cl 3","smaw_filler":"AA 8018","gmaw_gtaw_filler":"SA 75","saw_filler":"10.62/SA 75","fcaw_gas_shielded_filler":"DS II 80Ni1H4/II 81-K2 H4","fcaw_self_shielded_filler":"CS 8-Ni2","id":"b-cl1-b-cl-2-b-cl-3-a710","url":"https://referencesource.org/esab-filler-metal-recommendations-by-astm-steel-grade/b-cl1-b-cl-2-b-cl-3-a710/","source":"https://assets.esab.com/assetbank-esab/assetfile/22174.pdf","source_quote":"A710 A CL 1 AA 9018 SA 95 A Cl 2 AA 7018/7018 Acclaim A Cl 3 AA 8018-C1 B CL1, B Cl 2, B Cl 3 AA 8018 SA 75","verified_fields":["astm_spec","fcaw_gas_shielded_filler","fcaw_self_shielded_filler","gmaw_gtaw_filler","grade_class","saw_filler","smaw_filler"],"located_fields":["fcaw_gas_shielded_filler","fcaw_self_shielded_filler","saw_filler"]},{"astm_spec":"A714","grade_class":"Class 2 all grades","preheat_group":"A","smaw_filler":"AA 7018/7018 Acclaim","gmaw_gtaw_filler":"Group 1","saw_filler":"Group 1, Group 2","fcaw_gas_shielded_filler":"Group 1, Group 2, Group 3","fcaw_self_shielded_filler":"Group 1, Group 2","mcaw_filler":"Group 1","gmaw_group_products":"Spoolarc 29S, Spoolarc 82, Spoolarc 86, Spoolarc 87HP, Aristorod 12.50","saw_group_products":"Group 1 Spoolarc 81/OK Flux 231, Spoolarc 81/OK Flux 350, Spoolarc 81/OK Flux 429 Group 2 OK Flux 429 / Spoolarc 81, OK Flux 10.71/Spoolarc 81, OK Flux 10.72/Spoolarc 81, OK Flux 10.62/Spoolarc 81","fcaw_gas_shielded_group_1_products":"Dual Shield R-70 Ultra, Dual Shield 710X, Dual Shield 710 XM, Dual Shield 7100LC, Dual Shield 7100 Ultra, Dual Shield 70 Ultra Plus","fcaw_gas_shielded_group_2_products":"Dual Shield II 70 Ultra, Dual Shield II 71 Ultra, Dual Shield II 711X","fcaw_gas_shielded_group_3_products":"Dual Shield II 70T-12H4, Dual Shield T-5, Dual Shield T-75, Dual Shield II 712X, Dual Shield II 70-Ni1 H4","fcaw_self_shielded_group_products":"Group 1 Coreshield 40, Coreshield 7, Coreshield 11 Group 2 Coreshield 6, Coreshield 8, Coreshield 8 Ni1 H5","mcaw_group_products":"Coreweld 70, Coreweld C-6, Coreweld C-6LF, Coreweld 77HS","preheat_low_hydrogen":"T < .75: 70, .75 < T < 1.5: 70, 1.5 < T < 2.5: 150, T > 2.5: 225","preheat_high_hydrogen":"T < .75: 175, .75 < T < 1.5: 225, 1.5 < T < 2.5: 275, T > 2.5: 300","id":"class-2-all-grades-a714","url":"https://referencesource.org/esab-filler-metal-recommendations-by-astm-steel-grade/class-2-all-grades-a714/","source":"https://assets.esab.com/assetbank-esab/assetfile/22174.pdf","source_quote":"A714 Class 2 all grades A AA 7018/7018 Acclaim Group 1","verified_fields":["astm_spec","fcaw_gas_shielded_filler","fcaw_gas_shielded_group_1_products","fcaw_gas_shielded_group_2_products","fcaw_gas_shielded_group_3_products","fcaw_self_shielded_filler","fcaw_self_shielded_group_products","gmaw_group_products","gmaw_gtaw_filler","grade_class","mcaw_filler","mcaw_group_products","preheat_group","saw_filler","saw_group_products","smaw_filler"],"derived_fields":["preheat_high_hydrogen","preheat_low_hydrogen"],"located_fields":["fcaw_gas_shielded_filler","fcaw_self_shielded_filler","mcaw_filler","saw_filler"]},{"astm_spec":"A714","grade_class":"Class 4 all grades","preheat_group":"A","smaw_filler":"AA 8018/8018-W","gmaw_gtaw_filler":"SA 75","saw_filler":"10.71/SA 75, 10.72/SA 75","fcaw_gas_shielded_filler":"DS II 80Ni1H4/8100-W/810X Ni1/800X Ni1","fcaw_self_shielded_filler":"CS 8-Ni2","mcaw_filler":"CW 88HS Ni1/W","preheat_low_hydrogen":"T < .75: 70, .75 < T < 1.5: 70, 1.5 < T < 2.5: 150, T > 2.5: 225","preheat_high_hydrogen":"T < .75: 175, .75 < T < 1.5: 225, 1.5 < T < 2.5: 275, T > 2.5: 300","id":"class-4-all-grades-a714","url":"https://referencesource.org/esab-filler-metal-recommendations-by-astm-steel-grade/class-4-all-grades-a714/","source":"https://assets.esab.com/assetbank-esab/assetfile/22174.pdf","source_quote":"A714 Class 2 all grades A AA 7018/7018 Acclaim Group 1 Class 4 all grades A AA 8018/8018-W SA 75","verified_fields":["astm_spec","fcaw_gas_shielded_filler","fcaw_self_shielded_filler","gmaw_gtaw_filler","grade_class","mcaw_filler","preheat_group","saw_filler","smaw_filler"],"derived_fields":["preheat_high_hydrogen","preheat_low_hydrogen"],"located_fields":["fcaw_gas_shielded_filler","fcaw_self_shielded_filler","mcaw_filler","saw_filler"]},{"astm_spec":"A724","grade_class":"All","smaw_filler":"AA 9018/9018-SR","gmaw_gtaw_filler":"SA 95","saw_filler":"10.62/SA 95","id":"all-a724","url":"https://referencesource.org/esab-filler-metal-recommendations-by-astm-steel-grade/all-a724/","source":"https://assets.esab.com/assetbank-esab/assetfile/22174.pdf","source_quote":"A724 All AA 9018/9018-SR SA 95","verified_fields":["astm_spec","gmaw_gtaw_filler","grade_class","saw_filler","smaw_filler"],"located_fields":["saw_filler"]},{"astm_spec":"A727","preheat_group":"A","smaw_filler":"AA 7018/7018 Acclaim/7018-Mo","gmaw_gtaw_filler":"Group 1","saw_filler":"Group 2","fcaw_gas_shielded_filler":"Group 2, Group 3","mcaw_filler":"Group 1","gmaw_group_products":"Spoolarc 29S, Spoolarc 82, Spoolarc 86, Spoolarc 87HP, Aristorod 12.50","saw_group_products":"OK Flux 429 / Spoolarc 81, OK Flux 10.71/Spoolarc 81, OK Flux 10.72/Spoolarc 81, OK Flux 10.62/Spoolarc 81","fcaw_gas_shielded_group_2_products":"Dual Shield II 70 Ultra, Dual Shield II 71 Ultra, Dual Shield II 711X","fcaw_gas_shielded_group_3_products":"Dual Shield II 70T-12H4, Dual Shield T-5, Dual Shield T-75, Dual Shield II 712X, Dual Shield II 70-Ni1 H4","mcaw_group_products":"Coreweld 70, Coreweld C-6, Coreweld C-6LF, Coreweld 77HS","preheat_low_hydrogen":"T < .75: 70, .75 < T < 1.5: 70, 1.5 < T < 2.5: 150, T > 2.5: 225","preheat_high_hydrogen":"T < .75: 175, .75 < T < 1.5: 225, 1.5 < T < 2.5: 275, T > 2.5: 300","id":"a727","url":"https://referencesource.org/esab-filler-metal-recommendations-by-astm-steel-grade/a727/","source":"https://assets.esab.com/assetbank-esab/assetfile/22174.pdf","source_quote":"A727 A AA 7018/7018 Acclaim/7018-Mo Group 1","verified_fields":["astm_spec","fcaw_gas_shielded_filler","fcaw_gas_shielded_group_2_products","fcaw_gas_shielded_group_3_products","gmaw_group_products","gmaw_gtaw_filler","mcaw_filler","mcaw_group_products","preheat_group","saw_filler","saw_group_products","smaw_filler"],"derived_fields":["preheat_high_hydrogen","preheat_low_hydrogen"],"located_fields":["fcaw_gas_shielded_filler","mcaw_filler","saw_filler"]},{"astm_spec":"A730","grade_class":"A&B","preheat_group":"A","smaw_filler":"AA 7018/7018 Acclaim","gmaw_gtaw_filler":"Group 1","saw_filler":"Group 2","fcaw_gas_shielded_filler":"Group 3","mcaw_filler":"Group 1","gmaw_group_products":"Spoolarc 29S, Spoolarc 82, Spoolarc 86, Spoolarc 87HP, Aristorod 12.50","saw_group_products":"OK Flux 429 / Spoolarc 81, OK Flux 10.71/Spoolarc 81, OK Flux 10.72/Spoolarc 81, OK Flux 10.62/Spoolarc 81","fcaw_gas_shielded_group_3_products":"Dual Shield II 70T-12H4, Dual Shield T-5, Dual Shield T-75, Dual Shield II 712X, Dual Shield II 70-Ni1 H4","mcaw_group_products":"Coreweld 70, Coreweld C-6, Coreweld C-6LF, Coreweld 77HS","preheat_low_hydrogen":"T < .75: 70, .75 < T < 1.5: 70, 1.5 < T < 2.5: 150, T > 2.5: 225","preheat_high_hydrogen":"T < .75: 175, .75 < T < 1.5: 225, 1.5 < T < 2.5: 275, T > 2.5: 300","id":"a-b-a730","url":"https://referencesource.org/esab-filler-metal-recommendations-by-astm-steel-grade/a-b-a730/","source":"https://assets.esab.com/assetbank-esab/assetfile/22174.pdf","source_quote":"A730 A&B A AA 7018/7018 Acclaim Group 1","verified_fields":["astm_spec","fcaw_gas_shielded_filler","fcaw_gas_shielded_group_3_products","gmaw_group_products","gmaw_gtaw_filler","grade_class","mcaw_filler","mcaw_group_products","preheat_group","saw_filler","saw_group_products","smaw_filler"],"derived_fields":["preheat_high_hydrogen","preheat_low_hydrogen"],"located_fields":["fcaw_gas_shielded_filler","mcaw_filler","saw_filler"]},{"astm_spec":"A734","grade_class":"A","preheat_group":"A","smaw_filler":"AA 8018-C1","gmaw_gtaw_filler":"SA 75","saw_filler":"10.62/SA 75","fcaw_self_shielded_filler":"CS 8-Ni2","preheat_low_hydrogen":"T < .75: 70, .75 < T < 1.5: 70, 1.5 < T < 2.5: 150, T > 2.5: 225","preheat_high_hydrogen":"T < .75: 175, .75 < T < 1.5: 225, 1.5 < T < 2.5: 275, T > 2.5: 300","id":"a-a734","url":"https://referencesource.org/esab-filler-metal-recommendations-by-astm-steel-grade/a-a734/","source":"https://assets.esab.com/assetbank-esab/assetfile/22174.pdf","source_quote":"A734 A A AA 8018-C1 SA 75","verified_fields":["astm_spec","fcaw_self_shielded_filler","gmaw_gtaw_filler","grade_class","preheat_group","saw_filler","smaw_filler"],"derived_fields":["preheat_high_hydrogen","preheat_low_hydrogen"],"located_fields":["fcaw_self_shielded_filler","saw_filler"]},{"astm_spec":"A734","grade_class":"B","preheat_group":"A","smaw_filler":"AA 8018","gmaw_gtaw_filler":"SA 75","saw_filler":"10.62/SA 75, 10.72/SA 75","fcaw_gas_shielded_filler":"DS II 80Ni1H4/II 81-K2 H4","fcaw_self_shielded_filler":"CS 8-Ni2","mcaw_filler":"CW 88HS Ni1","preheat_low_hydrogen":"T < .75: 70, .75 < T < 1.5: 70, 1.5 < T < 2.5: 150, T > 2.5: 225","preheat_high_hydrogen":"T < .75: 175, .75 < T < 1.5: 225, 1.5 < T < 2.5: 275, T > 2.5: 300","id":"b-a734","url":"https://referencesource.org/esab-filler-metal-recommendations-by-astm-steel-grade/b-a734/","source":"https://assets.esab.com/assetbank-esab/assetfile/22174.pdf","source_quote":"A734 A A AA 8018-C1 SA 75 B A AA 8018 SA 75","verified_fields":["astm_spec","fcaw_gas_shielded_filler","fcaw_self_shielded_filler","gmaw_gtaw_filler","grade_class","mcaw_filler","preheat_group","saw_filler","smaw_filler"],"derived_fields":["preheat_high_hydrogen","preheat_low_hydrogen"],"located_fields":["fcaw_gas_shielded_filler","fcaw_self_shielded_filler","mcaw_filler","saw_filler"]},{"astm_spec":"A735","grade_class":"CL 1","preheat_group":"A","smaw_filler":"AA 8018/8018-SR","gmaw_gtaw_filler":"SA 75","saw_filler":"10.62/SA 75, 429 /SA 75, 10.71/SA 75","fcaw_gas_shielded_filler":"DS II 80Ni1H4/II 81-K2 H4","fcaw_self_shielded_filler":"CS 8-Ni2","mcaw_filler":"CW 88HS Ni1","preheat_low_hydrogen":"T < .75: 70, .75 < T < 1.5: 70, 1.5 < T < 2.5: 150, T > 2.5: 225","preheat_high_hydrogen":"T < .75: 175, .75 < T < 1.5: 225, 1.5 < T < 2.5: 275, T > 2.5: 300","id":"cl-1-a735","url":"https://referencesource.org/esab-filler-metal-recommendations-by-astm-steel-grade/cl-1-a735/","source":"https://assets.esab.com/assetbank-esab/assetfile/22174.pdf","source_quote":"A735 CL 1 A AA 8018/8018-SR SA 75","verified_fields":["astm_spec","fcaw_gas_shielded_filler","fcaw_self_shielded_filler","gmaw_gtaw_filler","grade_class","mcaw_filler","preheat_group","saw_filler","smaw_filler"],"derived_fields":["preheat_high_hydrogen","preheat_low_hydrogen"],"located_fields":["fcaw_gas_shielded_filler","fcaw_self_shielded_filler","mcaw_filler","saw_filler"]},{"astm_spec":"A735","grade_class":"Cl 2, Cl 3","preheat_group":"B","smaw_filler":"AA 9018","gmaw_gtaw_filler":"SA 95","saw_filler":"10.62/SA 44, 10.62/SA ENi4","fcaw_gas_shielded_filler":"DS II 101H4M/II 101 OS, DS 4130 SR","preheat_low_hydrogen":"T < .75: 70, .75 < T < 1.5: 125, 1.5 < T < 2.5: 200, T > 2.5: 300","preheat_high_hydrogen":"T < .75: 175, .75 < T < 1.5: 225, 1.5 < T < 2.5: 275, T > 2.5: 300","id":"cl-2-cl-3-a735","url":"https://referencesource.org/esab-filler-metal-recommendations-by-astm-steel-grade/cl-2-cl-3-a735/","source":"https://assets.esab.com/assetbank-esab/assetfile/22174.pdf","source_quote":"A735 CL 1 A AA 8018/8018-SR SA 75 Cl 2, Cl 3 B AA 9018 SA 95","verified_fields":["astm_spec","fcaw_gas_shielded_filler","gmaw_gtaw_filler","grade_class","preheat_group","saw_filler","smaw_filler"],"derived_fields":["preheat_high_hydrogen","preheat_low_hydrogen"],"located_fields":["fcaw_gas_shielded_filler","saw_filler"]},{"astm_spec":"A735","grade_class":"Cl 4","preheat_group":"B","smaw_filler":"AA 10018","gmaw_gtaw_filler":"SA 95","saw_filler":"10.62/SA 95","fcaw_gas_shielded_filler":"DS II 101H4M/II 101 OS","preheat_low_hydrogen":"T < .75: 70, .75 < T < 1.5: 125, 1.5 < T < 2.5: 200, T > 2.5: 300","preheat_high_hydrogen":"T < .75: 175, .75 < T < 1.5: 225, 1.5 < T < 2.5: 275, T > 2.5: 300","id":"cl-4-a735","url":"https://referencesource.org/esab-filler-metal-recommendations-by-astm-steel-grade/cl-4-a735/","source":"https://assets.esab.com/assetbank-esab/assetfile/22174.pdf","source_quote":"A735 CL 1 A AA 8018/8018-SR SA 75 Cl 2, Cl 3 B AA 9018 SA 95 Cl 4 B AA 10018 SA 95","verified_fields":["astm_spec","fcaw_gas_shielded_filler","gmaw_gtaw_filler","grade_class","preheat_group","saw_filler","smaw_filler"],"derived_fields":["preheat_high_hydrogen","preheat_low_hydrogen"],"located_fields":["fcaw_gas_shielded_filler","saw_filler"]},{"astm_spec":"A736","grade_class":"A Cl1, A Cl3","preheat_group":"B","smaw_filler":"AA 9018","gmaw_gtaw_filler":"SA 95","saw_filler":"10.62/SA 44, 10.62/SA ENi4","fcaw_gas_shielded_filler":"DS II 101H4M/II 101 OS, DS 4130 SR","preheat_low_hydrogen":"T < .75: 70, .75 < T < 1.5: 125, 1.5 < T < 2.5: 200, T > 2.5: 300","preheat_high_hydrogen":"T < .75: 175, .75 < T < 1.5: 225, 1.5 < T < 2.5: 275, T > 2.5: 300","id":"a-cl1-a-cl3-a736","url":"https://referencesource.org/esab-filler-metal-recommendations-by-astm-steel-grade/a-cl1-a-cl3-a736/","source":"https://assets.esab.com/assetbank-esab/assetfile/22174.pdf","source_quote":"A736 A Cl2 A AA 7018/7018 Acclaim Group 1 A Cl1, A Cl3 B AA 9018 SA 95","verified_fields":["astm_spec","fcaw_gas_shielded_filler","gmaw_gtaw_filler","grade_class","preheat_group","saw_filler","smaw_filler"],"derived_fields":["preheat_high_hydrogen","preheat_low_hydrogen"],"located_fields":["fcaw_gas_shielded_filler","saw_filler"]},{"astm_spec":"A736","grade_class":"A Cl2","preheat_group":"A","smaw_filler":"AA 7018/7018 Acclaim","gmaw_gtaw_filler":"Group 1","saw_filler":"10.71/SA 71, 10.72/SA 71, 10.62/SA 71","fcaw_gas_shielded_filler":"Group 3","mcaw_filler":"Group 1","gmaw_group_products":"Spoolarc 29S, Spoolarc 82, Spoolarc 86, Spoolarc 87HP, Aristorod 12.50","fcaw_gas_shielded_group_3_products":"Dual Shield II 70T-12H4, Dual Shield T-5, Dual Shield T-75, Dual Shield II 712X, Dual Shield II 70-Ni1 H4","mcaw_group_products":"Coreweld 70, Coreweld C-6, Coreweld C-6LF, Coreweld 77HS","preheat_low_hydrogen":"T < .75: 70, .75 < T < 1.5: 70, 1.5 < T < 2.5: 150, T > 2.5: 225","preheat_high_hydrogen":"T < .75: 175, .75 < T < 1.5: 225, 1.5 < T < 2.5: 275, T > 2.5: 300","id":"a-cl2-a736","url":"https://referencesource.org/esab-filler-metal-recommendations-by-astm-steel-grade/a-cl2-a736/","source":"https://assets.esab.com/assetbank-esab/assetfile/22174.pdf","source_quote":"A736 A Cl2 A AA 7018/7018 Acclaim Group 1","verified_fields":["astm_spec","fcaw_gas_shielded_filler","fcaw_gas_shielded_group_3_products","gmaw_group_products","gmaw_gtaw_filler","grade_class","mcaw_filler","mcaw_group_products","preheat_group","saw_filler","smaw_filler"],"derived_fields":["preheat_high_hydrogen","preheat_low_hydrogen"],"located_fields":["fcaw_gas_shielded_filler","mcaw_filler","saw_filler"]},{"astm_spec":"A736","grade_class":"C Cl1, C Cl3","preheat_group":"B","smaw_filler":"AA 11018","gmaw_gtaw_filler":"SA 95","saw_filler":"10.62/SA 95","fcaw_gas_shielded_filler":"DS II 101H4M/II 101 OS","preheat_low_hydrogen":"T < .75: 70, .75 < T < 1.5: 125, 1.5 < T < 2.5: 200, T > 2.5: 300","preheat_high_hydrogen":"T < .75: 175, .75 < T < 1.5: 225, 1.5 < T < 2.5: 275, T > 2.5: 300","id":"c-cl1-c-cl3-a736","url":"https://referencesource.org/esab-filler-metal-recommendations-by-astm-steel-grade/c-cl1-c-cl3-a736/","source":"https://assets.esab.com/assetbank-esab/assetfile/22174.pdf","source_quote":"A736 A Cl2 A AA 7018/7018 Acclaim Group 1 A Cl1, A Cl3 B AA 9018 SA 95 C Cl1, C Cl3 B AA 11018 SA 95","verified_fields":["astm_spec","fcaw_gas_shielded_filler","gmaw_gtaw_filler","grade_class","preheat_group","saw_filler","smaw_filler"],"derived_fields":["preheat_high_hydrogen","preheat_low_hydrogen"],"located_fields":["fcaw_gas_shielded_filler","saw_filler"]},{"astm_spec":"A737","grade_class":"B","preheat_group":"A","smaw_filler":"AA 7018/7018 Acclaim","gmaw_gtaw_filler":"Group 1","saw_filler":"10.71/SA 71, 10.72/SA 71, 10.62/SA 71","fcaw_gas_shielded_filler":"Group 3","mcaw_filler":"Group 1","gmaw_group_products":"Spoolarc 29S, Spoolarc 82, Spoolarc 86, Spoolarc 87HP, Aristorod 12.50","fcaw_gas_shielded_group_3_products":"Dual Shield II 70T-12H4, Dual Shield T-5, Dual Shield T-75, Dual Shield II 712X, Dual Shield II 70-Ni1 H4","mcaw_group_products":"Coreweld 70, Coreweld C-6, Coreweld C-6LF, Coreweld 77HS","preheat_low_hydrogen":"T < .75: 70, .75 < T < 1.5: 70, 1.5 < T < 2.5: 150, T > 2.5: 225","preheat_high_hydrogen":"T < .75: 175, .75 < T < 1.5: 225, 1.5 < T < 2.5: 275, T > 2.5: 300","id":"b-a737","url":"https://referencesource.org/esab-filler-metal-recommendations-by-astm-steel-grade/b-a737/","source":"https://assets.esab.com/assetbank-esab/assetfile/22174.pdf","source_quote":"A737 B A AA 7018/7018 Acclaim Group 1","verified_fields":["astm_spec","fcaw_gas_shielded_filler","fcaw_gas_shielded_group_3_products","gmaw_group_products","gmaw_gtaw_filler","grade_class","mcaw_filler","mcaw_group_products","preheat_group","saw_filler","smaw_filler"],"derived_fields":["preheat_high_hydrogen","preheat_low_hydrogen"],"located_fields":["fcaw_gas_shielded_filler","mcaw_filler","saw_filler"]},{"astm_spec":"A737","grade_class":"C","preheat_group":"A","smaw_filler":"AA 8018/8018-SR","gmaw_gtaw_filler":"SA 75","saw_filler":"10.62/SA 75, 429 /SA 75, 10.71/SA 75","fcaw_gas_shielded_filler":"DS II 80Ni1H4/II 81-K2 H4","fcaw_self_shielded_filler":"CS 8-Ni2","mcaw_filler":"CW 88HS Ni1","preheat_low_hydrogen":"T < .75: 70, .75 < T < 1.5: 70, 1.5 < T < 2.5: 150, T > 2.5: 225","preheat_high_hydrogen":"T < .75: 175, .75 < T < 1.5: 225, 1.5 < T < 2.5: 275, T > 2.5: 300","id":"c-a737","url":"https://referencesource.org/esab-filler-metal-recommendations-by-astm-steel-grade/c-a737/","source":"https://assets.esab.com/assetbank-esab/assetfile/22174.pdf","source_quote":"A737 B A AA 7018/7018 Acclaim Group 1 C A AA 8018/8018-SR SA 75","verified_fields":["astm_spec","fcaw_gas_shielded_filler","fcaw_self_shielded_filler","gmaw_gtaw_filler","grade_class","mcaw_filler","preheat_group","saw_filler","smaw_filler"],"derived_fields":["preheat_high_hydrogen","preheat_low_hydrogen"],"located_fields":["fcaw_gas_shielded_filler","fcaw_self_shielded_filler","mcaw_filler","saw_filler"]},{"astm_spec":"A738","grade_class":"A, C","preheat_group":"A","smaw_filler":"AA 8018/8018-SR","gmaw_gtaw_filler":"SA 75","saw_filler":"10.62/SA 75","fcaw_gas_shielded_filler":"DS II 80Ni1H4/II 81-K2 H4","fcaw_self_shielded_filler":"CS 8-Ni2","mcaw_filler":"CW 88HS Ni1","preheat_low_hydrogen":"T < .75: 70, .75 < T < 1.5: 70, 1.5 < T < 2.5: 150, T > 2.5: 225","preheat_high_hydrogen":"T < .75: 175, .75 < T < 1.5: 225, 1.5 < T < 2.5: 275, T > 2.5: 300","id":"a-c-a738","url":"https://referencesource.org/esab-filler-metal-recommendations-by-astm-steel-grade/a-c-a738/","source":"https://assets.esab.com/assetbank-esab/assetfile/22174.pdf","source_quote":"A738 A, C A AA 8018/8018-SR SA 75","verified_fields":["astm_spec","fcaw_gas_shielded_filler","fcaw_self_shielded_filler","gmaw_gtaw_filler","grade_class","mcaw_filler","preheat_group","saw_filler","smaw_filler"],"derived_fields":["preheat_high_hydrogen","preheat_low_hydrogen"],"located_fields":["fcaw_gas_shielded_filler","fcaw_self_shielded_filler","mcaw_filler","saw_filler"]},{"astm_spec":"A738","grade_class":"B, D, E","preheat_group":"B","smaw_filler":"AA 9018","gmaw_gtaw_filler":"SA 95","saw_filler":"10.62/SA 95","fcaw_gas_shielded_filler":"DS II 101H4M/II 101 OS","preheat_low_hydrogen":"T < .75: 70, .75 < T < 1.5: 125, 1.5 < T < 2.5: 200, T > 2.5: 300","preheat_high_hydrogen":"T < .75: 175, .75 < T < 1.5: 225, 1.5 < T < 2.5: 275, T > 2.5: 300","id":"b-d-e-a738","url":"https://referencesource.org/esab-filler-metal-recommendations-by-astm-steel-grade/b-d-e-a738/","source":"https://assets.esab.com/assetbank-esab/assetfile/22174.pdf","source_quote":"A738 A, C A AA 8018/8018-SR SA 75 B, D, E B AA 9018 SA 95","verified_fields":["astm_spec","fcaw_gas_shielded_filler","gmaw_gtaw_filler","grade_class","preheat_group","saw_filler","smaw_filler"],"derived_fields":["preheat_high_hydrogen","preheat_low_hydrogen"],"located_fields":["fcaw_gas_shielded_filler","saw_filler"]},{"astm_spec":"A739","grade_class":"B11","preheat_group":"B","smaw_filler":"AA 8018-CM/7018-B2L","saw_filler":"10.62/SA U515, Autrod 10.63/SA U515","fcaw_gas_shielded_filler":"DS 8000-B2/8000-B2L","preheat_low_hydrogen":"T < .75: 70, .75 < T < 1.5: 125, 1.5 < T < 2.5: 200, T > 2.5: 300","preheat_high_hydrogen":"T < .75: 175, .75 < T < 1.5: 225, 1.5 < T < 2.5: 275, T > 2.5: 300","id":"b11-a739","url":"https://referencesource.org/esab-filler-metal-recommendations-by-astm-steel-grade/b11-a739/","source":"https://assets.esab.com/assetbank-esab/assetfile/22174.pdf","source_quote":"A739 B11 B AA 8018-CM/7018-B2L","verified_fields":["astm_spec","fcaw_gas_shielded_filler","grade_class","preheat_group","saw_filler","smaw_filler"],"derived_fields":["preheat_high_hydrogen","preheat_low_hydrogen"],"located_fields":["fcaw_gas_shielded_filler","saw_filler"]},{"astm_spec":"A739","grade_class":"B22","preheat_group":"B","smaw_filler":"AA 9018CM/8018-B3L","saw_filler":"10.62/Autrod 13.20SC, 10.63/Autrod 13.20SC","fcaw_gas_shielded_filler":"DS 9000-B3/9000-B2L","preheat_low_hydrogen":"T < .75: 70, .75 < T < 1.5: 125, 1.5 < T < 2.5: 200, T > 2.5: 300","preheat_high_hydrogen":"T < .75: 175, .75 < T < 1.5: 225, 1.5 < T < 2.5: 275, T > 2.5: 300","id":"b22-a739","url":"https://referencesource.org/esab-filler-metal-recommendations-by-astm-steel-grade/b22-a739/","source":"https://assets.esab.com/assetbank-esab/assetfile/22174.pdf","source_quote":"A739 B11 B AA 8018-CM/7018-B2L B22 B AA 9018CM/8018-B3L","verified_fields":["astm_spec","fcaw_gas_shielded_filler","grade_class","preheat_group","saw_filler","smaw_filler"],"derived_fields":["preheat_high_hydrogen","preheat_low_hydrogen"],"located_fields":["fcaw_gas_shielded_filler","saw_filler"]},{"astm_spec":"A743","grade_class":"CA-15M, CA-6NM","smaw_filler":"OK 68.17","gmaw_gtaw_filler":"Autrod/Tigrod 410NiMo","saw_filler":"10.93/Autrod 410NiMo","id":"ca-15m-ca-6nm-a743","url":"https://referencesource.org/esab-filler-metal-recommendations-by-astm-steel-grade/ca-15m-ca-6nm-a743/","source":"https://assets.esab.com/assetbank-esab/assetfile/22174.pdf","source_quote":"A743 CF-8, CF-20 C AR 308/308H, OK 61.25 Autrod/Tigrod 308H CG-12, CH-10, CH-20 AR 309/309H CF-8M AR 316/316H CF-8C OK 61.81/61.85 Autrod/Tigrod 347/347Si CH-10 AR 309L Autrod/Tigrod 309L/309Si CK-20 OK 67.13 Autrod/Tigrod 310 CE-30 OK 68.81 Autrod/Tigrod 312 CA-15M, CA-6NM OK 68.17 Autrod/Tigrod 410NiMo","verified_fields":["astm_spec","gmaw_gtaw_filler","grade_class","saw_filler","smaw_filler"],"located_fields":["saw_filler"]},{"astm_spec":"A743","grade_class":"CE-30","smaw_filler":"OK 68.81","gmaw_gtaw_filler":"Autrod/Tigrod 312","saw_filler":"10.93/Autrod 312","fcaw_gas_shielded_filler":"SB 312","id":"ce-30-a743","url":"https://referencesource.org/esab-filler-metal-recommendations-by-astm-steel-grade/ce-30-a743/","source":"https://assets.esab.com/assetbank-esab/assetfile/22174.pdf","source_quote":"A743 CF-8, CF-20 C AR 308/308H, OK 61.25 Autrod/Tigrod 308H CG-12, CH-10, CH-20 AR 309/309H CF-8M AR 316/316H CF-8C OK 61.81/61.85 Autrod/Tigrod 347/347Si CH-10 AR 309L Autrod/Tigrod 309L/309Si CK-20 OK 67.13 Autrod/Tigrod 310 CE-30 OK 68.81 Autrod/Tigrod 312","verified_fields":["astm_spec","fcaw_gas_shielded_filler","gmaw_gtaw_filler","grade_class","saw_filler","smaw_filler"],"located_fields":["fcaw_gas_shielded_filler","saw_filler"]},{"astm_spec":"A743","grade_class":"CF-3","smaw_filler":"AR 308L","gmaw_gtaw_filler":"Autrod/Tigrod 308L/308LSi","saw_filler":"10.93/Autrod 308L","fcaw_gas_shielded_filler":"SB 308L","fcaw_self_shielded_filler":"CB 308L","mcaw_filler":"AR MC308L","id":"cf-3-a743","url":"https://referencesource.org/esab-filler-metal-recommendations-by-astm-steel-grade/cf-3-a743/","source":"https://assets.esab.com/assetbank-esab/assetfile/22174.pdf","source_quote":"A743 CF-8, CF-20 C AR 308/308H, OK 61.25 Autrod/Tigrod 308H CG-12, CH-10, CH-20 AR 309/309H CF-8M AR 316/316H CF-8C OK 61.81/61.85 Autrod/Tigrod 347/347Si CH-10 AR 309L Autrod/Tigrod 309L/309Si CK-20 OK 67.13 Autrod/Tigrod 310 CE-30 OK 68.81 Autrod/Tigrod 312 CA-15M, CA-6NM OK 68.17 Autrod/Tigrod 410NiMo CF-3 AR 308L Autrod/Tigrod 308L/308LSi","verified_fields":["astm_spec","fcaw_gas_shielded_filler",
