Repository: joelp22-maker/referencesource-data

# ESAB recommended filler metals and suggested preheat group, by ASTM steel grade

Which filler metals ESAB recommends for welding a given ASTM steel grade, and which of its four preheat groups (A-D) that grade falls in. Answers 'what ESAB rod do I use to weld ASTM A106 Grade C pipe'. WHICH WELDING PROCESSES THESE PAGES COVER: all six that the source covers, as of 2026-09-16. ESAB's table runs across FACING pages. The left page carries the preheat group, stick (SMAW) and gas-shielded wire/rod (GMAW/GTAW); the right page recommends fillers for the same grade rows under submerged arc (SAW), gas-shielded flux-cored (FCAW), self-shielded flux-cored (FCAW) and metal-cored (MCAW).

File: esab-filler-metal-recommendations-by-astm-steel-grade/data.json (part 17 of 21)
"fcaw_self_shielded_filler","gmaw_gtaw_filler","grade_class","mcaw_filler","saw_filler","smaw_filler"],"located_fields":["fcaw_gas_shielded_filler","fcaw_self_shielded_filler","mcaw_filler","saw_filler"]},{"astm_spec":"A743","grade_class":"CF-3M, CF3MN","smaw_filler":"AR 316L","gmaw_gtaw_filler":"Autrod/Tigrod 316L/316LSi","fcaw_gas_shielded_filler":"SB 316L","fcaw_self_shielded_filler":"CB 316L","mcaw_filler":"AR MC316L","id":"cf-3m-cf3mn-a743","url":"https://referencesource.org/esab-filler-metal-recommendations-by-astm-steel-grade/cf-3m-cf3mn-a743/","source":"https://assets.esab.com/assetbank-esab/assetfile/22174.pdf","source_quote":"A743 CF-8, CF-20 C AR 308/308H, OK 61.25 Autrod/Tigrod 308H CG-12, CH-10, CH-20 AR 309/309H CF-8M AR 316/316H CF-8C OK 61.81/61.85 Autrod/Tigrod 347/347Si CH-10 AR 309L Autrod/Tigrod 309L/309Si CK-20 OK 67.13 Autrod/Tigrod 310 CE-30 OK 68.81 Autrod/Tigrod 312 CA-15M, CA-6NM OK 68.17 Autrod/Tigrod 410NiMo CF-3 AR 308L Autrod/Tigrod 308L/308LSi CF-3M, CF3MN AR 316L Autrod/Tigrod 316L/316LSi","verified_fields":["astm_spec","fcaw_gas_shielded_filler","fcaw_self_shielded_filler","gmaw_gtaw_filler","grade_class","mcaw_filler","smaw_filler"],"located_fields":["fcaw_gas_shielded_filler","fcaw_self_shielded_filler","mcaw_filler"]},{"astm_spec":"A743","grade_class":"CF-8C","smaw_filler":"OK 61.81/61.85","gmaw_gtaw_filler":"Autrod/Tigrod 347/347Si","saw_filler":"10.93/Autrod 347","fcaw_gas_shielded_filler":"SB 347","id":"cf-8c-a743","url":"https://referencesource.org/esab-filler-metal-recommendations-by-astm-steel-grade/cf-8c-a743/","source":"https://assets.esab.com/assetbank-esab/assetfile/22174.pdf","source_quote":"A743 CF-8, CF-20 C AR 308/308H, OK 61.25 Autrod/Tigrod 308H CG-12, CH-10, CH-20 AR 309/309H CF-8M AR 316/316H CF-8C OK 61.81/61.85 Autrod/Tigrod 347/347Si","verified_fields":["astm_spec","fcaw_gas_shielded_filler","gmaw_gtaw_filler","grade_class","saw_filler","smaw_filler"],"located_fields":["fcaw_gas_shielded_filler","saw_filler"]},{"astm_spec":"A743","grade_class":"CF-8, CF-20","preheat_group":"C","smaw_filler":"AR 308/308H, OK 61.25","gmaw_gtaw_filler":"Autrod/Tigrod 308H","fcaw_gas_shielded_filler":"SB 308H","preheat_low_hydrogen":"T < .75: 200, .75 < T < 1.5: 300, 1.5 < T < 2.5: 300, T > 2.5: 350","preheat_high_hydrogen":"T < .75: NR, .75 < T < 1.5: NR, 1.5 < T < 2.5: NR, T > 2.5: NR","id":"cf-8-cf-20-a743","url":"https://referencesource.org/esab-filler-metal-recommendations-by-astm-steel-grade/cf-8-cf-20-a743/","source":"https://assets.esab.com/assetbank-esab/assetfile/22174.pdf","source_quote":"A743 CF-8, CF-20 C AR 308/308H, OK 61.25 Autrod/Tigrod 308H","verified_fields":["astm_spec","fcaw_gas_shielded_filler","gmaw_gtaw_filler","grade_class","preheat_group","smaw_filler"],"derived_fields":["preheat_high_hydrogen","preheat_low_hydrogen"],"located_fields":["fcaw_gas_shielded_filler"]},{"astm_spec":"A743","grade_class":"CF-8M","smaw_filler":"AR 316/316H","fcaw_gas_shielded_filler":"SB 316H","id":"cf-8m-a743","url":"https://referencesource.org/esab-filler-metal-recommendations-by-astm-steel-grade/cf-8m-a743/","source":"https://assets.esab.com/assetbank-esab/assetfile/22174.pdf","source_quote":"A743 CF-8, CF-20 C AR 308/308H, OK 61.25 Autrod/Tigrod 308H CG-12, CH-10, CH-20 AR 309/309H CF-8M AR 316/316H","verified_fields":["astm_spec","fcaw_gas_shielded_filler","grade_class","smaw_filler"],"located_fields":["fcaw_gas_shielded_filler"]},{"astm_spec":"A743","grade_class":"CG-8M, CG-3M,","gmaw_gtaw_filler":"Autrod/Tigrod 317L","saw_filler":"10.93/Autrod 317L","fcaw_gas_shielded_filler":"SB 317L","id":"cg-8m-cg-3m-a743","url":"https://referencesource.org/esab-filler-metal-recommendations-by-astm-steel-grade/cg-8m-cg-3m-a743/","source":"https://assets.esab.com/assetbank-esab/assetfile/22174.pdf","source_quote":"A743 CF-8, CF-20 C AR 308/308H, OK 61.25 Autrod/Tigrod 308H CG-12, CH-10, CH-20 AR 309/309H CF-8M AR 316/316H CF-8C OK 61.81/61.85 Autrod/Tigrod 347/347Si CH-10 AR 309L Autrod/Tigrod 309L/309Si CK-20 OK 67.13 Autrod/Tigrod 310 CE-30 OK 68.81 Autrod/Tigrod 312 CA-15M, CA-6NM OK 68.17 Autrod/Tigrod 410NiMo CF-3 AR 308L Autrod/Tigrod 308L/308LSi CF-3M, CF3MN AR 316L Autrod/Tigrod 316L/316LSi CG-8M, CG-3M, Autrod/Tigrod 317L","verified_fields":["astm_spec","fcaw_gas_shielded_filler","gmaw_gtaw_filler","grade_class","saw_filler"],"located_fields":["fcaw_gas_shielded_filler","saw_filler"]},{"astm_spec":"A743","grade_class":"CG-12, CH-10, CH-20","smaw_filler":"AR 309/309H","id":"cg-12-ch-10-ch-20-a743","url":"https://referencesource.org/esab-filler-metal-recommendations-by-astm-steel-grade/cg-12-ch-10-ch-20-a743/","source":"https://assets.esab.com/assetbank-esab/assetfile/22174.pdf","source_quote":"A743 CF-8, CF-20 C AR 308/308H, OK 61.25 Autrod/Tigrod 308H CG-12, CH-10, CH-20 AR 309/309H","verified_fields":["astm_spec","grade_class","smaw_filler"]},{"astm_spec":"A743","grade_class":"CH-10","smaw_filler":"AR 309L","gmaw_gtaw_filler":"Autrod/Tigrod 309L/309Si","saw_filler":"10.93/Autrod 309L","fcaw_gas_shielded_filler":"SB 309L","fcaw_self_shielded_filler":"CB 309L","mcaw_filler":"AR MC309L","id":"ch-10-a743","url":"https://referencesource.org/esab-filler-metal-recommendations-by-astm-steel-grade/ch-10-a743/","source":"https://assets.esab.com/assetbank-esab/assetfile/22174.pdf","source_quote":"A743 CF-8, CF-20 C AR 308/308H, OK 61.25 Autrod/Tigrod 308H CG-12, CH-10, CH-20 AR 309/309H CF-8M AR 316/316H CF-8C OK 61.81/61.85 Autrod/Tigrod 347/347Si CH-10 AR 309L Autrod/Tigrod 309L/309Si","verified_fields":["astm_spec","fcaw_gas_shielded_filler","fcaw_self_shielded_filler","gmaw_gtaw_filler","grade_class","mcaw_filler","saw_filler","smaw_filler"],"located_fields":["fcaw_gas_shielded_filler","fcaw_self_shielded_filler","mcaw_filler","saw_filler"]},{"astm_spec":"A743","grade_class":"CK-20","smaw_filler":"OK 67.13","gmaw_gtaw_filler":"Autrod/Tigrod 310","saw_filler":"10.93/Autrod 310","id":"ck-20-a743","url":"https://referencesource.org/esab-filler-metal-recommendations-by-astm-steel-grade/ck-20-a743/","source":"https://assets.esab.com/assetbank-esab/assetfile/22174.pdf","source_quote":"A743 CF-8, CF-20 C AR 308/308H, OK 61.25 Autrod/Tigrod 308H CG-12, CH-10, CH-20 AR 309/309H CF-8M AR 316/316H CF-8C OK 61.81/61.85 Autrod/Tigrod 347/347Si CH-10 AR 309L Autrod/Tigrod 309L/309Si CK-20 OK 67.13 Autrod/Tigrod 310","verified_fields":["astm_spec","gmaw_gtaw_filler","grade_class","saw_filler","smaw_filler"],"located_fields":["saw_filler"]},{"astm_spec":"A744","grade_class":"CF-3","smaw_filler":"AR 308L","gmaw_gtaw_filler":"Autrod/Tigrod 308L/308LSi","saw_filler":"10.93/Autrod 308L","fcaw_gas_shielded_filler":"SB 308L","fcaw_self_shielded_filler":"CB 308L","mcaw_filler":"AR MC308L","id":"cf-3-a744","url":"https://referencesource.org/esab-filler-metal-recommendations-by-astm-steel-grade/cf-3-a744/","source":"https://assets.esab.com/assetbank-esab/assetfile/22174.pdf","source_quote":"A744 CF-8 AR 308/308H, OK 61.25 Autrod/Tigrod 308H CF-8M AR 316/316H CF-8C OK 61.81/61.85 Autrod/Tigrod 347/347Si CF-3 AR 308L Autrod/Tigrod 308L/308LSi","verified_fields":["astm_spec","fcaw_gas_shielded_filler","fcaw_self_shielded_filler","gmaw_gtaw_filler","grade_class","mcaw_filler","saw_filler","smaw_filler"],"located_fields":["fcaw_gas_shielded_filler","fcaw_self_shielded_filler","mcaw_filler","saw_filler"]},{"astm_spec":"A744","grade_class":"CF-3M","smaw_filler":"AR 316L","gmaw_gtaw_filler":"Autrod/Tigrod 316L/316LSi","fcaw_gas_shielded_filler":"SB 316L","fcaw_self_shielded_filler":"CB 316L","mcaw_filler":"AR MC316L","id":"cf-3m-a744","url":"https://referencesource.org/esab-filler-metal-recommendations-by-astm-steel-grade/cf-3m-a744/","source":"https://assets.esab.com/assetbank-esab/assetfile/22174.pdf","source_quote":"A744 CF-8 AR 308/308H, OK 61.25 Autrod/Tigrod 308H CF-8M AR 316/316H CF-8C OK 61.81/61.85 Autrod/Tigrod 347/347Si CF-3 AR 308L Autrod/Tigrod 308L/308LSi CF-3M AR 316L Autrod/Tigrod 316L/316LSi","verified_fields":["astm_spec","fcaw_gas_shielded_filler","fcaw_self_shielded_filler","gmaw_gtaw_filler","grade_class","mcaw_filler","smaw_filler"],"located_fields":["fcaw_gas_shielded_filler","fcaw_self_shielded_filler","mcaw_filler"]},{"astm_spec":"A744","grade_class":"CF-8","smaw_filler":"AR 308/308H, OK 61.25","gmaw_gtaw_filler":"Autrod/Tigrod 308H","fcaw_gas_shielded_filler":"SB 308H","id":"cf-8-a744","url":"https://referencesource.org/esab-filler-metal-recommendations-by-astm-steel-grade/cf-8-a744/","source":"https://assets.esab.com/assetbank-esab/assetfile/22174.pdf","source_quote":"A744 CF-8 AR 308/308H, OK 61.25 Autrod/Tigrod 308H","verified_fields":["astm_spec","fcaw_gas_shielded_filler","gmaw_gtaw_filler","grade_class","smaw_filler"],"located_fields":["fcaw_gas_shielded_filler"]},{"astm_spec":"A744","grade_class":"CF-8C","smaw_filler":"OK 61.81/61.85","gmaw_gtaw_filler":"Autrod/Tigrod 347/347Si","saw_filler":"10.93/Autrod 347","fcaw_gas_shielded_filler":"SB 347","id":"cf-8c-a744","url":"https://referencesource.org/esab-filler-metal-recommendations-by-astm-steel-grade/cf-8c-a744/","source":"https://assets.esab.com/assetbank-esab/assetfile/22174.pdf","source_quote":"A744 CF-8 AR 308/308H, OK 61.25 Autrod/Tigrod 308H CF-8M AR 316/316H CF-8C OK 61.81/61.85 Autrod/Tigrod 347/347Si","verified_fields":["astm_spec","fcaw_gas_shielded_filler","gmaw_gtaw_filler","grade_class","saw_filler","smaw_filler"],"located_fields":["fcaw_gas_shielded_filler","saw_filler"]},{"astm_spec":"A744","grade_class":"CF-8M","smaw_filler":"AR 316/316H","fcaw_gas_shielded_filler":"SB 316H","id":"cf-8m-a744","url":"https://referencesource.org/esab-filler-metal-recommendations-by-astm-steel-grade/cf-8m-a744/","source":"https://assets.esab.com/assetbank-esab/assetfile/22174.pdf","source_quote":"A744 CF-8 AR 308/308H, OK 61.25 Autrod/Tigrod 308H CF-8M AR 316/316H","verified_fields":["astm_spec","fcaw_gas_shielded_filler","grade_class","smaw_filler"],"located_fields":["fcaw_gas_shielded_filler"]},{"astm_spec":"A744","grade_class":"CG-8M, CG-3M,","gmaw_gtaw_filler":"Autrod/Tigrod 317L","saw_filler":"10.93/Autrod 317L","fcaw_gas_shielded_filler":"SB 317L","id":"cg-8m-cg-3m-a744","url":"https://referencesource.org/esab-filler-metal-recommendations-by-astm-steel-grade/cg-8m-cg-3m-a744/","source":"https://assets.esab.com/assetbank-esab/assetfile/22174.pdf","source_quote":"A744 CF-8 AR 308/308H, OK 61.25 Autrod/Tigrod 308H CF-8M AR 316/316H CF-8C OK 61.81/61.85 Autrod/Tigrod 347/347Si CF-3 AR 308L Autrod/Tigrod 308L/308LSi CF-3M AR 316L Autrod/Tigrod 316L/316LSi CG-8M, CG-3M, Autrod/Tigrod 317L","verified_fields":["astm_spec","fcaw_gas_shielded_filler","gmaw_gtaw_filler","grade_class","saw_filler"],"located_fields":["fcaw_gas_shielded_filler","saw_filler"]},{"astm_spec":"A757","grade_class":"A1Q, A2Q","preheat_group":"A","smaw_filler":"AA 7018/7018 Acclaim","gmaw_gtaw_filler":"Group 1","saw_filler":"10.62/SA 81, 10.72/SA 81","fcaw_gas_shielded_filler":"Group 3","gmaw_group_products":"Spoolarc 29S, Spoolarc 82, Spoolarc 86, Spoolarc 87HP, Aristorod 12.50","fcaw_gas_shielded_group_3_products":"Dual Shield II 70T-12H4, Dual Shield T-5, Dual Shield T-75, Dual Shield II 712X, Dual Shield II 70-Ni1 H4","preheat_low_hydrogen":"T < .75: 70, .75 < T < 1.5: 70, 1.5 < T < 2.5: 150, T > 2.5: 225","preheat_high_hydrogen":"T < .75: 175, .75 < T < 1.5: 225, 1.5 < T < 2.5: 275, T > 2.5: 300","id":"a1q-a2q-a757","url":"https://referencesource.org/esab-filler-metal-recommendations-by-astm-steel-grade/a1q-a2q-a757/","source":"https://assets.esab.com/assetbank-esab/assetfile/22174.pdf","source_quote":"A757 A1Q, A2Q A AA 7018/7018 Acclaim Group 1","verified_fields":["astm_spec","fcaw_gas_shielded_filler","fcaw_gas_shielded_group_3_products","gmaw_group_products","gmaw_gtaw_filler","grade_class","preheat_group","saw_filler","smaw_filler"],"derived_fields":["preheat_high_hydrogen","preheat_low_hydrogen"],"located_fields":["fcaw_gas_shielded_filler","saw_filler"]},{"astm_spec":"A757","grade_class":"B2N, B2Q","preheat_group":"B","smaw_filler":"AA 8018-C1","preheat_low_hydrogen":"T < .75: 70, .75 < T < 1.5: 125, 1.5 < T < 2.5: 200, T > 2.5: 300","preheat_high_hydrogen":"T < .75: 175, .75 < T < 1.5: 225, 1.5 < T < 2.5: 275, T > 2.5: 300","id":"b2n-b2q-a757","url":"https://referencesource.org/esab-filler-metal-recommendations-by-astm-steel-grade/b2n-b2q-a757/","source":"https://assets.esab.com/assetbank-esab/assetfile/22174.pdf","source_quote":"A757 A1Q, A2Q A AA 7018/7018 Acclaim Group 1 B2N, B2Q B AA 8018-C1","verified_fields":["astm_spec","grade_class","preheat_group","smaw_filler"],"derived_fields":["preheat_high_hydrogen","preheat_low_hydrogen"]},{"astm_spec":"A757","grade_class":"B3N, B3Q","preheat_group":"B","smaw_filler":"AA 8018-N","preheat_low_hydrogen":"T < .75: 70, .75 < T < 1.5: 125, 1.5 < T < 2.5: 200, T > 2.5: 300","preheat_high_hydrogen":"T < .75: 175, .75 < T < 1.5: 225, 1.5 < T < 2.5: 275, T > 2.5: 300","id":"b3n-b3q-a757","url":"https://referencesource.org/esab-filler-metal-recommendations-by-astm-steel-grade/b3n-b3q-a757/","source":"https://assets.esab.com/assetbank-esab/assetfile/22174.pdf","source_quote":"A757 A1Q, A2Q A AA 7018/7018 Acclaim Group 1 B2N, B2Q B AA 8018-C1 C1Q B AA 8018/8018-SR SA 75 B3N, B3Q B AA 8018-N","verified_fields":["astm_spec","grade_class","preheat_group","smaw_filler"],"derived_fields":["preheat_high_hydrogen","preheat_low_hydrogen"]},{"astm_spec":"A757","grade_class":"C1Q","preheat_group":"B","smaw_filler":"AA 8018/8018-SR","gmaw_gtaw_filler":"SA 75","saw_filler":"10.62/SA ENi4","fcaw_gas_shielded_filler":"DS II 80Ni1H4","preheat_low_hydrogen":"T < .75: 70, .75 < T < 1.5: 125, 1.5 < T < 2.5: 200, T > 2.5: 300","preheat_high_hydrogen":"T < .75: 175, .75 < T < 1.5: 225, 1.5 < T < 2.5: 275, T > 2.5: 300","id":"c1q-a757","url":"https://referencesource.org/esab-filler-metal-recommendations-by-astm-steel-grade/c1q-a757/","source":"https://assets.esab.com/assetbank-esab/assetfile/22174.pdf","source_quote":"A757 A1Q, A2Q A AA 7018/7018 Acclaim Group 1 B2N, B2Q B AA 8018-C1 C1Q B AA 8018/8018-SR SA 75","verified_fields":["astm_spec","fcaw_gas_shielded_filler","gmaw_gtaw_filler","grade_class","preheat_group","saw_filler","smaw_filler"],"derived_fields":["preheat_high_hydrogen","preheat_low_hydrogen"],"located_fields":["fcaw_gas_shielded_filler","saw_filler"]},{"astm_spec":"A757","grade_class":"D1N1, D1N2, D1N3,","preheat_group":"B","smaw_filler":"AA 9018CM/8018-B3L","saw_filler":"10.62/Autrod 13.20SC, 10.63/Autrod 13.20SC","fcaw_gas_shielded_filler":"DS 9000-B3/9000-B2L","preheat_low_hydrogen":"T < .75: 70, .75 < T < 1.5: 125, 1.5 < T < 2.5: 200, T > 2.5: 300","preheat_high_hydrogen":"T < .75: 175, .75 < T < 1.5: 225, 1.5 < T < 2.5: 275, T > 2.5: 300","id":"d1n1-d1n2-d1n3-a757","url":"https://referencesource.org/esab-filler-metal-recommendations-by-astm-steel-grade/d1n1-d1n2-d1n3-a757/","source":"https://assets.esab.com/assetbank-esab/assetfile/22174.pdf","source_quote":"A757 A1Q, A2Q A AA 7018/7018 Acclaim Group 1 B2N, B2Q B AA 8018-C1 C1Q B AA 8018/8018-SR SA 75 B3N, B3Q B AA 8018-N D1N1, D1N2, D1N3, B AA 9018CM/8018-B3L","verified_fields":["astm_spec","fcaw_gas_shielded_filler","grade_class","preheat_group","saw_filler","smaw_filler"],"derived_fields":["preheat_high_hydrogen","preheat_low_hydrogen"],"located_fields":["fcaw_gas_shielded_filler","saw_filler"]},{"astm_spec":"A758","grade_class":"All","preheat_group":"A","smaw_filler":"AA 7018/7018 Acclaim","gmaw_gtaw_filler":"Group 1","saw_filler":"Group 1, Group 2","fcaw_gas_shielded_filler":"Group 1, Group 2, Group 3","fcaw_self_shielded_filler":"Group 2","mcaw_filler":"Group 1","gmaw_group_products":"Spoolarc 29S, Spoolarc 82, Spoolarc 86, Spoolarc 87HP, Aristorod 12.50","saw_group_products":"Group 1 Spoolarc 81/OK Flux 231, Spoolarc 81/OK Flux 350, Spoolarc 81/OK Flux 429 Group 2 OK Flux 429 / Spoolarc 81, OK Flux 10.71/Spoolarc 81, OK Flux 10.72/Spoolarc 81, OK Flux 10.62/Spoolarc 81","fcaw_gas_shielded_group_1_products":"Dual Shield R-70 Ultra, Dual Shield 710X, Dual Shield 710 XM, Dual Shield 7100LC, Dual Shield 7100 Ultra, Dual Shield 70 Ultra Plus","fcaw_gas_shielded_group_2_products":"Dual Shield II 70 Ultra, Dual Shield II 71 Ultra, Dual Shield II 711X","fcaw_gas_shielded_group_3_products":"Dual Shield II 70T-12H4, Dual Shield T-5, Dual Shield T-75, Dual Shield II 712X, Dual Shield II 70-Ni1 H4","fcaw_self_shielded_group_products":"Coreshield 6, Coreshield 8, Coreshield 8 Ni1 H5","mcaw_group_products":"Coreweld 70, Coreweld C-6, Coreweld C-6LF, Coreweld 77HS","preheat_low_hydrogen":"T < .75: 70, .75 < T < 1.5: 70, 1.5 < T < 2.5: 150, T > 2.5: 225","preheat_high_hydrogen":"T < .75: 175, .75 < T < 1.5: 225, 1.5 < T < 2.5: 275, T > 2.5: 300","id":"all-a758","url":"https://referencesource.org/esab-filler-metal-recommendations-by-astm-steel-grade/all-a758/","source":"https://assets.esab.com/assetbank-esab/assetfile/22174.pdf","source_quote":"A758 All A AA 7018/7018 Acclaim Group 1","verified_fields":["astm_spec","fcaw_gas_shielded_filler","fcaw_gas_shielded_group_1_products","fcaw_gas_shielded_group_2_products","fcaw_gas_shielded_group_3_products","fcaw_self_shielded_filler","fcaw_self_shielded_group_products","gmaw_group_products","gmaw_gtaw_filler","grade_class","mcaw_filler","mcaw_group_products","preheat_group","saw_filler","saw_group_products","smaw_filler"],"derived_fields":["preheat_high_hydrogen","preheat_low_hydrogen"],"located_fields":["fcaw_gas_shielded_filler","fcaw_self_shielded_filler","mcaw_filler","saw_filler"]},{"astm_spec":"A765","grade_class":"I","preheat_group":"A","smaw_filler":"AA 7018/7018 Acclaim","gmaw_gtaw_filler":"Group 1","saw_filler":"Group 2","fcaw_gas_shielded_filler":"Group 1, Group 2","mcaw_filler":"Group 1","gmaw_group_products":"Spoolarc 29S, Spoolarc 82, Spoolarc 86, Spoolarc 87HP, Aristorod 12.50","saw_group_products":"OK Flux 429 / Spoolarc 81, OK Flux 10.71/Spoolarc 81, OK Flux 10.72/Spoolarc 81, OK Flux 10.62/Spoolarc 81","fcaw_gas_shielded_group_1_products":"Dual Shield R-70 Ultra, Dual Shield 710X, Dual Shield 710 XM, Dual Shield 7100LC, Dual Shield 7100 Ultra, Dual Shield 70 Ultra Plus","fcaw_gas_shielded_group_2_products":"Dual Shield II 70 Ultra, Dual Shield II 71 Ultra, Dual Shield II 711X","mcaw_group_products":"Coreweld 70, Coreweld C-6, Coreweld C-6LF, Coreweld 77HS","preheat_low_hydrogen":"T < .75: 70, .75 < T < 1.5: 70, 1.5 < T < 2.5: 150, T > 2.5: 225","preheat_high_hydrogen":"T < .75: 175, .75 < T < 1.5: 225, 1.5 < T < 2.5: 275, T > 2.5: 300","id":"i-a765","url":"https://referencesource.org/esab-filler-metal-recommendations-by-astm-steel-grade/i-a765/","source":"https://assets.esab.com/assetbank-esab/assetfile/22174.pdf","source_quote":"A765 I A AA 7018/7018 Acclaim Group 1","verified_fields":["astm_spec","fcaw_gas_shielded_filler","fcaw_gas_shielded_group_1_products","fcaw_gas_shielded_group_2_products","gmaw_group_products","gmaw_gtaw_filler","grade_class","mcaw_filler","mcaw_group_products","preheat_group","saw_filler","saw_group_products","smaw_filler"],"derived_fields":["preheat_high_hydrogen","preheat_low_hydrogen"],"located_fields":["fcaw_gas_shielded_filler","mcaw_filler","saw_filler"]},{"astm_spec":"A765","grade_class":"II","preheat_group":"A","smaw_filler":"AA 7018/7018 Acclaim","gmaw_gtaw_filler":"Group 1","saw_filler":"10.62/SA 81, 10.72/SA 81","fcaw_gas_shielded_filler":"Group 3","gmaw_group_products":"Spoolarc 29S, Spoolarc 82, Spoolarc 86, Spoolarc 87HP, Aristorod 12.50","fcaw_gas_shielded_group_3_products":"Dual Shield II 70T-12H4, Dual Shield T-5, Dual Shield T-75, Dual Shield II 712X, Dual Shield II 70-Ni1 H4","preheat_low_hydrogen":"T < .75: 70, .75 < T < 1.5: 70, 1.5 < T < 2.5: 150, T > 2.5: 225","preheat_high_hydrogen":"T < .75: 175, .75 < T < 1.5: 225, 1.5 < T < 2.5: 275, T > 2.5: 300","id":"ii-a765","url":"https://referencesource.org/esab-filler-metal-recommendations-by-astm-steel-grade/ii-a765/","source":"https://assets.esab.com/assetbank-esab/assetfile/22174.pdf","source_quote":"A765 I A AA 7018/7018 Acclaim Group 1 II A AA 7018/7018 Acclaim Group 1","verified_fields":["astm_spec","fcaw_gas_shielded_filler","fcaw_gas_shielded_group_3_products","gmaw_group_products","gmaw_gtaw_filler","grade_class","preheat_group","saw_filler","smaw_filler"],"derived_fields":["preheat_high_hydrogen","preheat_low_hydrogen"],"located_fields":["fcaw_gas_shielded_filler","saw_filler"]},{"astm_spec":"A765","grade_class":"III","preheat_group":"B","smaw_filler":"AA 8018-N","preheat_low_hydrogen":"T < .75: 70, .75 < T < 1.5: 125, 1.5 < T < 2.5: 200, T > 2.5: 300","preheat_high_hydrogen":"T < .75: 175, .75 < T < 1.5: 225, 1.5 < T < 2.5: 275, T > 2.5: 300","id":"iii-a765","url":"https://referencesource.org/esab-filler-metal-recommendations-by-astm-steel-grade/iii-a765/","source":"https://assets.esab.com/assetbank-esab/assetfile/22174.pdf","source_quote":"A765 I A AA 7018/7018 Acclaim Group 1 II A AA 7018/7018 Acclaim Group 1 III B AA 8018-N","verified_fields":["astm_spec","grade_class","preheat_group","smaw_filler"],"derived_fields":["preheat_high_hydrogen","preheat_low_hydrogen"]},{"astm_spec":"A765","grade_class":"IV","preheat_group":"B","smaw_filler":"AA 8018/8018-SR","gmaw_gtaw_filler":"SA 75","saw_filler":"10.62/SA 75, 429 /SA 75, 10.71/SA 75","fcaw_gas_shielded_filler":"DS II 80Ni1H4/II 81-K2 H4","fcaw_self_shielded_filler":"CS 8-Ni2","mcaw_filler":"CW 88HS Ni1","preheat_low_hydrogen":"T < .75: 70, .75 < T < 1.5: 125, 1.5 < T < 2.5: 200, T > 2.5: 300","preheat_high_hydrogen":"T < .75: 175, .75 < T < 1.5: 225, 1.5 < T < 2.5: 275, T > 2.5: 300","id":"iv-a765","url":"https://referencesource.org/esab-filler-metal-recommendations-by-astm-steel-grade/iv-a765/","source":"https://assets.esab.com/assetbank-esab/assetfile/22174.pdf","source_quote":"A765 I A AA 7018/7018 Acclaim Group 1 II A AA 7018/7018 Acclaim Group 1 III B AA 8018-N IV B AA 8018/8018-SR SA 75","verified_fields":["astm_spec","fcaw_gas_shielded_filler","fcaw_self_shielded_filler","gmaw_gtaw_filler","grade_class","mcaw_filler","preheat_group","saw_filler","smaw_filler"],"derived_fields":["preheat_high_hydrogen","preheat_low_hydrogen"],"located_fields":["fcaw_gas_shielded_filler","fcaw_self_shielded_filler","mcaw_filler","saw_filler"]},{"astm_spec":"A765","grade_class":"V","preheat_group":"B","smaw_filler":"AA 8018-C1","saw_filler":"10.62/SA 75","fcaw_self_shielded_filler":"CS 8-Ni2","preheat_low_hydrogen":"T < .75: 70, .75 < T < 1.5: 125, 1.5 < T < 2.5: 200, T > 2.5: 300","preheat_high_hydrogen":"T < .75: 175, .75 < T < 1.5: 225, 1.5 < T < 2.5: 275, T > 2.5: 300","id":"v-a765","url":"https://referencesource.org/esab-filler-metal-recommendations-by-astm-steel-grade/v-a765/","source":"https://assets.esab.com/assetbank-esab/assetfile/22174.pdf","source_quote":"A765 I A AA 7018/7018 Acclaim Group 1 II A AA 7018/7018 Acclaim Group 1 III B AA 8018-N IV B AA 8018/8018-SR SA 75 V B AA 8018-C1","verified_fields":["astm_spec","fcaw_self_shielded_filler","grade_class","preheat_group","saw_filler","smaw_filler"],"derived_fields":["preheat_high_hydrogen","preheat_low_hydrogen"],"located_fields":["fcaw_self_shielded_filler","saw_filler"]},{"astm_spec":"A769","grade_class":"36, 40, 45, 50, 60","preheat_group":"A","smaw_filler":"Group 1, Group 2, AA 7018/7018 Acclaim","gmaw_gtaw_filler":"Group 1","saw_filler":"Group 1, Group 2","fcaw_gas_shielded_filler":"Group 1, Group 2, Group 3","fcaw_self_shielded_filler":"Group 1, Group 2","mcaw_filler":"Group 1","smaw_group_products":"Group 1 SW 6010, , SW 10P, SW10P+, SW 6011, SW 6013, SW 7014 Group 2 SW 7024","gmaw_group_products":"Spoolarc 29S, Spoolarc 82, Spoolarc 86, Spoolarc 87HP, Aristorod 12.50","saw_group_products":"Group 1 Spoolarc 81/OK Flux 231, Spoolarc 81/OK Flux 350, Spoolarc 81/OK Flux 429 Group 2 OK Flux 429 / Spoolarc 81, OK Flux 10.71/Spoolarc 81, OK Flux 10.72/Spoolarc 81, OK Flux 10.62/Spoolarc 81","fcaw_gas_shielded_group_1_products":"Dual Shield R-70 Ultra, Dual Shield 710X, Dual Shield 710 XM, Dual Shield 7100LC, Dual Shield 7100 Ultra, Dual Shield 70 Ultra Plus","fcaw_gas_shielded_group_2_products":"Dual Shield II 70 Ultra, Dual Shield II 71 Ultra, Dual Shield II 711X","fcaw_gas_shielded_group_3_products":"Dual Shield II 70T-12H4, Dual Shield T-5, Dual Shield T-75, Dual Shield II 712X, Dual Shield II 70-Ni1 H4","fcaw_self_shielded_group_products":"Group 1 Coreshield 40, Coreshield 7, Coreshield 11 Group 2 Coreshield 6, Coreshield 8, Coreshield 8 Ni1 H5","mcaw_group_products":"Coreweld 70, Coreweld C-6, Coreweld C-6LF, Coreweld 77HS","preheat_low_hydrogen":"T < .75: 70, .75 < T < 1.5: 70, 1.5 < T < 2.5: 150, T > 2.5: 225","preheat_high_hydrogen":"T < .75: 175, .75 < T < 1.5: 225, 1.5 < T < 2.5: 275, T > 2.5: 300","id":"36-40-45-50-60-a769","url":"https://referencesource.org/esab-filler-metal-recommendations-by-astm-steel-grade/36-40-45-50-60-a769/","source":"https://assets.esab.com/assetbank-esab/assetfile/22174.pdf","source_quote":"A769 36, 40, 45, 50, 60 A Group 1, Group 2, AA 7018/7018 Acclaim Group 1","verified_fields":["astm_spec","fcaw_gas_shielded_filler","fcaw_gas_shielded_group_1_products","fcaw_gas_shielded_group_2_products","fcaw_gas_shielded_group_3_products","fcaw_self_shielded_filler","fcaw_self_shielded_group_products","gmaw_group_products","gmaw_gtaw_filler","grade_class","mcaw_filler","mcaw_group_products","preheat_group","saw_filler","saw_group_products","smaw_filler","smaw_group_products"],"derived_fields":["preheat_high_hydrogen","preheat_low_hydrogen"],"located_fields":["fcaw_gas_shielded_filler","fcaw_self_shielded_filler","mcaw_filler","saw_filler"]},{"astm_spec":"A769","grade_class":"45W, 50W","preheat_group":"A","smaw_filler":"AA 8018/8018-W","gmaw_gtaw_filler":"SA 75","saw_filler":"10.71/SA 75, 10.72/SA 75","fcaw_gas_shielded_filler":"DS II 80Ni1H4/8100-W/810X Ni1/800X Ni1","fcaw_self_shielded_filler":"CS 8-Ni2","mcaw_filler":"CW 88HS Ni1/W","preheat_low_hydrogen":"T < .75: 70, .75 < T < 1.5: 70, 1.5 < T < 2.5: 150, T > 2.5: 225","preheat_high_hydrogen":"T < .75: 175, .75 < T < 1.5: 225, 1.5 < T < 2.5: 275, T > 2.5: 300","id":"45w-50w-a769","url":"https://referencesource.org/esab-filler-metal-recommendations-by-astm-steel-grade/45w-50w-a769/","source":"https://assets.esab.com/assetbank-esab/assetfile/22174.pdf","source_quote":"A769 36, 40, 45, 50, 60 A Group 1, Group 2, AA 7018/7018 Acclaim Group 1 60 A Group 2, AA 7018/7018 Acclaim Group 1 45W, 50W A AA 8018/8018-W SA 75","verified_fields":["astm_spec","fcaw_gas_shielded_filler","fcaw_self_shielded_filler","gmaw_gtaw_filler","grade_class","mcaw_filler","preheat_group","saw_filler","smaw_filler"],"derived_fields":["preheat_high_hydrogen","preheat_low_hydrogen"],"located_fields":["fcaw_gas_shielded_filler","fcaw_self_shielded_filler","mcaw_filler","saw_filler"]},{"astm_spec":"A769","grade_class":"60","preheat_group":"A","smaw_filler":"Group 2, AA 7018/7018 Acclaim","gmaw_gtaw_filler":"Group 1","saw_filler":"Group 1, Group 2","fcaw_gas_shielded_filler":"Group 1, Group 2, Group 3","fcaw_self_shielded_filler":"Group 1, Group 2","mcaw_filler":"Group 1","smaw_group_products":"SW 7024","gmaw_group_products":"Spoolarc 29S, Spoolarc 82, Spoolarc 86, Spoolarc 87HP, Aristorod 12.50","saw_group_products":"Group 1 Spoolarc 81/OK Flux 231, Spoolarc 81/OK Flux 350, Spoolarc 81/OK Flux 429 Group 2 OK Flux 429 / Spoolarc 81, OK Flux 10.71/Spoolarc 81, OK Flux 10.72/Spoolarc 81, OK Flux 10.62/Spoolarc 81","fcaw_gas_shielded_group_1_products":"Dual Shield R-70 Ultra, Dual Shield 710X, Dual Shield 710 XM, Dual Shield 7100LC, Dual Shield 7100 Ultra, Dual Shield 70 Ultra Plus","fcaw_gas_shielded_group_2_products":"Dual Shield II 70 Ultra, Dual Shield II 71 Ultra, Dual Shield II 711X","fcaw_gas_shielded_group_3_products":"Dual Shield II 70T-12H4, Dual Shield T-5, Dual Shield T-75, Dual Shield II 712X, Dual Shield II 70-Ni1 H4","fcaw_self_shielded_group_products":"Group 1 Coreshield 40, Coreshield 7, Coreshield 11 Group 2 Coreshield 6, Coreshield 8, Coreshield 8 Ni1 H5","mcaw_group_products":"Coreweld 70, Coreweld C-6, Coreweld C-6LF, Coreweld 77HS","preheat_low_hydrogen":"T < .75: 70, .75 < T < 1.5: 70, 1.5 < T < 2.5: 150, T > 2.5: 225","preheat_high_hydrogen":"T < .75: 175, .75 < T < 1.5: 225, 1.5 < T < 2.5: 275, T > 2.5: 300","id":"60-a769","url":"https://referencesource.org/esab-filler-metal-recommendations-by-astm-steel-grade/60-a769/","source":"https://assets.esab.com/assetbank-esab/assetfile/22174.pdf","source_quote":"A769 36, 40, 45, 50, 60 A Group 1, Group 2, AA 7018/7018 Acclaim Group 1 60 A Group 2, AA 7018/7018 Acclaim Group 1","verified_fields":["astm_spec","fcaw_gas_shielded_filler","fcaw_gas_shielded_group_1_products","fcaw_gas_shielded_group_2_products","fcaw_gas_shielded_group_3_products","fcaw_self_shielded_filler","fcaw_self_shielded_group_products","gmaw_group_products","gmaw_gtaw_filler","grade_class","mcaw_filler","mcaw_group_products","preheat_group","saw_filler","saw_group_products","smaw_filler","smaw_group_products"],"derived_fields":["preheat_high_hydrogen","preheat_low_hydrogen"],"located_fields":["fcaw_gas_shielded_filler","fcaw_self_shielded_filler","mcaw_filler","saw_filler"]},{"astm_spec":"A769","grade_class":"80","preheat_group":"B","smaw_filler":"AA 9018","gmaw_gtaw_filler":"SA 95, SA 83","saw_filler":"429/SA ENi4, 10.71/SA ENi4","fcaw_gas_shielded_filler":"DS II 101H4M/II 101 OS","preheat_low_hydrogen":"T < .75: 70, .75 < T < 1.5: 125, 1.5 < T < 2.5: 200, T > 2.5: 300","preheat_high_hydrogen":"T < .75: 175, .75 < T < 1.5: 225, 1.5 < T < 2.5: 275, T > 2.5: 300","id":"80-a769","url":"https://referencesource.org/esab-filler-metal-recommendations-by-astm-steel-grade/80-a769/","source":"https://assets.esab.com/assetbank-esab/assetfile/22174.pdf","source_quote":"A769 36, 40, 45, 50, 60 A Group 1, Group 2, AA 7018/7018 Acclaim Group 1 60 A Group 2, AA 7018/7018 Acclaim Group 1 45W, 50W A AA 8018/8018-W SA 75 80 B AA 9018 SA 95, SA 83","verified_fields":["astm_spec","fcaw_gas_shielded_filler","gmaw_gtaw_filler","grade_class","preheat_group","saw_filler","smaw_filler"],"derived_fields":["preheat_high_hydrogen","preheat_low_hydrogen"],"located_fields":["fcaw_gas_shielded_filler","saw_filler"]},{"astm_spec":"A774","grade_class":"TP304L","smaw_filler":"AR 308L","gmaw_gtaw_filler":"Autrod/Tigrod 308L/308LSi","fcaw_gas_shielded_filler":"SB 308L","fcaw_self_shielded_filler":"CB 308L","mcaw_filler":"AR MC308L","id":"tp304l-a774","url":"https://referencesource.org/esab-filler-metal-recommendations-by-astm-steel-grade/tp304l-a774/","source":"https://assets.esab.com/assetbank-esab/assetfile/22174.pdf","source_quote":"A774 TP304L AR 308L Autrod/Tigrod 308L/308LSi","verified_fields":["astm_spec","fcaw_gas_shielded_filler","fcaw_self_shielded_filler","gmaw_gtaw_filler","grade_class","mcaw_filler","smaw_filler"],"located_fields":["fcaw_gas_shielded_filler","fcaw_self_shielded_filler","mcaw_filler"]},{"astm_spec":"A774","grade_class":"TP316L","smaw_filler":"AR 316L","gmaw_gtaw_filler":"Autrod/Tigrod 316L/316LSi","fcaw_gas_shielded_filler":"SB 316L","fcaw_self_shielded_filler":"CB 316L","mcaw_filler":"AR MC316L","id":"tp316l-a774","url":"https://referencesource.org/esab-filler-metal-recommendations-by-astm-steel-grade/tp316l-a774/","source":"https://assets.esab.com/assetbank-esab/assetfile/22174.pdf","source_quote":"A774 TP304L AR 308L Autrod/Tigrod 308L/308LSi TP316L AR 316L Autrod/Tigrod 316L/316LSi","verified_fields":["astm_spec","fcaw_gas_shielded_filler","fcaw_self_shielded_filler","gmaw_gtaw_filler","grade_class","mcaw_filler","smaw_filler"],"located_fields":["fcaw_gas_shielded_filler","fcaw_self_shielded_filler","mcaw_filler"]},{"astm_spec":"A774","grade_class":"TP317L","gmaw_gtaw_filler":"Autrod/Tigrod 317L","saw_filler":"10.93/Autrod 317L","fcaw_gas_shielded_filler":"SB 317L","id":"tp317l-a774","url":"https://referencesource.org/esab-filler-metal-recommendations-by-astm-steel-grade/tp317l-a774/","source":"https://assets.esab.com/assetbank-esab/assetfile/22174.pdf","source_quote":"A774 TP304L AR 308L Autrod/Tigrod 308L/308LSi TP316L AR 316L Autrod/Tigrod 316L/316LSi TP317L Autrod/Tigrod 317L","verified_fields":["astm_spec","fcaw_gas_shielded_filler","gmaw_gtaw_filler","grade_class","saw_filler"],"located_fields":["fcaw_gas_shielded_filler","saw_filler"]},{"astm_spec":"A774","grade_class":"TP321, TP347","smaw_filler":"OK 61.81/61.85","gmaw_gtaw_filler":"Autrod/Tigrod 347/347Si","saw_filler":"10.93/Autrod 347","fcaw_gas_shielded_filler":"SB 347","id":"tp321-tp347-a774","url":"https://referencesource.org/esab-filler-metal-recommendations-by-astm-steel-grade/tp321-tp347-a774/","source":"https://assets.esab.com/assetbank-esab/assetfile/22174.pdf","source_quote":"A774 TP304L AR 308L Autrod/Tigrod 308L/308LSi TP316L AR 316L Autrod/Tigrod 316L/316LSi TP317L Autrod/Tigrod 317L TP321, TP347 OK 61.81/61.85 Autrod/Tigrod 347/347Si","verified_fields":["astm_spec","fcaw_gas_shielded_filler","gmaw_gtaw_filler","grade_class","saw_filler","smaw_filler"],"located_fields":["fcaw_gas_shielded_filler","saw_filler"]},{"astm_spec":"A778","grade_class":"TP304L","smaw_filler":"AR 308L","gmaw_gtaw_filler":"Autrod/Tigrod 308L/308LSi","fcaw_gas_shielded_filler":"SB 308L","fcaw_self_shielded_filler":"CB 308L","mcaw_filler":"AR MC308L","id":"tp304l-a778","url":"https://referencesource.org/esab-filler-metal-recommendations-by-astm-steel-grade/tp304l-a778/","source":"https://assets.esab.com/assetbank-esab/assetfile/22174.pdf","source_quote":"A778 TP304L AR 308L Autrod/Tigrod 308L/308LSi","verified_fields":["astm_spec","fcaw_gas_shielded_filler","fcaw_self_shielded_filler","gmaw_gtaw_filler","grade_class","mcaw_filler","smaw_filler"],"located_fields":["fcaw_gas_shielded_filler","fcaw_self_shielded_filler","mcaw_filler"]},{"astm_spec":"A778","grade_class":"TP316L","smaw_filler":"AR 316L","gmaw_gtaw_filler":"Autrod/Tigrod 316L/316LSi","fcaw_gas_shielded_filler":"SB 316L","fcaw_self_shielded_filler":"CB 316L","mcaw_filler":"AR MC316L","id":"tp316l-a778","url":"https://referencesource.org/esab-filler-metal-recommendations-by-astm-steel-grade/tp316l-a778/","source":"https://assets.esab.com/assetbank-esab/assetfile/22174.pdf","source_quote":"A778 TP304L AR 308L Autrod/Tigrod 308L/308LSi TP316L AR 316L Autrod/Tigrod 316L/316LSi","verified_fields":["astm_spec","fcaw_gas_shielded_filler","fcaw_self_shielded_filler","gmaw_gtaw_filler","grade_class","mcaw_filler","smaw_filler"],"located_fields":["fcaw_gas_shielded_filler","fcaw_self_shielded_filler","mcaw_filler"]},{"astm_spec":"A778","grade_class":"TP317L","gmaw_gtaw_filler":"Autrod/Tigrod 317L","saw_filler":"10.93/Autrod 317L","fcaw_gas_shielded_filler":"SB 317L","id":"tp317l-a778","url":"https://referencesource.org/esab-filler-metal-recommendations-by-astm-steel-grade/tp317l-a778/","source":"https://assets.esab.com/assetbank-esab/assetfile/22174.pdf","source_quote":"A778 TP304L AR 308L Autrod/Tigrod 308L/308LSi TP316L AR 316L Autrod/Tigrod 316L/316LSi TP317L Autrod/Tigrod 317L","verified_fields":["astm_spec","fcaw_gas_shielded_filler","gmaw_gtaw_filler","grade_class","saw_filler"],"located_fields":["fcaw_gas_shielded_filler","saw_filler"]},{"astm_spec":"A778","grade_class":"TP321, TP347","smaw_filler":"OK 61.81/61.85","gmaw_gtaw_filler":"Autrod/Tigrod 347/347Si","saw_filler":"10.93/Autrod 347","fcaw_gas_shielded_filler":"SB 347","id":"tp321-tp347-a778","url":"https://referencesource.org/esab-filler-metal-recommendations-by-astm-steel-grade/tp321-tp347-a778/","source":"https://assets.esab.com/assetbank-esab/assetfile/22174.pdf","source_quote":"A778 TP304L AR 308L Autrod/Tigrod 308L/308LSi TP316L AR 316L Autrod/Tigrod 316L/316LSi TP317L Autrod/Tigrod 317L TP321, TP347 OK 61.81/61.85 Autrod/Tigrod 347/347Si","verified_fields":["astm_spec","fcaw_gas_shielded_filler","gmaw_gtaw_filler","grade_class","saw_filler","smaw_filler"],"located_fields":["fcaw_gas_shielded_filler","saw_filler"]},{"astm_spec":"A782","grade_class":"1","preheat_group":"A","smaw_filler":"AA 10018","gmaw_gtaw_filler":"SA 95","saw_filler":"10.62/SA 95","fcaw_gas_shielded_filler":"DS II 101H4M/II 101 OS","preheat_low_hydrogen":"T < .75: 70, .75 < T < 1.5: 70, 1.5 < T < 2.5: 150, T > 2.5: 225","preheat_high_hydrogen":"T < .75: 175, .75 < T < 1.5: 225, 1.5 < T < 2.5: 275, T > 2.5: 300","id":"1-a782","url":"https://referencesource.org/esab-filler-metal-recommendations-by-astm-steel-grade/1-a782/","source":"https://assets.esab.com/assetbank-esab/assetfile/22174.pdf","source_quote":"A782 1 A AA 10018 SA 95","verified_fields":["astm_spec","fcaw_gas_shielded_filler","gmaw_gtaw_filler","grade_class","preheat_group","saw_filler","smaw_filler"],"derived_fields":["preheat_high_hydrogen","preheat_low_hydrogen"],"located_fields":["fcaw_gas_shielded_filler","saw_filler"]},{"astm_spec":"A782","grade_class":"2","preheat_group":"B","smaw_filler":"AA T","gmaw_gtaw_filler":"SA 120","saw_filler":"10.62/SA 120","fcaw_gas_shielded_filler":"DS T-115, DS II 110","preheat_low_hydrogen":"T < .75: 70, .75 < T < 1.5: 125, 1.5 < T < 2.5: 200, T > 2.5: 300","preheat_high_hydrogen":"T < .75: 175, .75 < T < 1.5: 225, 1.5 < T < 2.5: 275, T > 2.5: 300","id":"2-a782","url":"https://referencesource.org/esab-filler-metal-recommendations-by-astm-steel-grade/2-a782/","source":"https://assets.esab.com/assetbank-esab/assetfile/22174.pdf","source_quote":"A782 1 A AA 10018 SA 95 2 B AA T SA 120","verified_fields":["astm_spec","fcaw_gas_shielded_filler","gmaw_gtaw_filler","grade_class","preheat_group","saw_filler","smaw_filler"],"derived_fields":["preheat_high_hydrogen","preheat_low_hydrogen"],"located_fields":["fcaw_gas_shielded_filler","saw_filler"]},{"astm_spec":"A782","grade_class":"3","preheat_group":"B","smaw_filler":"AA 12018","gmaw_gtaw_filler":"SA 120","saw_filler":"10.62/SA 120","preheat_low_hydrogen":"T < .75: 70, .75 < T < 1.5: 125, 1.5 < T < 2.5: 200, T > 2.5: 300","preheat_high_hydrogen":"T < .75: 175, .75 < T < 1.5: 225, 1.5 < T < 2.5: 275, T > 2.5: 300","id":"3-a782","url":"https://referencesource.org/esab-filler-metal-recommendations-by-astm-steel-grade/3-a782/","source":"https://assets.esab.com/assetbank-esab/assetfile/22174.pdf","source_quote":"A782 1 A AA 10018 SA 95 2 B AA T SA 120 3 B AA 12018 SA 120","verified_fields":["astm_spec","gmaw_gtaw_filler","grade_class","preheat_group","saw_filler","smaw_filler"],"derived_fields":["preheat_high_hydrogen","preheat_low_hydrogen"],"located_fields":["saw_filler"]},{"astm_spec":"A789","grade_class":"S31200, S31260, S32750, S32760, S32520,","smaw_filler":"OK 68.53","gmaw_gtaw_filler":"Autrod/Tigrod 2509","saw_filler":"10.93/Autrod 2509","fcaw_gas_shielded_filler":"SB 2509","id":"s31200-s31260-s32750-s32760-s32520-a789","url":"https://referencesource.org/esab-filler-metal-recommendations-by-astm-steel-grade/s31200-s31260-s32750-s32760-s32520-a789/","source":"https://assets.esab.com/assetbank-esab/assetfile/22174.pdf","source_quote":"A789 S31803, S32205, S32550, S32304 OK 67.55/67.53 Autrod/Tigrod 2209 S31200, S31260, S32750, S32760, S32520, OK 68.53 Autrod/Tigrod 2509","verified_fields":["astm_spec","fcaw_gas_shielded_filler","gmaw_gtaw_filler","grade_class","saw_filler","smaw_filler"],"located_fields":["fcaw_gas_shielded_filler","saw_filler"]},{"astm_spec":"A789","grade_class":"S31803, S32205, S32550, S32304","smaw_filler":"OK 67.55/67.53","gmaw_gtaw_filler":"Autrod/Tigrod 2209","saw_filler":"10.93/Autrod 2209","fcaw_gas_shielded_filler":"SB 2209","id":"s31803-s32205-s32550-s32304-a789","url":"https://referencesource.org/esab-filler-metal-recommendations-by-astm-steel-grade/s31803-s32205-s32550-s32304-a789/","source":"https://assets.esab.com/assetbank-esab/assetfile/22174.pdf","source_quote":"A789 S31803, S32205, S32550, S32304 OK 67.55/67.53 Autrod/Tigrod 2209","verified_fields":["astm_spec","fcaw_gas_shielded_filler","gmaw_gtaw_filler","grade_class","saw_filler","smaw_filler"],"located_fields":["fcaw_gas_shielded_filler","saw_filler"]},{"astm_spec":"A790","grade_class":"S31200, S31260, S32750, S32760, S32520,","smaw_filler":"OK 68.53",
