Repository: joelp22-maker/referencesource-data

# ESAB recommended filler metals and suggested preheat group, by ASTM steel grade

Which filler metals ESAB recommends for welding a given ASTM steel grade, and which of its four preheat groups (A-D) that grade falls in. Answers 'what ESAB rod do I use to weld ASTM A106 Grade C pipe'. WHICH WELDING PROCESSES THESE PAGES COVER: all six that the source covers, as of 2026-09-16. ESAB's table runs across FACING pages. The left page carries the preheat group, stick (SMAW) and gas-shielded wire/rod (GMAW/GTAW); the right page recommends fillers for the same grade rows under submerged arc (SAW), gas-shielded flux-cored (FCAW), self-shielded flux-cored (FCAW) and metal-cored (MCAW).

File: esab-filler-metal-recommendations-by-astm-steel-grade/data.json (part 18 of 21)
"gmaw_gtaw_filler":"Autrod/Tigrod 2509","saw_filler":"10.93/Autrod 2509","fcaw_gas_shielded_filler":"SB 2509","id":"s31200-s31260-s32750-s32760-s32520-a790","url":"https://referencesource.org/esab-filler-metal-recommendations-by-astm-steel-grade/s31200-s31260-s32750-s32760-s32520-a790/","source":"https://assets.esab.com/assetbank-esab/assetfile/22174.pdf","source_quote":"A790 S31803, S32205, S32550, S32304 OK 67.55/67.53 Autrod/Tigrod 2209 S31200, S31260, S32750, S32760, S32520, OK 68.53 Autrod/Tigrod 2509","verified_fields":["astm_spec","fcaw_gas_shielded_filler","gmaw_gtaw_filler","grade_class","saw_filler","smaw_filler"],"located_fields":["fcaw_gas_shielded_filler","saw_filler"]},{"astm_spec":"A790","grade_class":"S31803, S32205, S32550, S32304","smaw_filler":"OK 67.55/67.53","gmaw_gtaw_filler":"Autrod/Tigrod 2209","saw_filler":"10.93/Autrod 2209","fcaw_gas_shielded_filler":"SB 2209","id":"s31803-s32205-s32550-s32304-a790","url":"https://referencesource.org/esab-filler-metal-recommendations-by-astm-steel-grade/s31803-s32205-s32550-s32304-a790/","source":"https://assets.esab.com/assetbank-esab/assetfile/22174.pdf","source_quote":"A790 S31803, S32205, S32550, S32304 OK 67.55/67.53 Autrod/Tigrod 2209","verified_fields":["astm_spec","fcaw_gas_shielded_filler","gmaw_gtaw_filler","grade_class","saw_filler","smaw_filler"],"located_fields":["fcaw_gas_shielded_filler","saw_filler"]},{"astm_spec":"A793","grade_class":"304, 304L","smaw_filler":"AR 308L","gmaw_gtaw_filler":"Autrod/Tigrod 308L/308LSi","fcaw_gas_shielded_filler":"SB 308L","fcaw_self_shielded_filler":"CB 308L","mcaw_filler":"AR MC308L","id":"304-304l-a793","url":"https://referencesource.org/esab-filler-metal-recommendations-by-astm-steel-grade/304-304l-a793/","source":"https://assets.esab.com/assetbank-esab/assetfile/22174.pdf","source_quote":"A793 304, 304L AR 308L Autrod/Tigrod 308L/308LSi","verified_fields":["astm_spec","fcaw_gas_shielded_filler","fcaw_self_shielded_filler","gmaw_gtaw_filler","grade_class","mcaw_filler","smaw_filler"],"located_fields":["fcaw_gas_shielded_filler","fcaw_self_shielded_filler","mcaw_filler"]},{"astm_spec":"A793","grade_class":"316, 316L","smaw_filler":"AR 316L","gmaw_gtaw_filler":"Autrod/Tigrod 316L/316LSi","fcaw_gas_shielded_filler":"SB 316L","fcaw_self_shielded_filler":"CB 316L","mcaw_filler":"AR MC316L","id":"316-316l-a793","url":"https://referencesource.org/esab-filler-metal-recommendations-by-astm-steel-grade/316-316l-a793/","source":"https://assets.esab.com/assetbank-esab/assetfile/22174.pdf","source_quote":"A793 304, 304L AR 308L Autrod/Tigrod 308L/308LSi 316, 316L AR 316L Autrod/Tigrod 316L/316LSi","verified_fields":["astm_spec","fcaw_gas_shielded_filler","fcaw_self_shielded_filler","gmaw_gtaw_filler","grade_class","mcaw_filler","smaw_filler"],"located_fields":["fcaw_gas_shielded_filler","fcaw_self_shielded_filler","mcaw_filler"]},{"astm_spec":"A803","grade_class":"S40900 TP409","preheat_group":"C","smaw_filler":"AR 309/309H/308/308H, OK 61.25","gmaw_gtaw_filler":"Autrod/Tigrod 409Nb","fcaw_gas_shielded_filler":"SB 308H","mcaw_filler":"AR MC409Ti","preheat_low_hydrogen":"T < .75: 200, .75 < T < 1.5: 300, 1.5 < T < 2.5: 300, T > 2.5: 350","preheat_high_hydrogen":"T < .75: NR, .75 < T < 1.5: NR, 1.5 < T < 2.5: NR, T > 2.5: NR","id":"s40900-tp409-a803","url":"https://referencesource.org/esab-filler-metal-recommendations-by-astm-steel-grade/s40900-tp409-a803/","source":"https://assets.esab.com/assetbank-esab/assetfile/22174.pdf","source_quote":"A803 S40900 TP409 C AR 309/309H/308/308H, OK 61.25 Autrod/Tigrod 409Nb","verified_fields":["astm_spec","fcaw_gas_shielded_filler","gmaw_gtaw_filler","grade_class","mcaw_filler","preheat_group","smaw_filler"],"derived_fields":["preheat_high_hydrogen","preheat_low_hydrogen"],"located_fields":["fcaw_gas_shielded_filler","mcaw_filler"]},{"astm_spec":"A808","preheat_group":"A","smaw_filler":"AA 7018/7018 Acclaim","gmaw_gtaw_filler":"Group 1","saw_filler":"10.62/SA 81, 10.72/SA 81","fcaw_gas_shielded_filler":"Group 3","gmaw_group_products":"Spoolarc 29S, Spoolarc 82, Spoolarc 86, Spoolarc 87HP, Aristorod 12.50","fcaw_gas_shielded_group_3_products":"Dual Shield II 70T-12H4, Dual Shield T-5, Dual Shield T-75, Dual Shield II 712X, Dual Shield II 70-Ni1 H4","preheat_low_hydrogen":"T < .75: 70, .75 < T < 1.5: 70, 1.5 < T < 2.5: 150, T > 2.5: 225","preheat_high_hydrogen":"T < .75: 175, .75 < T < 1.5: 225, 1.5 < T < 2.5: 275, T > 2.5: 300","id":"a808","url":"https://referencesource.org/esab-filler-metal-recommendations-by-astm-steel-grade/a808/","source":"https://assets.esab.com/assetbank-esab/assetfile/22174.pdf","source_quote":"A808 A AA 7018/7018 Acclaim Group 1","verified_fields":["astm_spec","fcaw_gas_shielded_filler","fcaw_gas_shielded_group_3_products","gmaw_group_products","gmaw_gtaw_filler","preheat_group","saw_filler","smaw_filler"],"derived_fields":["preheat_high_hydrogen","preheat_low_hydrogen"],"located_fields":["fcaw_gas_shielded_filler","saw_filler"]},{"astm_spec":"A813","grade_class":"N08367","smaw_filler":"OK NiCrMo-3","gmaw_gtaw_filler":"Autrod/Tigrod NiCrMo-3","saw_filler":"10.90/Autrod NiCrMo-3","id":"n08367-a813","url":"https://referencesource.org/esab-filler-metal-recommendations-by-astm-steel-grade/n08367-a813/","source":"https://assets.esab.com/assetbank-esab/assetfile/22174.pdf","source_quote":"A813 TP304 250 max AR 308/308H/308L, OK 61.25 Autrod/Tigrod 308H/308L/308LSi TP304N, TP304H AR 308/308H, OK 61.25 Autrod/Tigrod 308H TP304L, TP304LN AR 308L Autrod/Tigrod 308L/308LSi TP309S AR 309L Autrod/Tigrod 309L/309Si TP310S OK 67.13 Autrod/Tigrod 310 TP316H, TP316N AR 316/316H Autrod/Tigrod 316L/316LSi TP316 AR 316/316H/316L Autrod/Tigrod 316L/316LSi TP316L, TP316LN AR 316L Autrod/Tigrod 316L/316LSi TP317 Autrod/Tigrod 317L TP317L Autrod/Tigrod 317L TP321, TP321H, TP347, TP347H, TP348, TP348H OK 61.81/61.85 Autrod/Tigrod 347/347Si S31254 OK NiCrMo-3 Autrod/Tigrod NiCrMo-3 N08367 OK NiCrMo-3 Autrod/Tigrod NiCrMo-3","verified_fields":["astm_spec","gmaw_gtaw_filler","grade_class","saw_filler","smaw_filler"],"located_fields":["saw_filler"]},{"astm_spec":"A813","grade_class":"S31254","smaw_filler":"OK NiCrMo-3","gmaw_gtaw_filler":"Autrod/Tigrod NiCrMo-3","saw_filler":"10.90/Autrod NiCrMo-3","id":"s31254-a813","url":"https://referencesource.org/esab-filler-metal-recommendations-by-astm-steel-grade/s31254-a813/","source":"https://assets.esab.com/assetbank-esab/assetfile/22174.pdf","source_quote":"A813 TP304 250 max AR 308/308H/308L, OK 61.25 Autrod/Tigrod 308H/308L/308LSi TP304N, TP304H AR 308/308H, OK 61.25 Autrod/Tigrod 308H TP304L, TP304LN AR 308L Autrod/Tigrod 308L/308LSi TP309S AR 309L Autrod/Tigrod 309L/309Si TP310S OK 67.13 Autrod/Tigrod 310 TP316H, TP316N AR 316/316H Autrod/Tigrod 316L/316LSi TP316 AR 316/316H/316L Autrod/Tigrod 316L/316LSi TP316L, TP316LN AR 316L Autrod/Tigrod 316L/316LSi TP317 Autrod/Tigrod 317L TP317L Autrod/Tigrod 317L TP321, TP321H, TP347, TP347H, TP348, TP348H OK 61.81/61.85 Autrod/Tigrod 347/347Si S31254 OK NiCrMo-3 Autrod/Tigrod NiCrMo-3","verified_fields":["astm_spec","gmaw_gtaw_filler","grade_class","saw_filler","smaw_filler"],"located_fields":["saw_filler"]},{"astm_spec":"A813","grade_class":"TP304","preheat_group":"250 max","smaw_filler":"AR 308/308H/308L, OK 61.25","gmaw_gtaw_filler":"Autrod/Tigrod 308H/308L/308LSi","fcaw_gas_shielded_filler":"SB 308H/308L","fcaw_self_shielded_filler":"CB 308L","mcaw_filler":"AR MC308L","id":"tp304-a813","url":"https://referencesource.org/esab-filler-metal-recommendations-by-astm-steel-grade/tp304-a813/","source":"https://assets.esab.com/assetbank-esab/assetfile/22174.pdf","source_quote":"A813 TP304 250 max AR 308/308H/308L, OK 61.25 Autrod/Tigrod 308H/308L/308LSi","verified_fields":["astm_spec","fcaw_gas_shielded_filler","fcaw_self_shielded_filler","gmaw_gtaw_filler","grade_class","mcaw_filler","preheat_group","smaw_filler"],"located_fields":["fcaw_gas_shielded_filler","fcaw_self_shielded_filler","mcaw_filler"]},{"astm_spec":"A813","grade_class":"TP304L, TP304LN","smaw_filler":"AR 308L","gmaw_gtaw_filler":"Autrod/Tigrod 308L/308LSi","fcaw_gas_shielded_filler":"SB 308L","fcaw_self_shielded_filler":"CB 308L","mcaw_filler":"AR MC308L","id":"tp304l-tp304ln-a813","url":"https://referencesource.org/esab-filler-metal-recommendations-by-astm-steel-grade/tp304l-tp304ln-a813/","source":"https://assets.esab.com/assetbank-esab/assetfile/22174.pdf","source_quote":"A813 TP304 250 max AR 308/308H/308L, OK 61.25 Autrod/Tigrod 308H/308L/308LSi TP304N, TP304H AR 308/308H, OK 61.25 Autrod/Tigrod 308H TP304L, TP304LN AR 308L Autrod/Tigrod 308L/308LSi","verified_fields":["astm_spec","fcaw_gas_shielded_filler","fcaw_self_shielded_filler","gmaw_gtaw_filler","grade_class","mcaw_filler","smaw_filler"],"located_fields":["fcaw_gas_shielded_filler","fcaw_self_shielded_filler","mcaw_filler"]},{"astm_spec":"A813","grade_class":"TP304N, TP304H","smaw_filler":"AR 308/308H, OK 61.25","gmaw_gtaw_filler":"Autrod/Tigrod 308H","mcaw_filler":"AR MC308L","id":"tp304n-tp304h-a813","url":"https://referencesource.org/esab-filler-metal-recommendations-by-astm-steel-grade/tp304n-tp304h-a813/","source":"https://assets.esab.com/assetbank-esab/assetfile/22174.pdf","source_quote":"A813 TP304 250 max AR 308/308H/308L, OK 61.25 Autrod/Tigrod 308H/308L/308LSi TP304N, TP304H AR 308/308H, OK 61.25 Autrod/Tigrod 308H","verified_fields":["astm_spec","gmaw_gtaw_filler","grade_class","mcaw_filler","smaw_filler"],"located_fields":["mcaw_filler"]},{"astm_spec":"A813","grade_class":"TP309S","smaw_filler":"AR 309L","gmaw_gtaw_filler":"Autrod/Tigrod 309L/309Si","saw_filler":"10.93/Autrod 309L","fcaw_gas_shielded_filler":"SB 309L","fcaw_self_shielded_filler":"CB 309L","mcaw_filler":"AR MC309L","id":"tp309s-a813","url":"https://referencesource.org/esab-filler-metal-recommendations-by-astm-steel-grade/tp309s-a813/","source":"https://assets.esab.com/assetbank-esab/assetfile/22174.pdf","source_quote":"A813 TP304 250 max AR 308/308H/308L, OK 61.25 Autrod/Tigrod 308H/308L/308LSi TP304N, TP304H AR 308/308H, OK 61.25 Autrod/Tigrod 308H TP304L, TP304LN AR 308L Autrod/Tigrod 308L/308LSi TP309S AR 309L Autrod/Tigrod 309L/309Si","verified_fields":["astm_spec","fcaw_gas_shielded_filler","fcaw_self_shielded_filler","gmaw_gtaw_filler","grade_class","mcaw_filler","saw_filler","smaw_filler"],"located_fields":["fcaw_gas_shielded_filler","fcaw_self_shielded_filler","mcaw_filler","saw_filler"]},{"astm_spec":"A813","grade_class":"TP310S","smaw_filler":"OK 67.13","gmaw_gtaw_filler":"Autrod/Tigrod 310","saw_filler":"10.93/Autrod 310","id":"tp310s-a813","url":"https://referencesource.org/esab-filler-metal-recommendations-by-astm-steel-grade/tp310s-a813/","source":"https://assets.esab.com/assetbank-esab/assetfile/22174.pdf","source_quote":"A813 TP304 250 max AR 308/308H/308L, OK 61.25 Autrod/Tigrod 308H/308L/308LSi TP304N, TP304H AR 308/308H, OK 61.25 Autrod/Tigrod 308H TP304L, TP304LN AR 308L Autrod/Tigrod 308L/308LSi TP309S AR 309L Autrod/Tigrod 309L/309Si TP310S OK 67.13 Autrod/Tigrod 310","verified_fields":["astm_spec","gmaw_gtaw_filler","grade_class","saw_filler","smaw_filler"],"located_fields":["saw_filler"]},{"astm_spec":"A813","grade_class":"TP316","smaw_filler":"AR 316/316H/316L","gmaw_gtaw_filler":"Autrod/Tigrod 316L/316LSi","saw_filler":"10.93/Autrod 316L","fcaw_gas_shielded_filler":"SB 316H/316L","fcaw_self_shielded_filler":"CB 316L","mcaw_filler":"AR MC316L","id":"tp316-a813","url":"https://referencesource.org/esab-filler-metal-recommendations-by-astm-steel-grade/tp316-a813/","source":"https://assets.esab.com/assetbank-esab/assetfile/22174.pdf","source_quote":"A813 TP304 250 max AR 308/308H/308L, OK 61.25 Autrod/Tigrod 308H/308L/308LSi TP304N, TP304H AR 308/308H, OK 61.25 Autrod/Tigrod 308H TP304L, TP304LN AR 308L Autrod/Tigrod 308L/308LSi TP309S AR 309L Autrod/Tigrod 309L/309Si TP310S OK 67.13 Autrod/Tigrod 310 TP316H, TP316N AR 316/316H Autrod/Tigrod 316L/316LSi TP316 AR 316/316H/316L Autrod/Tigrod 316L/316LSi","verified_fields":["astm_spec","fcaw_gas_shielded_filler","fcaw_self_shielded_filler","gmaw_gtaw_filler","grade_class","mcaw_filler","saw_filler","smaw_filler"],"located_fields":["fcaw_gas_shielded_filler","fcaw_self_shielded_filler","mcaw_filler","saw_filler"]},{"astm_spec":"A813","grade_class":"TP316H, TP316N","smaw_filler":"AR 316/316H","gmaw_gtaw_filler":"Autrod/Tigrod 316L/316LSi","saw_filler":"10.93/Autrod 316L","fcaw_gas_shielded_filler":"SB 316L","fcaw_self_shielded_filler":"CB 316L","mcaw_filler":"AR MC316L","id":"tp316h-tp316n-a813","url":"https://referencesource.org/esab-filler-metal-recommendations-by-astm-steel-grade/tp316h-tp316n-a813/","source":"https://assets.esab.com/assetbank-esab/assetfile/22174.pdf","source_quote":"A813 TP304 250 max AR 308/308H/308L, OK 61.25 Autrod/Tigrod 308H/308L/308LSi TP304N, TP304H AR 308/308H, OK 61.25 Autrod/Tigrod 308H TP304L, TP304LN AR 308L Autrod/Tigrod 308L/308LSi TP309S AR 309L Autrod/Tigrod 309L/309Si TP310S OK 67.13 Autrod/Tigrod 310 TP316H, TP316N AR 316/316H Autrod/Tigrod 316L/316LSi","verified_fields":["astm_spec","fcaw_gas_shielded_filler","fcaw_self_shielded_filler","gmaw_gtaw_filler","grade_class","mcaw_filler","saw_filler","smaw_filler"],"located_fields":["fcaw_gas_shielded_filler","fcaw_self_shielded_filler","mcaw_filler","saw_filler"]},{"astm_spec":"A813","grade_class":"TP316L, TP316LN","smaw_filler":"AR 316L","gmaw_gtaw_filler":"Autrod/Tigrod 316L/316LSi","fcaw_gas_shielded_filler":"SB 316L","fcaw_self_shielded_filler":"CB 316L","mcaw_filler":"AR MC316L","id":"tp316l-tp316ln-a813","url":"https://referencesource.org/esab-filler-metal-recommendations-by-astm-steel-grade/tp316l-tp316ln-a813/","source":"https://assets.esab.com/assetbank-esab/assetfile/22174.pdf","source_quote":"A813 TP304 250 max AR 308/308H/308L, OK 61.25 Autrod/Tigrod 308H/308L/308LSi TP304N, TP304H AR 308/308H, OK 61.25 Autrod/Tigrod 308H TP304L, TP304LN AR 308L Autrod/Tigrod 308L/308LSi TP309S AR 309L Autrod/Tigrod 309L/309Si TP310S OK 67.13 Autrod/Tigrod 310 TP316H, TP316N AR 316/316H Autrod/Tigrod 316L/316LSi TP316 AR 316/316H/316L Autrod/Tigrod 316L/316LSi TP316L, TP316LN AR 316L Autrod/Tigrod 316L/316LSi","verified_fields":["astm_spec","fcaw_gas_shielded_filler","fcaw_self_shielded_filler","gmaw_gtaw_filler","grade_class","mcaw_filler","smaw_filler"],"located_fields":["fcaw_gas_shielded_filler","fcaw_self_shielded_filler","mcaw_filler"]},{"astm_spec":"A813","grade_class":"TP317","gmaw_gtaw_filler":"Autrod/Tigrod 317L","saw_filler":"10.93/Autrod 317L","fcaw_gas_shielded_filler":"SB 317L","id":"tp317-a813","url":"https://referencesource.org/esab-filler-metal-recommendations-by-astm-steel-grade/tp317-a813/","source":"https://assets.esab.com/assetbank-esab/assetfile/22174.pdf","source_quote":"A813 TP304 250 max AR 308/308H/308L, OK 61.25 Autrod/Tigrod 308H/308L/308LSi TP304N, TP304H AR 308/308H, OK 61.25 Autrod/Tigrod 308H TP304L, TP304LN AR 308L Autrod/Tigrod 308L/308LSi TP309S AR 309L Autrod/Tigrod 309L/309Si TP310S OK 67.13 Autrod/Tigrod 310 TP316H, TP316N AR 316/316H Autrod/Tigrod 316L/316LSi TP316 AR 316/316H/316L Autrod/Tigrod 316L/316LSi TP316L, TP316LN AR 316L Autrod/Tigrod 316L/316LSi TP317 Autrod/Tigrod 317L","verified_fields":["astm_spec","fcaw_gas_shielded_filler","gmaw_gtaw_filler","grade_class","saw_filler"],"located_fields":["fcaw_gas_shielded_filler","saw_filler"]},{"astm_spec":"A813","grade_class":"TP317L","gmaw_gtaw_filler":"Autrod/Tigrod 317L","saw_filler":"10.93/Autrod 317L","fcaw_gas_shielded_filler":"SB 317L","id":"tp317l-a813","url":"https://referencesource.org/esab-filler-metal-recommendations-by-astm-steel-grade/tp317l-a813/","source":"https://assets.esab.com/assetbank-esab/assetfile/22174.pdf","source_quote":"A813 TP304 250 max AR 308/308H/308L, OK 61.25 Autrod/Tigrod 308H/308L/308LSi TP304N, TP304H AR 308/308H, OK 61.25 Autrod/Tigrod 308H TP304L, TP304LN AR 308L Autrod/Tigrod 308L/308LSi TP309S AR 309L Autrod/Tigrod 309L/309Si TP310S OK 67.13 Autrod/Tigrod 310 TP316H, TP316N AR 316/316H Autrod/Tigrod 316L/316LSi TP316 AR 316/316H/316L Autrod/Tigrod 316L/316LSi TP316L, TP316LN AR 316L Autrod/Tigrod 316L/316LSi TP317 Autrod/Tigrod 317L TP317L Autrod/Tigrod 317L","verified_fields":["astm_spec","fcaw_gas_shielded_filler","gmaw_gtaw_filler","grade_class","saw_filler"],"located_fields":["fcaw_gas_shielded_filler","saw_filler"]},{"astm_spec":"A813","grade_class":"TP321, TP321H, TP347, TP347H, TP348, TP348H","smaw_filler":"OK 61.81/61.85","gmaw_gtaw_filler":"Autrod/Tigrod 347/347Si","saw_filler":"10.93/Autrod 347","fcaw_gas_shielded_filler":"SB 347","id":"tp321-tp321h-tp347-tp347h-tp348-tp348h-a813","url":"https://referencesource.org/esab-filler-metal-recommendations-by-astm-steel-grade/tp321-tp321h-tp347-tp347h-tp348-tp348h-a813/","source":"https://assets.esab.com/assetbank-esab/assetfile/22174.pdf","source_quote":"A813 TP304 250 max AR 308/308H/308L, OK 61.25 Autrod/Tigrod 308H/308L/308LSi TP304N, TP304H AR 308/308H, OK 61.25 Autrod/Tigrod 308H TP304L, TP304LN AR 308L Autrod/Tigrod 308L/308LSi TP309S AR 309L Autrod/Tigrod 309L/309Si TP310S OK 67.13 Autrod/Tigrod 310 TP316H, TP316N AR 316/316H Autrod/Tigrod 316L/316LSi TP316 AR 316/316H/316L Autrod/Tigrod 316L/316LSi TP316L, TP316LN AR 316L Autrod/Tigrod 316L/316LSi TP317 Autrod/Tigrod 317L TP317L Autrod/Tigrod 317L TP321, TP321H, TP347, TP347H, TP348, TP348H OK 61.81/61.85 Autrod/Tigrod 347/347Si","verified_fields":["astm_spec","fcaw_gas_shielded_filler","gmaw_gtaw_filler","grade_class","saw_filler","smaw_filler"],"located_fields":["fcaw_gas_shielded_filler","saw_filler"]},{"astm_spec":"A814","grade_class":"N08367","smaw_filler":"OK NiCrMo-3","gmaw_gtaw_filler":"Autrod/Tigrod NiCrMo-3","saw_filler":"10.90/Autrod NiCrMo-3","id":"n08367-a814","url":"https://referencesource.org/esab-filler-metal-recommendations-by-astm-steel-grade/n08367-a814/","source":"https://assets.esab.com/assetbank-esab/assetfile/22174.pdf","source_quote":"A814 TP304 AR 308/308H/308L, OK 61.25 Autrod/Tigrod 308H/308L/308LSi TP304N, TP304H AR 308/308H, OK 61.25 Autrod/Tigrod 308H TP304L, TP304LN AR 308L Autrod/Tigrod 308L/308LSi TP309S AR 309L Autrod/Tigrod 309L/309Si TP310S OK 67.13 Autrod/Tigrod 310 TP316H, TP316N AR 316/316H Autrod/Tigrod 316L/316LSi TP316 AR 316/316H/316L Autrod/Tigrod 316L/316LSi TP316L, TP316LN AR 316L Autrod/Tigrod 316L/316LSi TP317 Autrod/Tigrod 317L TP317L Autrod/Tigrod 317L TP321, TP321H, TP347, TP347H, TP348, TP348H OK 61.81/61.85 Autrod/Tigrod 347/347Si S31254 250 max OK NiCrMo-3 Autrod/Tigrod NiCrMo-3 N08367 OK NiCrMo-3 Autrod/Tigrod NiCrMo-3","verified_fields":["astm_spec","gmaw_gtaw_filler","grade_class","saw_filler","smaw_filler"],"located_fields":["saw_filler"]},{"astm_spec":"A814","grade_class":"S31254","preheat_group":"250 max","smaw_filler":"OK NiCrMo-3","gmaw_gtaw_filler":"Autrod/Tigrod NiCrMo-3","saw_filler":"10.90/Autrod NiCrMo-3","id":"s31254-a814","url":"https://referencesource.org/esab-filler-metal-recommendations-by-astm-steel-grade/s31254-a814/","source":"https://assets.esab.com/assetbank-esab/assetfile/22174.pdf","source_quote":"A814 TP304 AR 308/308H/308L, OK 61.25 Autrod/Tigrod 308H/308L/308LSi TP304N, TP304H AR 308/308H, OK 61.25 Autrod/Tigrod 308H TP304L, TP304LN AR 308L Autrod/Tigrod 308L/308LSi TP309S AR 309L Autrod/Tigrod 309L/309Si TP310S OK 67.13 Autrod/Tigrod 310 TP316H, TP316N AR 316/316H Autrod/Tigrod 316L/316LSi TP316 AR 316/316H/316L Autrod/Tigrod 316L/316LSi TP316L, TP316LN AR 316L Autrod/Tigrod 316L/316LSi TP317 Autrod/Tigrod 317L TP317L Autrod/Tigrod 317L TP321, TP321H, TP347, TP347H, TP348, TP348H OK 61.81/61.85 Autrod/Tigrod 347/347Si S31254 250 max OK NiCrMo-3 Autrod/Tigrod NiCrMo-3","verified_fields":["astm_spec","gmaw_gtaw_filler","grade_class","preheat_group","saw_filler","smaw_filler"],"located_fields":["saw_filler"]},{"astm_spec":"A814","grade_class":"TP304","smaw_filler":"AR 308/308H/308L, OK 61.25","gmaw_gtaw_filler":"Autrod/Tigrod 308H/308L/308LSi","fcaw_gas_shielded_filler":"SB 308H/308L","fcaw_self_shielded_filler":"CB 308L","mcaw_filler":"AR MC308L","id":"tp304-a814","url":"https://referencesource.org/esab-filler-metal-recommendations-by-astm-steel-grade/tp304-a814/","source":"https://assets.esab.com/assetbank-esab/assetfile/22174.pdf","source_quote":"A814 TP304 AR 308/308H/308L, OK 61.25 Autrod/Tigrod 308H/308L/308LSi","verified_fields":["astm_spec","fcaw_gas_shielded_filler","fcaw_self_shielded_filler","gmaw_gtaw_filler","grade_class","mcaw_filler","smaw_filler"],"located_fields":["fcaw_gas_shielded_filler","fcaw_self_shielded_filler","mcaw_filler"]},{"astm_spec":"A814","grade_class":"TP304L, TP304LN","smaw_filler":"AR 308L","gmaw_gtaw_filler":"Autrod/Tigrod 308L/308LSi","fcaw_gas_shielded_filler":"SB 308L","fcaw_self_shielded_filler":"CB 308L","mcaw_filler":"AR MC308L","id":"tp304l-tp304ln-a814","url":"https://referencesource.org/esab-filler-metal-recommendations-by-astm-steel-grade/tp304l-tp304ln-a814/","source":"https://assets.esab.com/assetbank-esab/assetfile/22174.pdf","source_quote":"A814 TP304 AR 308/308H/308L, OK 61.25 Autrod/Tigrod 308H/308L/308LSi TP304N, TP304H AR 308/308H, OK 61.25 Autrod/Tigrod 308H TP304L, TP304LN AR 308L Autrod/Tigrod 308L/308LSi","verified_fields":["astm_spec","fcaw_gas_shielded_filler","fcaw_self_shielded_filler","gmaw_gtaw_filler","grade_class","mcaw_filler","smaw_filler"],"located_fields":["fcaw_gas_shielded_filler","fcaw_self_shielded_filler","mcaw_filler"]},{"astm_spec":"A814","grade_class":"TP304N, TP304H","smaw_filler":"AR 308/308H, OK 61.25","gmaw_gtaw_filler":"Autrod/Tigrod 308H","mcaw_filler":"AR MC308L","id":"tp304n-tp304h-a814","url":"https://referencesource.org/esab-filler-metal-recommendations-by-astm-steel-grade/tp304n-tp304h-a814/","source":"https://assets.esab.com/assetbank-esab/assetfile/22174.pdf","source_quote":"A814 TP304 AR 308/308H/308L, OK 61.25 Autrod/Tigrod 308H/308L/308LSi TP304N, TP304H AR 308/308H, OK 61.25 Autrod/Tigrod 308H","verified_fields":["astm_spec","gmaw_gtaw_filler","grade_class","mcaw_filler","smaw_filler"],"located_fields":["mcaw_filler"]},{"astm_spec":"A814","grade_class":"TP309S","smaw_filler":"AR 309L","gmaw_gtaw_filler":"Autrod/Tigrod 309L/309Si","saw_filler":"10.93/Autrod 309L","fcaw_gas_shielded_filler":"SB 309L","fcaw_self_shielded_filler":"CB 309L","mcaw_filler":"AR MC309L","id":"tp309s-a814","url":"https://referencesource.org/esab-filler-metal-recommendations-by-astm-steel-grade/tp309s-a814/","source":"https://assets.esab.com/assetbank-esab/assetfile/22174.pdf","source_quote":"A814 TP304 AR 308/308H/308L, OK 61.25 Autrod/Tigrod 308H/308L/308LSi TP304N, TP304H AR 308/308H, OK 61.25 Autrod/Tigrod 308H TP304L, TP304LN AR 308L Autrod/Tigrod 308L/308LSi TP309S AR 309L Autrod/Tigrod 309L/309Si","verified_fields":["astm_spec","fcaw_gas_shielded_filler","fcaw_self_shielded_filler","gmaw_gtaw_filler","grade_class","mcaw_filler","saw_filler","smaw_filler"],"located_fields":["fcaw_gas_shielded_filler","fcaw_self_shielded_filler","mcaw_filler","saw_filler"]},{"astm_spec":"A814","grade_class":"TP310S","smaw_filler":"OK 67.13","gmaw_gtaw_filler":"Autrod/Tigrod 310","saw_filler":"10.93/Autrod 310","id":"tp310s-a814","url":"https://referencesource.org/esab-filler-metal-recommendations-by-astm-steel-grade/tp310s-a814/","source":"https://assets.esab.com/assetbank-esab/assetfile/22174.pdf","source_quote":"A814 TP304 AR 308/308H/308L, OK 61.25 Autrod/Tigrod 308H/308L/308LSi TP304N, TP304H AR 308/308H, OK 61.25 Autrod/Tigrod 308H TP304L, TP304LN AR 308L Autrod/Tigrod 308L/308LSi TP309S AR 309L Autrod/Tigrod 309L/309Si TP310S OK 67.13 Autrod/Tigrod 310","verified_fields":["astm_spec","gmaw_gtaw_filler","grade_class","saw_filler","smaw_filler"],"located_fields":["saw_filler"]},{"astm_spec":"A814","grade_class":"TP316","smaw_filler":"AR 316/316H/316L","gmaw_gtaw_filler":"Autrod/Tigrod 316L/316LSi","saw_filler":"10.93/Autrod 316L","fcaw_gas_shielded_filler":"SB 316H/316L","fcaw_self_shielded_filler":"CB 316L","mcaw_filler":"AR MC316L","id":"tp316-a814","url":"https://referencesource.org/esab-filler-metal-recommendations-by-astm-steel-grade/tp316-a814/","source":"https://assets.esab.com/assetbank-esab/assetfile/22174.pdf","source_quote":"A814 TP304 AR 308/308H/308L, OK 61.25 Autrod/Tigrod 308H/308L/308LSi TP304N, TP304H AR 308/308H, OK 61.25 Autrod/Tigrod 308H TP304L, TP304LN AR 308L Autrod/Tigrod 308L/308LSi TP309S AR 309L Autrod/Tigrod 309L/309Si TP310S OK 67.13 Autrod/Tigrod 310 TP316H, TP316N AR 316/316H Autrod/Tigrod 316L/316LSi TP316 AR 316/316H/316L Autrod/Tigrod 316L/316LSi","verified_fields":["astm_spec","fcaw_gas_shielded_filler","fcaw_self_shielded_filler","gmaw_gtaw_filler","grade_class","mcaw_filler","saw_filler","smaw_filler"],"located_fields":["fcaw_gas_shielded_filler","fcaw_self_shielded_filler","mcaw_filler","saw_filler"]},{"astm_spec":"A814","grade_class":"TP316H, TP316N","smaw_filler":"AR 316/316H","gmaw_gtaw_filler":"Autrod/Tigrod 316L/316LSi","saw_filler":"10.93/Autrod 316L","fcaw_gas_shielded_filler":"SB 316L","fcaw_self_shielded_filler":"CB 316L","mcaw_filler":"AR MC316L","id":"tp316h-tp316n-a814","url":"https://referencesource.org/esab-filler-metal-recommendations-by-astm-steel-grade/tp316h-tp316n-a814/","source":"https://assets.esab.com/assetbank-esab/assetfile/22174.pdf","source_quote":"A814 TP304 AR 308/308H/308L, OK 61.25 Autrod/Tigrod 308H/308L/308LSi TP304N, TP304H AR 308/308H, OK 61.25 Autrod/Tigrod 308H TP304L, TP304LN AR 308L Autrod/Tigrod 308L/308LSi TP309S AR 309L Autrod/Tigrod 309L/309Si TP310S OK 67.13 Autrod/Tigrod 310 TP316H, TP316N AR 316/316H Autrod/Tigrod 316L/316LSi","verified_fields":["astm_spec","fcaw_gas_shielded_filler","fcaw_self_shielded_filler","gmaw_gtaw_filler","grade_class","mcaw_filler","saw_filler","smaw_filler"],"located_fields":["fcaw_gas_shielded_filler","fcaw_self_shielded_filler","mcaw_filler","saw_filler"]},{"astm_spec":"A814","grade_class":"TP316L, TP316LN","smaw_filler":"AR 316L","gmaw_gtaw_filler":"Autrod/Tigrod 316L/316LSi","fcaw_gas_shielded_filler":"SB 316L","fcaw_self_shielded_filler":"CB 316L","mcaw_filler":"AR MC316L","id":"tp316l-tp316ln-a814","url":"https://referencesource.org/esab-filler-metal-recommendations-by-astm-steel-grade/tp316l-tp316ln-a814/","source":"https://assets.esab.com/assetbank-esab/assetfile/22174.pdf","source_quote":"A814 TP304 AR 308/308H/308L, OK 61.25 Autrod/Tigrod 308H/308L/308LSi TP304N, TP304H AR 308/308H, OK 61.25 Autrod/Tigrod 308H TP304L, TP304LN AR 308L Autrod/Tigrod 308L/308LSi TP309S AR 309L Autrod/Tigrod 309L/309Si TP310S OK 67.13 Autrod/Tigrod 310 TP316H, TP316N AR 316/316H Autrod/Tigrod 316L/316LSi TP316 AR 316/316H/316L Autrod/Tigrod 316L/316LSi TP316L, TP316LN AR 316L Autrod/Tigrod 316L/316LSi","verified_fields":["astm_spec","fcaw_gas_shielded_filler","fcaw_self_shielded_filler","gmaw_gtaw_filler","grade_class","mcaw_filler","smaw_filler"],"located_fields":["fcaw_gas_shielded_filler","fcaw_self_shielded_filler","mcaw_filler"]},{"astm_spec":"A814","grade_class":"TP317","gmaw_gtaw_filler":"Autrod/Tigrod 317L","saw_filler":"10.93/Autrod 317L","fcaw_gas_shielded_filler":"SB 317L","id":"tp317-a814","url":"https://referencesource.org/esab-filler-metal-recommendations-by-astm-steel-grade/tp317-a814/","source":"https://assets.esab.com/assetbank-esab/assetfile/22174.pdf","source_quote":"A814 TP304 AR 308/308H/308L, OK 61.25 Autrod/Tigrod 308H/308L/308LSi TP304N, TP304H AR 308/308H, OK 61.25 Autrod/Tigrod 308H TP304L, TP304LN AR 308L Autrod/Tigrod 308L/308LSi TP309S AR 309L Autrod/Tigrod 309L/309Si TP310S OK 67.13 Autrod/Tigrod 310 TP316H, TP316N AR 316/316H Autrod/Tigrod 316L/316LSi TP316 AR 316/316H/316L Autrod/Tigrod 316L/316LSi TP316L, TP316LN AR 316L Autrod/Tigrod 316L/316LSi TP317 Autrod/Tigrod 317L","verified_fields":["astm_spec","fcaw_gas_shielded_filler","gmaw_gtaw_filler","grade_class","saw_filler"],"located_fields":["fcaw_gas_shielded_filler","saw_filler"]},{"astm_spec":"A814","grade_class":"TP317L","gmaw_gtaw_filler":"Autrod/Tigrod 317L","saw_filler":"10.93/Autrod 317L","fcaw_gas_shielded_filler":"SB 317L","id":"tp317l-a814","url":"https://referencesource.org/esab-filler-metal-recommendations-by-astm-steel-grade/tp317l-a814/","source":"https://assets.esab.com/assetbank-esab/assetfile/22174.pdf","source_quote":"A814 TP304 AR 308/308H/308L, OK 61.25 Autrod/Tigrod 308H/308L/308LSi TP304N, TP304H AR 308/308H, OK 61.25 Autrod/Tigrod 308H TP304L, TP304LN AR 308L Autrod/Tigrod 308L/308LSi TP309S AR 309L Autrod/Tigrod 309L/309Si TP310S OK 67.13 Autrod/Tigrod 310 TP316H, TP316N AR 316/316H Autrod/Tigrod 316L/316LSi TP316 AR 316/316H/316L Autrod/Tigrod 316L/316LSi TP316L, TP316LN AR 316L Autrod/Tigrod 316L/316LSi TP317 Autrod/Tigrod 317L TP317L Autrod/Tigrod 317L","verified_fields":["astm_spec","fcaw_gas_shielded_filler","gmaw_gtaw_filler","grade_class","saw_filler"],"located_fields":["fcaw_gas_shielded_filler","saw_filler"]},{"astm_spec":"A814","grade_class":"TP321, TP321H, TP347, TP347H, TP348, TP348H","smaw_filler":"OK 61.81/61.85","gmaw_gtaw_filler":"Autrod/Tigrod 347/347Si","saw_filler":"10.93/Autrod 347","fcaw_gas_shielded_filler":"SB 347","id":"tp321-tp321h-tp347-tp347h-tp348-tp348h-a814","url":"https://referencesource.org/esab-filler-metal-recommendations-by-astm-steel-grade/tp321-tp321h-tp347-tp347h-tp348-tp348h-a814/","source":"https://assets.esab.com/assetbank-esab/assetfile/22174.pdf","source_quote":"A814 TP304 AR 308/308H/308L, OK 61.25 Autrod/Tigrod 308H/308L/308LSi TP304N, TP304H AR 308/308H, OK 61.25 Autrod/Tigrod 308H TP304L, TP304LN AR 308L Autrod/Tigrod 308L/308LSi TP309S AR 309L Autrod/Tigrod 309L/309Si TP310S OK 67.13 Autrod/Tigrod 310 TP316H, TP316N AR 316/316H Autrod/Tigrod 316L/316LSi TP316 AR 316/316H/316L Autrod/Tigrod 316L/316LSi TP316L, TP316LN AR 316L Autrod/Tigrod 316L/316LSi TP317 Autrod/Tigrod 317L TP317L Autrod/Tigrod 317L TP321, TP321H, TP347, TP347H, TP348, TP348H OK 61.81/61.85 Autrod/Tigrod 347/347Si","verified_fields":["astm_spec","fcaw_gas_shielded_filler","gmaw_gtaw_filler","grade_class","saw_filler","smaw_filler"],"located_fields":["fcaw_gas_shielded_filler","saw_filler"]},{"astm_spec":"A815","grade_class":"S31803, S32205, S32550, S32750, S32760, S32950","smaw_filler":"OK 67.55/67.53","gmaw_gtaw_filler":"Autrod/Tigrod 2209","saw_filler":"10.93/Autrod 2209","fcaw_gas_shielded_filler":"SB 2209","id":"s31803-s32205-s32550-s32750-s32760-s32950-a815","url":"https://referencesource.org/esab-filler-metal-recommendations-by-astm-steel-grade/s31803-s32205-s32550-s32750-s32760-s32950-a815/","source":"https://assets.esab.com/assetbank-esab/assetfile/22174.pdf","source_quote":"A815 S31803, S32205, S32550, S32750, S32760, S32950 OK 67.55/67.53 Autrod/Tigrod 2209","verified_fields":["astm_spec","fcaw_gas_shielded_filler","gmaw_gtaw_filler","grade_class","saw_filler","smaw_filler"],"located_fields":["fcaw_gas_shielded_filler","saw_filler"]},{"astm_spec":"A815","grade_class":"S41500","preheat_group":"C","smaw_filler":"OK 68.17","gmaw_gtaw_filler":"Autrod/Tigrod 410NiMo","saw_filler":"10.93/Autrod 410NiMo","preheat_low_hydrogen":"T < .75: 200, .75 < T < 1.5: 300, 1.5 < T < 2.5: 300, T > 2.5: 350","preheat_high_hydrogen":"T < .75: NR, .75 < T < 1.5: NR, 1.5 < T < 2.5: NR, T > 2.5: NR","id":"s41500-a815","url":"https://referencesource.org/esab-filler-metal-recommendations-by-astm-steel-grade/s41500-a815/","source":"https://assets.esab.com/assetbank-esab/assetfile/22174.pdf","source_quote":"A815 S31803, S32205, S32550, S32750, S32760, S32950 OK 67.55/67.53 Autrod/Tigrod 2209 TP429 C AR 309L, OK 67.13 Autrod/Tigrod 309L/309Si/310 TP430, TP430Ti C Autrod/Tigrod 430Ti/430LNb S41500 C OK 68.17 Autrod/Tigrod 410NiMo","verified_fields":["astm_spec","gmaw_gtaw_filler","grade_class","preheat_group","saw_filler","smaw_filler"],"derived_fields":["preheat_high_hydrogen","preheat_low_hydrogen"],"located_fields":["saw_filler"]},{"astm_spec":"A815","grade_class":"TP429","preheat_group":"C","smaw_filler":"AR 309L, OK 67.13","gmaw_gtaw_filler":"Autrod/Tigrod 309L/309Si/310","fcaw_gas_shielded_filler":"SB 309L","fcaw_self_shielded_filler":"CB 309L","mcaw_filler":"AR MC309L","preheat_low_hydrogen":"T < .75: 200, .75 < T < 1.5: 300, 1.5 < T < 2.5: 300, T > 2.5: 350","preheat_high_hydrogen":"T < .75: NR, .75 < T < 1.5: NR, 1.5 < T < 2.5: NR, T > 2.5: NR","id":"tp429-a815","url":"https://referencesource.org/esab-filler-metal-recommendations-by-astm-steel-grade/tp429-a815/","source":"https://assets.esab.com/assetbank-esab/assetfile/22174.pdf","source_quote":"A815 S31803, S32205, S32550, S32750, S32760, S32950 OK 67.55/67.53 Autrod/Tigrod 2209 TP429 C AR 309L, OK 67.13 Autrod/Tigrod 309L/309Si/310","verified_fields":["astm_spec","fcaw_gas_shielded_filler","fcaw_self_shielded_filler","gmaw_gtaw_filler","grade_class","mcaw_filler","preheat_group","smaw_filler"],"derived_fields":["preheat_high_hydrogen","preheat_low_hydrogen"],"located_fields":["fcaw_gas_shielded_filler","fcaw_self_shielded_filler","mcaw_filler"]},{"astm_spec":"A815","grade_class":"TP430, TP430Ti","preheat_group":"C","gmaw_gtaw_filler":"Autrod/Tigrod 430Ti/430LNb","saw_filler":"10.93/Autrod 430","mcaw_filler":"AR MC439Ti/MC430LNb","preheat_low_hydrogen":"T < .75: 200, .75 < T < 1.5: 300, 1.5 < T < 2.5: 300, T > 2.5: 350","preheat_high_hydrogen":"T < .75: NR, .75 < T < 1.5: NR, 1.5 < T < 2.5: NR, T > 2.5: NR","id":"tp430-tp430ti-a815","url":"https://referencesource.org/esab-filler-metal-recommendations-by-astm-steel-grade/tp430-tp430ti-a815/","source":"https://assets.esab.com/assetbank-esab/assetfile/22174.pdf","source_quote":"A815 S31803, S32205, S32550, S32750, S32760, S32950 OK 67.55/67.53 Autrod/Tigrod 2209 TP429 C AR 309L, OK 67.13 Autrod/Tigrod 309L/309Si/310 TP430, TP430Ti C Autrod/Tigrod 430Ti/430LNb","verified_fields":["astm_spec","gmaw_gtaw_filler","grade_class","mcaw_filler","preheat_group","saw_filler"],"derived_fields":["preheat_high_hydrogen","preheat_low_hydrogen"],"located_fields":["mcaw_filler","saw_filler"]},{"astm_spec":"A823","grade_class":"All","smaw_filler":"OK NiFeCI-A/NiFeCI-A0","fcaw_gas_shielded_filler":"NC 55","id":"all-a823","url":"https://referencesource.org/esab-filler-metal-recommendations-by-astm-steel-grade/all-a823/","source":"https://assets.esab.com/assetbank-esab/assetfile/22174.pdf","source_quote":"A823 All OK NiFeCI-A/NiFeCI-A0","verified_fields":["astm_spec","fcaw_gas_shielded_filler","grade_class","smaw_filler"],"located_fields":["fcaw_gas_shielded_filler"]},{"astm_spec":"A831","grade_class":"316","smaw_filler":"AR 316/316H","gmaw_gtaw_filler":"Autrod/Tigrod 316L/316LSi","saw_filler":"10.93/Autrod 316L","fcaw_gas_shielded_filler":"SB 316L","fcaw_self_shielded_filler":"CB 316L","mcaw_filler":"AR MC316L","id":"316-a831","url":"https://referencesource.org/esab-filler-metal-recommendations-by-astm-steel-grade/316-a831/","source":"https://assets.esab.com/assetbank-esab/assetfile/22174.pdf","source_quote":"A831 316 AR 316/316H Autrod/Tigrod 316L/316LSi","verified_fields":["astm_spec","fcaw_gas_shielded_filler","fcaw_self_shielded_filler","gmaw_gtaw_filler","grade_class","mcaw_filler","saw_filler","smaw_filler"],"located_fields":["fcaw_gas_shielded_filler","fcaw_self_shielded_filler","mcaw_filler","saw_filler"]},{"astm_spec":"A831","grade_class":"T91","preheat_group":"D","smaw_filler":"AA 9018-B9","gmaw_gtaw_filler":"ER90S-B9","fcaw_gas_shielded_filler":"DS B9","preheat_low_hydrogen":"T < .75: 300, .75 < T < 1.5: 400, 1.5 < T < 2.5: 400, T > 2.5: 500","preheat_high_hydrogen":"T < .75: NR, .75 < T < 1.5: NR, 1.5 < T < 2.5: NR, T > 2.5: NR","id":"t91-a831","url":"https://referencesource.org/esab-filler-metal-recommendations-by-astm-steel-grade/t91-a831/","source":"https://assets.esab.com/assetbank-esab/assetfile/22174.pdf","source_quote":"A831 316 AR 316/316H Autrod/Tigrod 316L/316LSi T91 D AA 9018-B9 ER90S-B9","verified_fields":["astm_spec","fcaw_gas_shielded_filler","gmaw_gtaw_filler","grade_class","preheat_group","smaw_filler"],"derived_fields":["preheat_high_hydrogen","preheat_low_hydrogen"],"located_fields":["fcaw_gas_shielded_filler"]},{"astm_spec":"A832","grade_class":"21V, 22V, 23V","preheat_group":"C","smaw_filler":"AA 9018-CM/8018-B3L","gmaw_gtaw_filler":"ER90S-B3","saw_filler":"10.62/Autrod 13.20SC","fcaw_gas_shielded_filler":"DS 9000-B3/9000-B2L","mcaw_filler":"CW 90B3","preheat_low_hydrogen":"T < .75: 200, .75 < T < 1.5: 300, 1.5 < T < 2.5: 300, T > 2.5: 350","preheat_high_hydrogen":"T < .75: NR, .75 < T < 1.5: NR, 1.5 < T < 2.5: NR, T > 2.5: NR","id":"21v-22v-23v-a832","url":"https://referencesource.org/esab-filler-metal-recommendations-by-astm-steel-grade/21v-22v-23v-a832/","source":"https://assets.esab.com/assetbank-esab/assetfile/22174.pdf","source_quote":"A832 21V, 22V, 23V C AA 9018-CM/8018-B3L ER90S-B3","verified_fields":["astm_spec","fcaw_gas_shielded_filler","gmaw_gtaw_filler","grade_class","mcaw_filler","preheat_group","saw_filler","smaw_filler"],"derived_fields":["preheat_high_hydrogen","preheat_low_hydrogen"],"located_fields":["fcaw_gas_shielded_filler","mcaw_filler","saw_filler"]},{"astm_spec":"A841","grade_class":"Gr A, B, and C, Cl 1","preheat_group":"A","smaw_filler":"AA 7018/7018 Acclaim","gmaw_gtaw_filler":"Group 1","saw_filler":"10.62/SA 81, 10.72/SA 81","fcaw_gas_shielded_filler":"Group 3","gmaw_group_products":"Spoolarc 29S, Spoolarc 82, Spoolarc 86, Spoolarc 87HP, Aristorod 12.50","fcaw_gas_shielded_group_3_products":"Dual Shield II 70T-12H4, Dual Shield T-5, Dual Shield T-75, Dual Shield II 712X, Dual Shield II 70-Ni1 H4","preheat_low_hydrogen":"T < .75: 70, .75 < T < 1.5: 70, 1.5 < T < 2.5: 150, T > 2.5: 225","preheat_high_hydrogen":"T < .75: 175, .75 < T < 1.5: 225, 1.5 < T < 2.5: 275, T > 2.5: 300","id":"gr-a-b-and-c-cl-1-a841","url":"https://referencesource.org/esab-filler-metal-recommendations-by-astm-steel-grade/gr-a-b-and-c-cl-1-a841/","source":"https://assets.esab.com/assetbank-esab/assetfile/22174.pdf","source_quote":"A841 Gr A, B, and C, Cl 1 A AA 7018/7018 Acclaim Group 1","verified_fields":["astm_spec","fcaw_gas_shielded_filler","fcaw_gas_shielded_group_3_products","gmaw_group_products","gmaw_gtaw_filler","grade_class","preheat_group","saw_filler","smaw_filler"],"derived_fields":["preheat_high_hydrogen","preheat_low_hydrogen"],"located_fields":["fcaw_gas_shielded_filler","saw_filler"]},{"astm_spec":"A841","grade_class":"Gr A, B, and C, Cl 2","preheat_group":"A","smaw_filler":"AA 8018/8018-SR","gmaw_gtaw_filler":"SA 75","saw_filler":"10.62/SA 75, 10.71 SA 75, 10.72/SA 75","fcaw_gas_shielded_filler":"DS II 80Ni1H4/II 81-K2 H4","fcaw_self_shielded_filler":"CS 8-Ni2","preheat_low_hydrogen":"T < .75: 70, .75 < T < 1.5: 70, 1.5 < T < 2.5: 150, T > 2.5: 225","preheat_high_hydrogen":"T < .75: 175, .75 < T < 1.5: 225, 1.5 < T < 2.5: 275, T > 2.5: 300","id":"gr-a-b-and-c-cl-2-a841","url":"https://referencesource.org/esab-filler-metal-recommendations-by-astm-steel-grade/gr-a-b-and-c-cl-2-a841/","source":"https://assets.esab.com/assetbank-esab/assetfile/22174.pdf","source_quote":"A841 Gr A, B, and C, Cl 1 A AA 7018/7018 Acclaim Group 1 Gr A, B, and C, Cl 2 A AA 8018/8018-SR SA 75","verified_fields":["astm_spec","fcaw_gas_shielded_filler","fcaw_self_shielded_filler","gmaw_gtaw_filler","grade_class","preheat_group","saw_filler","smaw_filler"],"derived_fields":["preheat_high_hydrogen","preheat_low_hydrogen"],"located_fields":["fcaw_gas_shielded_filler","fcaw_self_shielded_filler","saw_filler"]},{"astm_spec":"A841","grade_class":"Gr E Cl 4 and 5","preheat_group":"B","smaw_filler":"AA 9018/9018-SR","gmaw_gtaw_filler":"SA 95","saw_filler":"10.62/SA 95","preheat_low_hydrogen":"T < .75: 70, .75 < T < 1.5: 125, 1.5 < T < 2.5: 200, T > 2.5: 300","preheat_high_hydrogen":"T < .75: 175, .75 < T < 1.5: 225, 1.5 < T < 2.5: 275, T > 2.5: 300","id":"gr-e-cl-4-and-5-a841","url":"https://referencesource.org/esab-filler-metal-recommendations-by-astm-steel-grade/gr-e-cl-4-and-5-a841/","source":"https://assets.esab.com/assetbank-esab/assetfile/22174.pdf","source_quote":"A841 Gr A, B, and C, Cl 1 A AA 7018/7018 Acclaim Group 1 Gr A, B, and C, Cl 2 A AA 8018/8018-SR SA 75 Gr E
