Repository: joelp22-maker/referencesource-data

# ESAB recommended filler metals and suggested preheat group, by ASTM steel grade

Which filler metals ESAB recommends for welding a given ASTM steel grade, and which of its four preheat groups (A-D) that grade falls in. Answers 'what ESAB rod do I use to weld ASTM A106 Grade C pipe'. WHICH WELDING PROCESSES THESE PAGES COVER: all six that the source covers, as of 2026-09-16. ESAB's table runs across FACING pages. The left page carries the preheat group, stick (SMAW) and gas-shielded wire/rod (GMAW/GTAW); the right page recommends fillers for the same grade rows under submerged arc (SAW), gas-shielded flux-cored (FCAW), self-shielded flux-cored (FCAW) and metal-cored (MCAW).

File: esab-filler-metal-recommendations-by-astm-steel-grade/data.json (part 19 of 21)
Cl 4 and 5 B AA 9018/9018-SR SA 95","verified_fields":["astm_spec","gmaw_gtaw_filler","grade_class","preheat_group","saw_filler","smaw_filler"],"derived_fields":["preheat_high_hydrogen","preheat_low_hydrogen"],"located_fields":["saw_filler"]},{"astm_spec":"A841","grade_class":"Gr F, Cl 6","preheat_group":"A","smaw_filler":"AA 8018/8018-SR","gmaw_gtaw_filler":"SA 75","saw_filler":"10.62/SA 75, 429 /SA 75, 10.71/SA 75","fcaw_gas_shielded_filler":"DS II 80Ni1H4/II 81-K2 H4","fcaw_self_shielded_filler":"CS 8-Ni2","mcaw_filler":"CW 88HS Ni1","preheat_low_hydrogen":"T < .75: 70, .75 < T < 1.5: 70, 1.5 < T < 2.5: 150, T > 2.5: 225","preheat_high_hydrogen":"T < .75: 175, .75 < T < 1.5: 225, 1.5 < T < 2.5: 275, T > 2.5: 300","id":"gr-f-cl-6-a841","url":"https://referencesource.org/esab-filler-metal-recommendations-by-astm-steel-grade/gr-f-cl-6-a841/","source":"https://assets.esab.com/assetbank-esab/assetfile/22174.pdf","source_quote":"A841 Gr A, B, and C, Cl 1 A AA 7018/7018 Acclaim Group 1 Gr A, B, and C, Cl 2 A AA 8018/8018-SR SA 75 Gr E Cl 4 and 5 B AA 9018/9018-SR SA 95 Gr F, Cl 6 A AA 8018/8018-SR SA 75","verified_fields":["astm_spec","fcaw_gas_shielded_filler","fcaw_self_shielded_filler","gmaw_gtaw_filler","grade_class","mcaw_filler","preheat_group","saw_filler","smaw_filler"],"derived_fields":["preheat_high_hydrogen","preheat_low_hydrogen"],"located_fields":["fcaw_gas_shielded_filler","fcaw_self_shielded_filler","mcaw_filler","saw_filler"]},{"astm_spec":"A841","grade_class":"Gr F Cl 7 and 8","preheat_group":"B","smaw_filler":"AA 9018/9018-SR","gmaw_gtaw_filler":"SA 95","saw_filler":"10.62/SA 95","preheat_low_hydrogen":"T < .75: 70, .75 < T < 1.5: 125, 1.5 < T < 2.5: 200, T > 2.5: 300","preheat_high_hydrogen":"T < .75: 175, .75 < T < 1.5: 225, 1.5 < T < 2.5: 275, T > 2.5: 300","id":"gr-f-cl-7-and-8-a841","url":"https://referencesource.org/esab-filler-metal-recommendations-by-astm-steel-grade/gr-f-cl-7-and-8-a841/","source":"https://assets.esab.com/assetbank-esab/assetfile/22174.pdf","source_quote":"A841 Gr A, B, and C, Cl 1 A AA 7018/7018 Acclaim Group 1 Gr A, B, and C, Cl 2 A AA 8018/8018-SR SA 75 Gr E Cl 4 and 5 B AA 9018/9018-SR SA 95 Gr F, Cl 6 A AA 8018/8018-SR SA 75 Gr F Cl 7 and 8 B AA 9018/9018-SR SA 95","verified_fields":["astm_spec","gmaw_gtaw_filler","grade_class","preheat_group","saw_filler","smaw_filler"],"derived_fields":["preheat_high_hydrogen","preheat_low_hydrogen"],"located_fields":["saw_filler"]},{"astm_spec":"A844","smaw_filler":"OK 92.55","id":"a844","url":"https://referencesource.org/esab-filler-metal-recommendations-by-astm-steel-grade/a844/","source":"https://assets.esab.com/assetbank-esab/assetfile/22174.pdf","source_quote":"A844 OK 92.55","verified_fields":["astm_spec","smaw_filler"]},{"astm_spec":"A847","preheat_group":"A","smaw_filler":"Group 2, AA 7018/7018 Acclaim","gmaw_gtaw_filler":"Group 1","saw_filler":"Group 1, Group 2","fcaw_gas_shielded_filler":"Group1, Group 2, Group 4","fcaw_self_shielded_filler":"Group 1, Group 2","mcaw_filler":"Group 1","smaw_group_products":"SW 7024","gmaw_group_products":"Spoolarc 29S, Spoolarc 82, Spoolarc 86, Spoolarc 87HP, Aristorod 12.50","saw_group_products":"Group 1 Spoolarc 81/OK Flux 231, Spoolarc 81/OK Flux 350, Spoolarc 81/OK Flux 429 Group 2 OK Flux 429 / Spoolarc 81, OK Flux 10.71/Spoolarc 81, OK Flux 10.72/Spoolarc 81, OK Flux 10.62/Spoolarc 81","fcaw_gas_shielded_group_1_products":"Dual Shield R-70 Ultra, Dual Shield 710X, Dual Shield 710 XM, Dual Shield 7100LC, Dual Shield 7100 Ultra, Dual Shield 70 Ultra Plus","fcaw_gas_shielded_group_2_products":"Dual Shield II 70 Ultra, Dual Shield II 71 Ultra, Dual Shield II 711X","fcaw_gas_shielded_group_4_products":"Dual Shield 111RB, Dual Shield 700X","fcaw_self_shielded_group_products":"Group 1 Coreshield 40, Coreshield 7, Coreshield 11 Group 2 Coreshield 6, Coreshield 8, Coreshield 8 Ni1 H5","mcaw_group_products":"Coreweld 70, Coreweld C-6, Coreweld C-6LF, Coreweld 77HS","preheat_low_hydrogen":"T < .75: 70, .75 < T < 1.5: 70, 1.5 < T < 2.5: 150, T > 2.5: 225","preheat_high_hydrogen":"T < .75: 175, .75 < T < 1.5: 225, 1.5 < T < 2.5: 275, T > 2.5: 300","id":"a847","url":"https://referencesource.org/esab-filler-metal-recommendations-by-astm-steel-grade/a847/","source":"https://assets.esab.com/assetbank-esab/assetfile/22174.pdf","source_quote":"A847 A Group 2, AA 7018/7018 Acclaim Group 1","verified_fields":["astm_spec","fcaw_gas_shielded_filler","fcaw_gas_shielded_group_1_products","fcaw_gas_shielded_group_2_products","fcaw_gas_shielded_group_4_products","fcaw_self_shielded_filler","fcaw_self_shielded_group_products","gmaw_group_products","gmaw_gtaw_filler","mcaw_filler","mcaw_group_products","preheat_group","saw_filler","saw_group_products","smaw_filler","smaw_group_products"],"derived_fields":["preheat_high_hydrogen","preheat_low_hydrogen"],"located_fields":["fcaw_gas_shielded_filler","fcaw_self_shielded_filler","mcaw_filler","saw_filler"]},{"astm_spec":"A852","preheat_group":"B","smaw_filler":"AA 9018","gmaw_gtaw_filler":"SA 95/83","saw_filler":"429/SA ENi4","fcaw_gas_shielded_filler":"DS II 101H4M/II 101 OS","preheat_low_hydrogen":"T < .75: 70, .75 < T < 1.5: 125, 1.5 < T < 2.5: 200, T > 2.5: 300","preheat_high_hydrogen":"T < .75: 175, .75 < T < 1.5: 225, 1.5 < T < 2.5: 275, T > 2.5: 300","id":"a852","url":"https://referencesource.org/esab-filler-metal-recommendations-by-astm-steel-grade/a852/","source":"https://assets.esab.com/assetbank-esab/assetfile/22174.pdf","source_quote":"A852 B AA 9018 SA 95/83","verified_fields":["astm_spec","fcaw_gas_shielded_filler","gmaw_gtaw_filler","preheat_group","saw_filler","smaw_filler"],"derived_fields":["preheat_high_hydrogen","preheat_low_hydrogen"],"located_fields":["fcaw_gas_shielded_filler","saw_filler"]},{"astm_spec":"A857","preheat_group":"A","smaw_filler":"Group 1, Group 2, AA 7018/7018 Acclaim","gmaw_gtaw_filler":"Group 1","saw_filler":"Group 1, Group 2","fcaw_gas_shielded_filler":"Grouup 1, Group 4","fcaw_self_shielded_filler":"Group 1, Group 2","mcaw_filler":"Group 1","smaw_group_products":"Group 1 SW 6010, , SW 10P, SW10P+, SW 6011, SW 6013, SW 7014 Group 2 SW 7024","gmaw_group_products":"Spoolarc 29S, Spoolarc 82, Spoolarc 86, Spoolarc 87HP, Aristorod 12.50","saw_group_products":"Group 1 Spoolarc 81/OK Flux 231, Spoolarc 81/OK Flux 350, Spoolarc 81/OK Flux 429 Group 2 OK Flux 429 / Spoolarc 81, OK Flux 10.71/Spoolarc 81, OK Flux 10.72/Spoolarc 81, OK Flux 10.62/Spoolarc 81","fcaw_gas_shielded_group_1_products":"Dual Shield R-70 Ultra, Dual Shield 710X, Dual Shield 710 XM, Dual Shield 7100LC, Dual Shield 7100 Ultra, Dual Shield 70 Ultra Plus","fcaw_gas_shielded_group_4_products":"Dual Shield 111RB, Dual Shield 700X","fcaw_self_shielded_group_products":"Group 1 Coreshield 40, Coreshield 7, Coreshield 11 Group 2 Coreshield 6, Coreshield 8, Coreshield 8 Ni1 H5","mcaw_group_products":"Coreweld 70, Coreweld C-6, Coreweld C-6LF, Coreweld 77HS","preheat_low_hydrogen":"T < .75: 70, .75 < T < 1.5: 70, 1.5 < T < 2.5: 150, T > 2.5: 225","preheat_high_hydrogen":"T < .75: 175, .75 < T < 1.5: 225, 1.5 < T < 2.5: 275, T > 2.5: 300","id":"a857","url":"https://referencesource.org/esab-filler-metal-recommendations-by-astm-steel-grade/a857/","source":"https://assets.esab.com/assetbank-esab/assetfile/22174.pdf","source_quote":"A857 A Group 1, Group 2, AA 7018/7018 Acclaim Group 1","verified_fields":["astm_spec","fcaw_gas_shielded_filler","fcaw_gas_shielded_group_1_products","fcaw_gas_shielded_group_4_products","fcaw_self_shielded_filler","fcaw_self_shielded_group_products","gmaw_group_products","gmaw_gtaw_filler","mcaw_filler","mcaw_group_products","preheat_group","saw_filler","saw_group_products","smaw_filler","smaw_group_products"],"derived_fields":["preheat_high_hydrogen","preheat_low_hydrogen"],"located_fields":["fcaw_gas_shielded_filler","fcaw_self_shielded_filler","mcaw_filler","saw_filler"]},{"astm_spec":"A858","preheat_group":"A","smaw_filler":"AA 7018/7018 Acclaim","gmaw_gtaw_filler":"Group 1","saw_filler":"10.62/SA 81, 10.72/SA 81","fcaw_gas_shielded_filler":"Group 3","gmaw_group_products":"Spoolarc 29S, Spoolarc 82, Spoolarc 86, Spoolarc 87HP, Aristorod 12.50","fcaw_gas_shielded_group_3_products":"Dual Shield II 70T-12H4, Dual Shield T-5, Dual Shield T-75, Dual Shield II 712X, Dual Shield II 70-Ni1 H4","preheat_low_hydrogen":"T < .75: 70, .75 < T < 1.5: 70, 1.5 < T < 2.5: 150, T > 2.5: 225","preheat_high_hydrogen":"T < .75: 175, .75 < T < 1.5: 225, 1.5 < T < 2.5: 275, T > 2.5: 300","id":"a858","url":"https://referencesource.org/esab-filler-metal-recommendations-by-astm-steel-grade/a858/","source":"https://assets.esab.com/assetbank-esab/assetfile/22174.pdf","source_quote":"A858 A AA 7018/7018 Acclaim Group 1","verified_fields":["astm_spec","fcaw_gas_shielded_filler","fcaw_gas_shielded_group_3_products","gmaw_group_products","gmaw_gtaw_filler","preheat_group","saw_filler","smaw_filler"],"derived_fields":["preheat_high_hydrogen","preheat_low_hydrogen"],"located_fields":["fcaw_gas_shielded_filler","saw_filler"]},{"astm_spec":"A859","grade_class":"Gr A, Cl 1","preheat_group":"A","smaw_filler":"AA 7018/7018 Acclaim","gmaw_gtaw_filler":"Group 1","saw_filler":"10.62/SA 81, 10.72/SA 81","fcaw_gas_shielded_filler":"Group 3","gmaw_group_products":"Spoolarc 29S, Spoolarc 82, Spoolarc 86, Spoolarc 87HP, Aristorod 12.50","fcaw_gas_shielded_group_3_products":"Dual Shield II 70T-12H4, Dual Shield T-5, Dual Shield T-75, Dual Shield II 712X, Dual Shield II 70-Ni1 H4","preheat_low_hydrogen":"T < .75: 70, .75 < T < 1.5: 70, 1.5 < T < 2.5: 150, T > 2.5: 225","preheat_high_hydrogen":"T < .75: 175, .75 < T < 1.5: 225, 1.5 < T < 2.5: 275, T > 2.5: 300","id":"gr-a-cl-1-a859","url":"https://referencesource.org/esab-filler-metal-recommendations-by-astm-steel-grade/gr-a-cl-1-a859/","source":"https://assets.esab.com/assetbank-esab/assetfile/22174.pdf","source_quote":"A859 Gr A, Cl 1 A AA 7018/7018 Acclaim Group 1","verified_fields":["astm_spec","fcaw_gas_shielded_filler","fcaw_gas_shielded_group_3_products","gmaw_group_products","gmaw_gtaw_filler","grade_class","preheat_group","saw_filler","smaw_filler"],"derived_fields":["preheat_high_hydrogen","preheat_low_hydrogen"],"located_fields":["fcaw_gas_shielded_filler","saw_filler"]},{"astm_spec":"A859","grade_class":"Gr A, Cl 2","preheat_group":"A","smaw_filler":"AA 8018/8018-SR","gmaw_gtaw_filler":"SA 75","saw_filler":"10.62/SA 75, 10.71 SA 75, 10.72/SA 75","fcaw_gas_shielded_filler":"DS II 80Ni1H4/II 81-K2 H4","fcaw_self_shielded_filler":"CS 8-Ni2","preheat_low_hydrogen":"T < .75: 70, .75 < T < 1.5: 70, 1.5 < T < 2.5: 150, T > 2.5: 225","preheat_high_hydrogen":"T < .75: 175, .75 < T < 1.5: 225, 1.5 < T < 2.5: 275, T > 2.5: 300","id":"gr-a-cl-2-a859","url":"https://referencesource.org/esab-filler-metal-recommendations-by-astm-steel-grade/gr-a-cl-2-a859/","source":"https://assets.esab.com/assetbank-esab/assetfile/22174.pdf","source_quote":"A859 Gr A, Cl 1 A AA 7018/7018 Acclaim Group 1 Gr A, Cl 2 A AA 8018/8018-SR SA 75","verified_fields":["astm_spec","fcaw_gas_shielded_filler","fcaw_self_shielded_filler","gmaw_gtaw_filler","grade_class","preheat_group","saw_filler","smaw_filler"],"derived_fields":["preheat_high_hydrogen","preheat_low_hydrogen"],"located_fields":["fcaw_gas_shielded_filler","fcaw_self_shielded_filler","saw_filler"]},{"astm_spec":"A860","grade_class":"WPHY42, WPHY46, WPHY52","preheat_group":"A","smaw_filler":"AA 7018/7018 Acclaim","gmaw_gtaw_filler":"Group 1","saw_filler":"10.62/SA 81, 10.72/SA 81","fcaw_gas_shielded_filler":"Group 3","gmaw_group_products":"Spoolarc 29S, Spoolarc 82, Spoolarc 86, Spoolarc 87HP, Aristorod 12.50","fcaw_gas_shielded_group_3_products":"Dual Shield II 70T-12H4, Dual Shield T-5, Dual Shield T-75, Dual Shield II 712X, Dual Shield II 70-Ni1 H4","preheat_low_hydrogen":"T < .75: 70, .75 < T < 1.5: 70, 1.5 < T < 2.5: 150, T > 2.5: 225","preheat_high_hydrogen":"T < .75: 175, .75 < T < 1.5: 225, 1.5 < T < 2.5: 275, T > 2.5: 300","id":"wphy42-wphy46-wphy52-a860","url":"https://referencesource.org/esab-filler-metal-recommendations-by-astm-steel-grade/wphy42-wphy46-wphy52-a860/","source":"https://assets.esab.com/assetbank-esab/assetfile/22174.pdf","source_quote":"A860 WPHY42, WPHY46, WPHY52 A AA 7018/7018 Acclaim Group 1","verified_fields":["astm_spec","fcaw_gas_shielded_filler","fcaw_gas_shielded_group_3_products","gmaw_group_products","gmaw_gtaw_filler","grade_class","preheat_group","saw_filler","smaw_filler"],"derived_fields":["preheat_high_hydrogen","preheat_low_hydrogen"],"located_fields":["fcaw_gas_shielded_filler","saw_filler"]},{"astm_spec":"A860","grade_class":"WPHY60, WPHY65, WPHY70","preheat_group":"A","smaw_filler":"AA 8018/8018-SR","gmaw_gtaw_filler":"SA 75","saw_filler":"10.62/SA 75, 10.71 SA 75, 10.72/SA 75","fcaw_gas_shielded_filler":"DS II 80Ni1H4/II 81-K2 H4","fcaw_self_shielded_filler":"CS 8-Ni2","preheat_low_hydrogen":"T < .75: 70, .75 < T < 1.5: 70, 1.5 < T < 2.5: 150, T > 2.5: 225","preheat_high_hydrogen":"T < .75: 175, .75 < T < 1.5: 225, 1.5 < T < 2.5: 275, T > 2.5: 300","id":"wphy60-wphy65-wphy70-a860","url":"https://referencesource.org/esab-filler-metal-recommendations-by-astm-steel-grade/wphy60-wphy65-wphy70-a860/","source":"https://assets.esab.com/assetbank-esab/assetfile/22174.pdf","source_quote":"A860 WPHY42, WPHY46, WPHY52 A AA 7018/7018 Acclaim Group 1 WPHY60, WPHY65, WPHY70 A AA 8018/8018-SR SA 75","verified_fields":["astm_spec","fcaw_gas_shielded_filler","fcaw_self_shielded_filler","gmaw_gtaw_filler","grade_class","preheat_group","saw_filler","smaw_filler"],"derived_fields":["preheat_high_hydrogen","preheat_low_hydrogen"],"located_fields":["fcaw_gas_shielded_filler","fcaw_self_shielded_filler","saw_filler"]},{"astm_spec":"A871","grade_class":"All","preheat_group":"A","smaw_filler":"AA 8018/8018-W","gmaw_gtaw_filler":"SA 75","saw_filler":"10.71/SA 75, 10.72/SA 75","fcaw_gas_shielded_filler":"DS II 80Ni1H4/8100-W/810X Ni1/800X Ni1","fcaw_self_shielded_filler":"CS 8-Ni2","mcaw_filler":"CW 88HS Ni1/W","preheat_low_hydrogen":"T < .75: 70, .75 < T < 1.5: 70, 1.5 < T < 2.5: 150, T > 2.5: 225","preheat_high_hydrogen":"T < .75: 175, .75 < T < 1.5: 225, 1.5 < T < 2.5: 275, T > 2.5: 300","id":"all-a871","url":"https://referencesource.org/esab-filler-metal-recommendations-by-astm-steel-grade/all-a871/","source":"https://assets.esab.com/assetbank-esab/assetfile/22174.pdf","source_quote":"A871 All A AA 8018/8018-W SA 75","verified_fields":["astm_spec","fcaw_gas_shielded_filler","fcaw_self_shielded_filler","gmaw_gtaw_filler","grade_class","mcaw_filler","preheat_group","saw_filler","smaw_filler"],"derived_fields":["preheat_high_hydrogen","preheat_low_hydrogen"],"located_fields":["fcaw_gas_shielded_filler","fcaw_self_shielded_filler","mcaw_filler","saw_filler"]},{"astm_spec":"A872","grade_class":"J93183","smaw_filler":"OK 67.55/67.53","gmaw_gtaw_filler":"Autrod/Tigrod 2209","saw_filler":"10.93/Autrod 2209","fcaw_gas_shielded_filler":"SB 2209","id":"j93183-a872","url":"https://referencesource.org/esab-filler-metal-recommendations-by-astm-steel-grade/j93183-a872/","source":"https://assets.esab.com/assetbank-esab/assetfile/22174.pdf","source_quote":"A872 J93183 OK 67.55/67.53 Autrod/Tigrod 2209","verified_fields":["astm_spec","fcaw_gas_shielded_filler","gmaw_gtaw_filler","grade_class","saw_filler","smaw_filler"],"located_fields":["fcaw_gas_shielded_filler","saw_filler"]},{"astm_spec":"A872","grade_class":"J93550","smaw_filler":"OK 68.53","gmaw_gtaw_filler":"Autrod/Tigrod 2509","saw_filler":"10.93/Autrod 2509","fcaw_gas_shielded_filler":"SB 2509","id":"j93550-a872","url":"https://referencesource.org/esab-filler-metal-recommendations-by-astm-steel-grade/j93550-a872/","source":"https://assets.esab.com/assetbank-esab/assetfile/22174.pdf","source_quote":"A872 J93183 OK 67.55/67.53 Autrod/Tigrod 2209 J93550 OK 68.53 Autrod/Tigrod 2509","verified_fields":["astm_spec","fcaw_gas_shielded_filler","gmaw_gtaw_filler","grade_class","saw_filler","smaw_filler"],"located_fields":["fcaw_gas_shielded_filler","saw_filler"]},{"astm_spec":"A873","grade_class":"1, 2, 3, 4","preheat_group":"B","smaw_filler":"AA 9018-CM/8018-B3L","fcaw_gas_shielded_filler":"DS 9000-B3/9000-B3L","preheat_low_hydrogen":"T < .75: 70, .75 < T < 1.5: 125, 1.5 < T < 2.5: 200, T > 2.5: 300","preheat_high_hydrogen":"T < .75: 175, .75 < T < 1.5: 225, 1.5 < T < 2.5: 275, T > 2.5: 300","id":"1-2-3-4-a873","url":"https://referencesource.org/esab-filler-metal-recommendations-by-astm-steel-grade/1-2-3-4-a873/","source":"https://assets.esab.com/assetbank-esab/assetfile/22174.pdf","source_quote":"A873 1, 2, 3, 4 B AA 9018-CM/8018-B3L","verified_fields":["astm_spec","fcaw_gas_shielded_filler","grade_class","preheat_group","smaw_filler"],"derived_fields":["preheat_high_hydrogen","preheat_low_hydrogen"],"located_fields":["fcaw_gas_shielded_filler"]},{"astm_spec":"A890","grade_class":"1A, 1B, 2A, 3A, 5A, 6A","smaw_filler":"OK 68.53","gmaw_gtaw_filler":"Autrod/Tigrod 2509","saw_filler":"10.93/Autrod 2509","fcaw_gas_shielded_filler":"SB 2509","id":"1a-1b-2a-3a-5a-6a-a890","url":"https://referencesource.org/esab-filler-metal-recommendations-by-astm-steel-grade/1a-1b-2a-3a-5a-6a-a890/","source":"https://assets.esab.com/assetbank-esab/assetfile/22174.pdf","source_quote":"A890 1A, 1B, 2A, 3A, 5A, 6A OK 68.53 Autrod/Tigrod 2509","verified_fields":["astm_spec","fcaw_gas_shielded_filler","gmaw_gtaw_filler","grade_class","saw_filler","smaw_filler"],"located_fields":["fcaw_gas_shielded_filler","saw_filler"]},{"astm_spec":"A890","grade_class":"4A","smaw_filler":"OK 67.55/67.53","gmaw_gtaw_filler":"Autrod/Tigrod 2209","saw_filler":"10.93/Autrod 2209","fcaw_gas_shielded_filler":"SB 2209","id":"4a-a890","url":"https://referencesource.org/esab-filler-metal-recommendations-by-astm-steel-grade/4a-a890/","source":"https://assets.esab.com/assetbank-esab/assetfile/22174.pdf","source_quote":"A890 1A, 1B, 2A, 3A, 5A, 6A OK 68.53 Autrod/Tigrod 2509 4A OK 67.55/67.53 Autrod/Tigrod 2209","verified_fields":["astm_spec","fcaw_gas_shielded_filler","gmaw_gtaw_filler","grade_class","saw_filler","smaw_filler"],"located_fields":["fcaw_gas_shielded_filler","saw_filler"]},{"astm_spec":"A913","grade_class":"50","preheat_group":"A","smaw_filler":"Group 2, AA 7018/7018 Acclaim","gmaw_gtaw_filler":"Group 1","saw_filler":"Group 1, Group 2","fcaw_gas_shielded_filler":"Group 1, Group 4","fcaw_self_shielded_filler":"Group 1, Group 2","mcaw_filler":"Group 1","smaw_group_products":"SW 7024","gmaw_group_products":"Spoolarc 29S, Spoolarc 82, Spoolarc 86, Spoolarc 87HP, Aristorod 12.50","saw_group_products":"Group 1 Spoolarc 81/OK Flux 231, Spoolarc 81/OK Flux 350, Spoolarc 81/OK Flux 429 Group 2 OK Flux 429 / Spoolarc 81, OK Flux 10.71/Spoolarc 81, OK Flux 10.72/Spoolarc 81, OK Flux 10.62/Spoolarc 81","fcaw_gas_shielded_group_1_products":"Dual Shield R-70 Ultra, Dual Shield 710X, Dual Shield 710 XM, Dual Shield 7100LC, Dual Shield 7100 Ultra, Dual Shield 70 Ultra Plus","fcaw_gas_shielded_group_4_products":"Dual Shield 111RB, Dual Shield 700X","fcaw_self_shielded_group_products":"Group 1 Coreshield 40, Coreshield 7, Coreshield 11 Group 2 Coreshield 6, Coreshield 8, Coreshield 8 Ni1 H5","mcaw_group_products":"Coreweld 70, Coreweld C-6, Coreweld C-6LF, Coreweld 77HS","preheat_low_hydrogen":"T < .75: 70, .75 < T < 1.5: 70, 1.5 < T < 2.5: 150, T > 2.5: 225","preheat_high_hydrogen":"T < .75: 175, .75 < T < 1.5: 225, 1.5 < T < 2.5: 275, T > 2.5: 300","id":"50-a913","url":"https://referencesource.org/esab-filler-metal-recommendations-by-astm-steel-grade/50-a913/","source":"https://assets.esab.com/assetbank-esab/assetfile/22174.pdf","source_quote":"A913 50 A Group 2, AA 7018/7018 Acclaim Group 1","verified_fields":["astm_spec","fcaw_gas_shielded_filler","fcaw_gas_shielded_group_1_products","fcaw_gas_shielded_group_4_products","fcaw_self_shielded_filler","fcaw_self_shielded_group_products","gmaw_group_products","gmaw_gtaw_filler","grade_class","mcaw_filler","mcaw_group_products","preheat_group","saw_filler","saw_group_products","smaw_filler","smaw_group_products"],"derived_fields":["preheat_high_hydrogen","preheat_low_hydrogen"],"located_fields":["fcaw_gas_shielded_filler","fcaw_self_shielded_filler","mcaw_filler","saw_filler"]},{"astm_spec":"A913","grade_class":"60, 65","preheat_group":"B","smaw_filler":"AA 8018","gmaw_gtaw_filler":"SA 75","saw_filler":"429/SA 75","fcaw_gas_shielded_filler":"DS II 80Ni1H4/8100-W/810X Ni1/800X Ni1","fcaw_self_shielded_filler":"CS 8-Ni2","mcaw_filler":"CW 88HS Ni1","preheat_low_hydrogen":"T < .75: 70, .75 < T < 1.5: 125, 1.5 < T < 2.5: 200, T > 2.5: 300","preheat_high_hydrogen":"T < .75: 175, .75 < T < 1.5: 225, 1.5 < T < 2.5: 275, T > 2.5: 300","id":"60-65-a913","url":"https://referencesource.org/esab-filler-metal-recommendations-by-astm-steel-grade/60-65-a913/","source":"https://assets.esab.com/assetbank-esab/assetfile/22174.pdf","source_quote":"A913 50 A Group 2, AA 7018/7018 Acclaim Group 1 60, 65 B AA 8018 SA 75","verified_fields":["astm_spec","fcaw_gas_shielded_filler","fcaw_self_shielded_filler","gmaw_gtaw_filler","grade_class","mcaw_filler","preheat_group","saw_filler","smaw_filler"],"derived_fields":["preheat_high_hydrogen","preheat_low_hydrogen"],"located_fields":["fcaw_gas_shielded_filler","fcaw_self_shielded_filler","mcaw_filler","saw_filler"]},{"astm_spec":"A913","grade_class":"70","preheat_group":"B","smaw_filler":"AA 9018","gmaw_gtaw_filler":"SA 83/95","saw_filler":"429/SA ENi4","fcaw_gas_shielded_filler":"DS II 101H4M/II 101 OS","preheat_low_hydrogen":"T < .75: 70, .75 < T < 1.5: 125, 1.5 < T < 2.5: 200, T > 2.5: 300","preheat_high_hydrogen":"T < .75: 175, .75 < T < 1.5: 225, 1.5 < T < 2.5: 275, T > 2.5: 300","id":"70-a913","url":"https://referencesource.org/esab-filler-metal-recommendations-by-astm-steel-grade/70-a913/","source":"https://assets.esab.com/assetbank-esab/assetfile/22174.pdf","source_quote":"A913 50 A Group 2, AA 7018/7018 Acclaim Group 1 60, 65 B AA 8018 SA 75 70 B AA 9018 SA 83/95","verified_fields":["astm_spec","fcaw_gas_shielded_filler","gmaw_gtaw_filler","grade_class","preheat_group","saw_filler","smaw_filler"],"derived_fields":["preheat_high_hydrogen","preheat_low_hydrogen"],"located_fields":["fcaw_gas_shielded_filler","saw_filler"]},{"astm_spec":"A928","grade_class":"S31260, S32550, S32750, S32760, S32950","smaw_filler":"OK 68.53","gmaw_gtaw_filler":"Autrod/Tigrod 2509","saw_filler":"10.93/Autrod 2509","fcaw_gas_shielded_filler":"SB 2509","id":"s31260-s32550-s32750-s32760-s32950-a928","url":"https://referencesource.org/esab-filler-metal-recommendations-by-astm-steel-grade/s31260-s32550-s32750-s32760-s32950-a928/","source":"https://assets.esab.com/assetbank-esab/assetfile/22174.pdf","source_quote":"A928 S31803, S32205, S32304 OK 67.55/67.53 Autrod/Tigrod 2209 S31260, S32550, S32750, S32760, S32950 OK 68.53 Autrod/Tigrod 2509","verified_fields":["astm_spec","fcaw_gas_shielded_filler","gmaw_gtaw_filler","grade_class","saw_filler","smaw_filler"],"located_fields":["fcaw_gas_shielded_filler","saw_filler"]},{"astm_spec":"A928","grade_class":"S31803, S32205, S32304","smaw_filler":"OK 67.55/67.53","gmaw_gtaw_filler":"Autrod/Tigrod 2209","saw_filler":"10.93/Autrod 2209","fcaw_gas_shielded_filler":"SB 2209","id":"s31803-s32205-s32304-a928","url":"https://referencesource.org/esab-filler-metal-recommendations-by-astm-steel-grade/s31803-s32205-s32304-a928/","source":"https://assets.esab.com/assetbank-esab/assetfile/22174.pdf","source_quote":"A928 S31803, S32205, S32304 OK 67.55/67.53 Autrod/Tigrod 2209","verified_fields":["astm_spec","fcaw_gas_shielded_filler","gmaw_gtaw_filler","grade_class","saw_filler","smaw_filler"],"located_fields":["fcaw_gas_shielded_filler","saw_filler"]},{"astm_spec":"A943","grade_class":"S31254","smaw_filler":"OK NiCrMo-3","gmaw_gtaw_filler":"Autrod/Tigrod NiCrMo-3","saw_filler":"10.90/Autrod NiCrMo-3","id":"s31254-a943","url":"https://referencesource.org/esab-filler-metal-recommendations-by-astm-steel-grade/s31254-a943/","source":"https://assets.esab.com/assetbank-esab/assetfile/22174.pdf","source_quote":"A943 TP 304H, TP304N 250 max AR 308/308H, OK 61.25 Autrod/Tigrod 308H TP304, TP304L, TP 304LN AR 308L Autrod/Tigrod 308L/308LSi TP309H AR 309/309H TP309S AR 309L Autrod/Tigrod 309L/309Si TP310H, TP310S OK 67.13 Autrod/Tigrod 310 TP316, TP316L AR 316L Autrod/Tigrod 316L/316LSi TP316H, TP316N AR 316/316H TP317, TP317L Autrod/Tigrod 317L TP321, TP347, TP348, TP 321H, TP 347H, TP348H OK 61.81/61.85 Autrod/Tigrod 347/347Si S31254 OK NiCrMo-3 Autrod/Tigrod NiCrMo-3","verified_fields":["astm_spec","gmaw_gtaw_filler","grade_class","saw_filler","smaw_filler"],"located_fields":["saw_filler"]},{"astm_spec":"A943","grade_class":"TP 304H, TP304N","preheat_group":"250 max","smaw_filler":"AR 308/308H, OK 61.25","gmaw_gtaw_filler":"Autrod/Tigrod 308H","fcaw_gas_shielded_filler":"SB 308H","id":"tp-304h-tp304n-a943","url":"https://referencesource.org/esab-filler-metal-recommendations-by-astm-steel-grade/tp-304h-tp304n-a943/","source":"https://assets.esab.com/assetbank-esab/assetfile/22174.pdf","source_quote":"A943 TP 304H, TP304N 250 max AR 308/308H, OK 61.25 Autrod/Tigrod 308H","verified_fields":["astm_spec","fcaw_gas_shielded_filler","gmaw_gtaw_filler","grade_class","preheat_group","smaw_filler"],"located_fields":["fcaw_gas_shielded_filler"]},{"astm_spec":"A943","grade_class":"TP304, TP304L, TP 304LN","smaw_filler":"AR 308L","gmaw_gtaw_filler":"Autrod/Tigrod 308L/308LSi","saw_filler":"10.93/Autrod 308L","fcaw_gas_shielded_filler":"SB 308L","fcaw_self_shielded_filler":"CB 308L","mcaw_filler":"AR MC308L","id":"tp304-tp304l-tp-304ln-a943","url":"https://referencesource.org/esab-filler-metal-recommendations-by-astm-steel-grade/tp304-tp304l-tp-304ln-a943/","source":"https://assets.esab.com/assetbank-esab/assetfile/22174.pdf","source_quote":"A943 TP 304H, TP304N 250 max AR 308/308H, OK 61.25 Autrod/Tigrod 308H TP304, TP304L, TP 304LN AR 308L Autrod/Tigrod 308L/308LSi","verified_fields":["astm_spec","fcaw_gas_shielded_filler","fcaw_self_shielded_filler","gmaw_gtaw_filler","grade_class","mcaw_filler","saw_filler","smaw_filler"],"located_fields":["fcaw_gas_shielded_filler","fcaw_self_shielded_filler","mcaw_filler","saw_filler"]},{"astm_spec":"A943","grade_class":"TP309H","smaw_filler":"AR 309/309H","id":"tp309h-a943","url":"https://referencesource.org/esab-filler-metal-recommendations-by-astm-steel-grade/tp309h-a943/","source":"https://assets.esab.com/assetbank-esab/assetfile/22174.pdf","source_quote":"A943 TP 304H, TP304N 250 max AR 308/308H, OK 61.25 Autrod/Tigrod 308H TP304, TP304L, TP 304LN AR 308L Autrod/Tigrod 308L/308LSi TP309H AR 309/309H","verified_fields":["astm_spec","grade_class","smaw_filler"]},{"astm_spec":"A943","grade_class":"TP309S","smaw_filler":"AR 309L","gmaw_gtaw_filler":"Autrod/Tigrod 309L/309Si","saw_filler":"10.93/Autrod 309L","fcaw_gas_shielded_filler":"SB 309L","fcaw_self_shielded_filler":"CB 309L","mcaw_filler":"AR MC309L/MC309LSi","id":"tp309s-a943","url":"https://referencesource.org/esab-filler-metal-recommendations-by-astm-steel-grade/tp309s-a943/","source":"https://assets.esab.com/assetbank-esab/assetfile/22174.pdf","source_quote":"A943 TP 304H, TP304N 250 max AR 308/308H, OK 61.25 Autrod/Tigrod 308H TP304, TP304L, TP 304LN AR 308L Autrod/Tigrod 308L/308LSi TP309H AR 309/309H TP309S AR 309L Autrod/Tigrod 309L/309Si","verified_fields":["astm_spec","fcaw_gas_shielded_filler","fcaw_self_shielded_filler","gmaw_gtaw_filler","grade_class","mcaw_filler","saw_filler","smaw_filler"],"located_fields":["fcaw_gas_shielded_filler","fcaw_self_shielded_filler","mcaw_filler","saw_filler"]},{"astm_spec":"A943","grade_class":"TP310H, TP310S","smaw_filler":"OK 67.13","gmaw_gtaw_filler":"Autrod/Tigrod 310","saw_filler":"10.93/Autrod 310","id":"tp310h-tp310s-a943","url":"https://referencesource.org/esab-filler-metal-recommendations-by-astm-steel-grade/tp310h-tp310s-a943/","source":"https://assets.esab.com/assetbank-esab/assetfile/22174.pdf","source_quote":"A943 TP 304H, TP304N 250 max AR 308/308H, OK 61.25 Autrod/Tigrod 308H TP304, TP304L, TP 304LN AR 308L Autrod/Tigrod 308L/308LSi TP309H AR 309/309H TP309S AR 309L Autrod/Tigrod 309L/309Si TP310H, TP310S OK 67.13 Autrod/Tigrod 310","verified_fields":["astm_spec","gmaw_gtaw_filler","grade_class","saw_filler","smaw_filler"],"located_fields":["saw_filler"]},{"astm_spec":"A943","grade_class":"TP316H, TP316N","smaw_filler":"AR 316/316H","saw_filler":"10.93/Autrod 316H","id":"tp316h-tp316n-a943","url":"https://referencesource.org/esab-filler-metal-recommendations-by-astm-steel-grade/tp316h-tp316n-a943/","source":"https://assets.esab.com/assetbank-esab/assetfile/22174.pdf","source_quote":"A943 TP 304H, TP304N 250 max AR 308/308H, OK 61.25 Autrod/Tigrod 308H TP304, TP304L, TP 304LN AR 308L Autrod/Tigrod 308L/308LSi TP309H AR 309/309H TP309S AR 309L Autrod/Tigrod 309L/309Si TP310H, TP310S OK 67.13 Autrod/Tigrod 310 TP316, TP316L AR 316L Autrod/Tigrod 316L/316LSi TP316H, TP316N AR 316/316H","verified_fields":["astm_spec","grade_class","saw_filler","smaw_filler"],"located_fields":["saw_filler"]},{"astm_spec":"A943","grade_class":"TP316, TP316L","smaw_filler":"AR 316L","gmaw_gtaw_filler":"Autrod/Tigrod 316L/316LSi","saw_filler":"10.93/Autrod 316L","fcaw_gas_shielded_filler":"SB 316L","fcaw_self_shielded_filler":"CB 316L","mcaw_filler":"AR MC316L","id":"tp316-tp316l-a943","url":"https://referencesource.org/esab-filler-metal-recommendations-by-astm-steel-grade/tp316-tp316l-a943/","source":"https://assets.esab.com/assetbank-esab/assetfile/22174.pdf","source_quote":"A943 TP 304H, TP304N 250 max AR 308/308H, OK 61.25 Autrod/Tigrod 308H TP304, TP304L, TP 304LN AR 308L Autrod/Tigrod 308L/308LSi TP309H AR 309/309H TP309S AR 309L Autrod/Tigrod 309L/309Si TP310H, TP310S OK 67.13 Autrod/Tigrod 310 TP316, TP316L AR 316L Autrod/Tigrod 316L/316LSi","verified_fields":["astm_spec","fcaw_gas_shielded_filler","fcaw_self_shielded_filler","gmaw_gtaw_filler","grade_class","mcaw_filler","saw_filler","smaw_filler"],"located_fields":["fcaw_gas_shielded_filler","fcaw_self_shielded_filler","mcaw_filler","saw_filler"]},{"astm_spec":"A943","grade_class":"TP317, TP317L","gmaw_gtaw_filler":"Autrod/Tigrod 317L","saw_filler":"10.93/Autrod 317L","fcaw_gas_shielded_filler":"SB 317L","id":"tp317-tp317l-a943","url":"https://referencesource.org/esab-filler-metal-recommendations-by-astm-steel-grade/tp317-tp317l-a943/","source":"https://assets.esab.com/assetbank-esab/assetfile/22174.pdf","source_quote":"A943 TP 304H, TP304N 250 max AR 308/308H, OK 61.25 Autrod/Tigrod 308H TP304, TP304L, TP 304LN AR 308L Autrod/Tigrod 308L/308LSi TP309H AR 309/309H TP309S AR 309L Autrod/Tigrod 309L/309Si TP310H, TP310S OK 67.13 Autrod/Tigrod 310 TP316, TP316L AR 316L Autrod/Tigrod 316L/316LSi TP316H, TP316N AR 316/316H TP317, TP317L Autrod/Tigrod 317L","verified_fields":["astm_spec","fcaw_gas_shielded_filler","gmaw_gtaw_filler","grade_class","saw_filler"],"located_fields":["fcaw_gas_shielded_filler","saw_filler"]},{"astm_spec":"A943","grade_class":"TP321, TP347, TP348, TP 321H, TP 347H, TP348H","smaw_filler":"OK 61.81/61.85","gmaw_gtaw_filler":"Autrod/Tigrod 347/347Si","fcaw_gas_shielded_filler":"SB 347","id":"tp321-tp347-tp348-tp-321h-tp-347h-tp348h-a943","url":"https://referencesource.org/esab-filler-metal-recommendations-by-astm-steel-grade/tp321-tp347-tp348-tp-321h-tp-347h-tp348h-a943/","source":"https://assets.esab.com/assetbank-esab/assetfile/22174.pdf","source_quote":"A943 TP 304H, TP304N 250 max AR 308/308H, OK 61.25 Autrod/Tigrod 308H TP304, TP304L, TP 304LN AR 308L Autrod/Tigrod 308L/308LSi TP309H AR 309/309H TP309S AR 309L Autrod/Tigrod 309L/309Si TP310H, TP310S OK 67.13 Autrod/Tigrod 310 TP316, TP316L AR 316L Autrod/Tigrod 316L/316LSi TP316H, TP316N AR 316/316H TP317, TP317L Autrod/Tigrod 317L TP321, TP347, TP348, TP 321H, TP 347H, TP348H OK 61.81/61.85 Autrod/Tigrod 347/347Si","verified_fields":["astm_spec","fcaw_gas_shielded_filler","gmaw_gtaw_filler","grade_class","smaw_filler"],"located_fields":["fcaw_gas_shielded_filler"]},{"astm_spec":"A945","grade_class":"50","preheat_group":"A","smaw_filler":"AA 7018/7018 Acclaim","gmaw_gtaw_filler":"Group 1","saw_filler":"10.62/SA 81, 10.72/SA 81","fcaw_gas_shielded_filler":"Group 3","gmaw_group_products":"Spoolarc 29S, Spoolarc 82, Spoolarc 86, Spoolarc 87HP, Aristorod 12.50","fcaw_gas_shielded_group_3_products":"Dual Shield II 70T-12H4, Dual Shield T-5, Dual Shield T-75, Dual Shield II 712X, Dual Shield II 70-Ni1 H4","preheat_low_hydrogen":"T < .75: 70, .75 < T < 1.5: 70, 1.5 < T < 2.5: 150, T > 2.5: 225","preheat_high_hydrogen":"T < .75: 175, .75 < T < 1.5: 225, 1.5 < T < 2.5: 275, T > 2.5: 300","id":"50-a945","url":"https://referencesource.org/esab-filler-metal-recommendations-by-astm-steel-grade/50-a945/","source":"https://assets.esab.com/assetbank-esab/assetfile/22174.pdf","source_quote":"A945 50 A AA 7018/7018 Acclaim Group 1","verified_fields":["astm_spec","fcaw_gas_shielded_filler","fcaw_gas_shielded_group_3_products","gmaw_group_products","gmaw_gtaw_filler","grade_class","preheat_group","saw_filler","smaw_filler"],"derived_fields":["preheat_high_hydrogen","preheat_low_hydrogen"],"located_fields":["fcaw_gas_shielded_filler","saw_filler"]},{"astm_spec":"A945","grade_class":"65","preheat_group":"A","smaw_filler":"AA 8018","gmaw_gtaw_filler":"SA 75","saw_filler":"10.62/SA 75, 10.71 SA 75, 10.72/SA 75","fcaw_gas_shielded_filler":"DS II 80Ni1H4/II 81-K2 H4","fcaw_self_shielded_filler":"CS 8-Ni2","preheat_low_hydrogen":"T < .75: 70, .75 < T < 1.5: 70, 1.5 < T < 2.5: 150, T > 2.5: 225","preheat_high_hydrogen":"T < .75: 175, .75 < T < 1.5: 225, 1.5 < T < 2.5: 275, T > 2.5: 300","id":"65-a945","url":"https://referencesource.org/esab-filler-metal-recommendations-by-astm-steel-grade/65-a945/","source":"https://assets.esab.com/assetbank-esab/assetfile/22174.pdf","source_quote":"A945 50 A AA 7018/7018 Acclaim Group 1 65 A AA 8018 SA 75","verified_fields":["astm_spec","fcaw_gas_shielded_filler","fcaw_self_shielded_filler","gmaw_gtaw_filler","grade_class","preheat_group","saw_filler","smaw_filler"],"derived_fields":["preheat_high_hydrogen","preheat_low_hydrogen"],"located_fields":["fcaw_gas_shielded_filler","fcaw_self_shielded_filler","saw_filler"]},{"astm_spec":"A949","grade_class":"S31260, S32550, S32750, S32760, S32950","smaw_filler":"OK 68.53","gmaw_gtaw_filler":"Autrod/Tigrod 2509","saw_filler":"10.93/Autrod 2509","fcaw_gas_shielded_filler":"SB 2509","id":"s31260-s32550-s32750-s32760-s32950-a949","url":"https://referencesource.org/esab-filler-metal-recommendations-by-astm-steel-grade/s31260-s32550-s32750-s32760-s32950-a949/","source":"https://assets.esab.com/assetbank-esab/assetfile/22174.pdf","source_quote":"A949 S31803, S32205, S32304, S31200 OK 67.55/67.53 Autrod/Tigrod 2209 S31260, S32550, S32750, S32760, S32950 OK 68.53 Autrod/Tigrod 2509","verified_fields":["astm_spec","fcaw_gas_shielded_filler","gmaw_gtaw_filler","grade_class","saw_filler","smaw_filler"],"located_fields":["fcaw_gas_shielded_filler","saw_filler"]},{"astm_spec":"A949","grade_class":"S31803, S32205, S32304, S31200","smaw_filler":"OK 67.55/67.53","gmaw_gtaw_filler":"Autrod/Tigrod 2209","saw_filler":"10.93/Autrod 2209","fcaw_gas_shielded_filler":"SB 2209","id":"s31803-s32205-s32304-s31200-a949","url":"https://referencesource.org/esab-filler-metal-recommendations-by-astm-steel-grade/s31803-s32205-s32304-s31200-a949/","source":"https://assets.esab.com/assetbank-esab/assetfile/22174.pdf","source_quote":"A949 S31803, S32205, S32304, S31200 OK 67.55/67.53 Autrod/Tigrod 2209","verified_fields":["astm_spec","fcaw_gas_shielded_filler","gmaw_gtaw_filler","grade_class","saw_filler","smaw_filler"],"located_fields":["fcaw_gas_shielded_filler","saw_filler"]},{"astm_spec":"A965","grade_class":"F304, F304L, F 304LN","smaw_filler":"AR 308L","gmaw_gtaw_filler":"Autrod/Tigrod 308L/308LSi","saw_filler":"10.93/Autrod 308L","fcaw_gas_shielded_filler":"SB 308L","fcaw_self_shielded_filler":"CB 308L","mcaw_filler":"AR MC308L","id":"f304-f304l-f-304ln-a965","url":"https://referencesource.org/esab-filler-metal-recommendations-by-astm-steel-grade/f304-f304l-f-304ln-a965/","source":"https://assets.esab.com/assetbank-esab/assetfile/22174.pdf","source_quote":"A965 F 304H, F304N AR 308/308H, OK 61.25 Autrod/Tigrod 308H F304, F304L, F 304LN AR 308L Autrod/Tigrod 308L/308LSi","verified_fields":["astm_spec","fcaw_gas_shielded_filler","fcaw_self_shielded_filler","gmaw_gtaw_filler","grade_class","mcaw_filler","saw_filler","smaw_filler"],"located_fields":["fcaw_gas_shielded_filler","fcaw_self_shielded_filler","mcaw_filler","saw_filler"]},{"astm_spec":"A965","grade_class":"F 304H, F304N","smaw_filler":"AR 308/308H, OK 61.25","gmaw_gtaw_filler":"Autrod/Tigrod 308H","fcaw_gas_shielded_filler":"SB 308H","id":"f-304h-f304n-a965","url":"https://referencesource.org/esab-filler-metal-recommendations-by-astm-steel-grade/f-304h-f304n-a965/","source":"https://assets.esab.com/assetbank-esab/assetfile/22174.pdf","source_quote":"A965 F 304H, F304N AR 308/308H, OK 61.25 Autrod/Tigrod 308H","verified_fields":["astm_spec","fcaw_gas_shielded_filler","gmaw_gtaw_filler","grade_class","smaw_filler"],"located_fields":["fcaw_gas_shielded_filler"]},{"astm_spec":"A965","grade_class":"F309H","smaw_filler":"AR 309/309H","id":"f309h-a965","url":"https://referencesource.org/esab-filler-metal-recommendations-by-astm-steel-grade/f309h-a965/","source":"https://assets.esab.com/assetbank-esab/assetfile/22174.pdf","source_quote":"A965 F 304H, F304N AR 308/308H, OK 61.25 Autrod/Tigrod 308H F304, F304L, F 304LN AR 308L Autrod/Tigrod 308L/308LSi F309H AR 309/309H","verified_fields":["astm_spec","grade_class","smaw_filler"]},{"astm_spec":"A965","grade_class":"F310, F310H","smaw_filler":"OK 67.13","gmaw_gtaw_filler":"Autrod/Tigrod 310","saw_filler":"10.93/Autrod 310","id":"f310-f310h-a965","url":"https://referencesource.org/esab-filler-metal-recommendations-by-astm-steel-grade/f310-f310h-a965/","source":"https://assets.esab.com/assetbank-esab/assetfile/22174.pdf","source_quote":"A965 F 304H, F304N AR 308/308H, OK 61.25 Autrod/Tigrod 308H F304, F304L, F 304LN AR 308L Autrod/Tigrod 308L/308LSi F309H AR 309/309H F310, F310H OK 67.13 Autrod/Tigrod 310","verified_fields":["astm_spec","gmaw_gtaw_filler","grade_class","saw_filler","smaw_filler"],"located_fields":["saw_filler"]},{"astm_spec":"A965","grade_class":"F316, F316L, F16LN","smaw_filler":"AR 316L","gmaw_gtaw_filler":"Autrod/Tigrod 316L/316LSi","saw_filler":"10.93/Autrod 316L","fcaw_gas_shielded_filler":"SB 316L","fcaw_self_shielded_filler":"CB 316L","mcaw_filler":"AR MC316L","id":"f316-f316l-f16ln-a965","url":"https://referencesource.org/esab-filler-metal-recommendations-by-astm-steel-grade/f316-f316l-f16ln-a965/","source":"https://assets.esab.com/assetbank-esab/assetfile/22174.pdf","source_quote":"A965 F 304H, F304N AR 308/308H, OK 61.25 Autrod/Tigrod 308H F304, F304L, F 304LN AR 308L Autrod/Tigrod 308L/308LSi F309H AR 309/309H F310, F310H OK 67.13 Autrod/Tigrod 310 F316, F316L, F16LN AR 316L Autrod/Tigrod 316L/316LSi","verified_fields":["astm_spec","fcaw_gas_shielded_filler","fcaw_self_shielded_filler","gmaw_gtaw_filler","grade_class","mcaw_filler","saw_filler","smaw_filler"],"located_fields":["fcaw_gas_shielded_filler","fcaw_self_shielded_filler","mcaw_filler","saw_filler"]},{"astm_spec":"A965","grade_class":"F316H, F316N","smaw_filler":"AR 316/316H","saw_filler":"10.93/Autrod 316H","id":"f316h-f316n-a965","url":"https://referencesource.org/esab-filler-metal-recommendations-by-astm-steel-grade/f316h-f316n-a965/","source":"https://assets.esab.com/assetbank-esab/assetfile/22174.pdf","source_quote":"A965 F 304H, F304N AR 308/308H, OK 61.25 Autrod/Tigrod 308H F304, F304L, F 304LN AR 308L Autrod/Tigrod 308L/308LSi F309H AR 309/309H F310, F310H OK 67.13 Autrod/Tigrod 310 F316, F316L, F16LN AR 316L Autrod/Tigrod 316L/316LSi F316H, F316N AR 316/316H","verified_fields":["astm_spec","grade_class","saw_filler","smaw_filler"],"located_fields":["saw_filler"]},{"astm_spec":"A965",
