Repository: joelp22-maker/referencesource-data

# ESAB recommended filler metals and suggested preheat group, by ASTM steel grade

Which filler metals ESAB recommends for welding a given ASTM steel grade, and which of its four preheat groups (A-D) that grade falls in. Answers 'what ESAB rod do I use to weld ASTM A106 Grade C pipe'. WHICH WELDING PROCESSES THESE PAGES COVER: all six that the source covers, as of 2026-09-16. ESAB's table runs across FACING pages. The left page carries the preheat group, stick (SMAW) and gas-shielded wire/rod (GMAW/GTAW); the right page recommends fillers for the same grade rows under submerged arc (SAW), gas-shielded flux-cored (FCAW), self-shielded flux-cored (FCAW) and metal-cored (MCAW).

File: esab-filler-metal-recommendations-by-astm-steel-grade/data.json (part 20 of 21)
"grade_class":"F321, F347, F348, F 321H, F 347H, F348H","smaw_filler":"OK 61.81/61.85","gmaw_gtaw_filler":"Autrod/Tigrod 347/347Si","fcaw_gas_shielded_filler":"SB 347","id":"f321-f347-f348-f-321h-f-347h-f348h-a965","url":"https://referencesource.org/esab-filler-metal-recommendations-by-astm-steel-grade/f321-f347-f348-f-321h-f-347h-f348h-a965/","source":"https://assets.esab.com/assetbank-esab/assetfile/22174.pdf","source_quote":"A965 F 304H, F304N AR 308/308H, OK 61.25 Autrod/Tigrod 308H F304, F304L, F 304LN AR 308L Autrod/Tigrod 308L/308LSi F309H AR 309/309H F310, F310H OK 67.13 Autrod/Tigrod 310 F316, F316L, F16LN AR 316L Autrod/Tigrod 316L/316LSi F316H, F316N AR 316/316H F321, F347, F348, F 321H, F 347H, F348H OK 61.81/61.85 Autrod/Tigrod 347/347Si","verified_fields":["astm_spec","fcaw_gas_shielded_filler","gmaw_gtaw_filler","grade_class","smaw_filler"],"located_fields":["fcaw_gas_shielded_filler"]},{"astm_spec":"A984","grade_class":"35","preheat_group":"A","smaw_filler":"SW 10P, AA 7018/7018 Acclaim","gmaw_gtaw_filler":"Group 1","saw_filler":"429/SA 81, 10.71/SA 81","fcaw_gas_shielded_filler":"Group 1, Group 2","mcaw_filler":"Group 1","gmaw_group_products":"Spoolarc 29S, Spoolarc 82, Spoolarc 86, Spoolarc 87HP, Aristorod 12.50","fcaw_gas_shielded_group_1_products":"Dual Shield R-70 Ultra, Dual Shield 710X, Dual Shield 710 XM, Dual Shield 7100LC, Dual Shield 7100 Ultra, Dual Shield 70 Ultra Plus","fcaw_gas_shielded_group_2_products":"Dual Shield II 70 Ultra, Dual Shield II 71 Ultra, Dual Shield II 711X","mcaw_group_products":"Coreweld 70, Coreweld C-6, Coreweld C-6LF, Coreweld 77HS","preheat_low_hydrogen":"T < .75: 70, .75 < T < 1.5: 70, 1.5 < T < 2.5: 150, T > 2.5: 225","preheat_high_hydrogen":"T < .75: 175, .75 < T < 1.5: 225, 1.5 < T < 2.5: 275, T > 2.5: 300","id":"35-a984","url":"https://referencesource.org/esab-filler-metal-recommendations-by-astm-steel-grade/35-a984/","source":"https://assets.esab.com/assetbank-esab/assetfile/22174.pdf","source_quote":"A984 35 A SW 10P, AA 7018/7018 Acclaim Group 1","verified_fields":["astm_spec","fcaw_gas_shielded_filler","fcaw_gas_shielded_group_1_products","fcaw_gas_shielded_group_2_products","gmaw_group_products","gmaw_gtaw_filler","grade_class","mcaw_filler","mcaw_group_products","preheat_group","saw_filler","smaw_filler"],"derived_fields":["preheat_high_hydrogen","preheat_low_hydrogen"],"located_fields":["fcaw_gas_shielded_filler","mcaw_filler","saw_filler"]},{"astm_spec":"A984","grade_class":"50","preheat_group":"A","smaw_filler":"SW 710P, AA 7018/7018 Acclaim","gmaw_gtaw_filler":"Group 1","saw_filler":"429/SA 81, 10.71/SA 81","fcaw_gas_shielded_filler":"Group 1, Group 2","mcaw_filler":"Group 1","gmaw_group_products":"Spoolarc 29S, Spoolarc 82, Spoolarc 86, Spoolarc 87HP, Aristorod 12.50","fcaw_gas_shielded_group_1_products":"Dual Shield R-70 Ultra, Dual Shield 710X, Dual Shield 710 XM, Dual Shield 7100LC, Dual Shield 7100 Ultra, Dual Shield 70 Ultra Plus","fcaw_gas_shielded_group_2_products":"Dual Shield II 70 Ultra, Dual Shield II 71 Ultra, Dual Shield II 711X","mcaw_group_products":"Coreweld 70, Coreweld C-6, Coreweld C-6LF, Coreweld 77HS","preheat_low_hydrogen":"T < .75: 70, .75 < T < 1.5: 70, 1.5 < T < 2.5: 150, T > 2.5: 225","preheat_high_hydrogen":"T < .75: 175, .75 < T < 1.5: 225, 1.5 < T < 2.5: 275, T > 2.5: 300","id":"50-a984","url":"https://referencesource.org/esab-filler-metal-recommendations-by-astm-steel-grade/50-a984/","source":"https://assets.esab.com/assetbank-esab/assetfile/22174.pdf","source_quote":"A984 35 A SW 10P, AA 7018/7018 Acclaim Group 1 50 A SW 710P, AA 7018/7018 Acclaim Group 1","verified_fields":["astm_spec","fcaw_gas_shielded_filler","fcaw_gas_shielded_group_1_products","fcaw_gas_shielded_group_2_products","gmaw_group_products","gmaw_gtaw_filler","grade_class","mcaw_filler","mcaw_group_products","preheat_group","saw_filler","smaw_filler"],"derived_fields":["preheat_high_hydrogen","preheat_low_hydrogen"],"located_fields":["fcaw_gas_shielded_filler","mcaw_filler","saw_filler"]},{"astm_spec":"A984","grade_class":"60, 70","preheat_group":"A","smaw_filler":"SW 810P, AA 8018","gmaw_gtaw_filler":"SA 75","saw_filler":"429/SA 75, 10.71/SA 75","fcaw_gas_shielded_filler":"DS II 80Ni1H4/II 81-K2 H4","fcaw_self_shielded_filler":"CS 8-Ni2","mcaw_filler":"CW 88HS Ni1","preheat_low_hydrogen":"T < .75: 70, .75 < T < 1.5: 70, 1.5 < T < 2.5: 150, T > 2.5: 225","preheat_high_hydrogen":"T < .75: 175, .75 < T < 1.5: 225, 1.5 < T < 2.5: 275, T > 2.5: 300","id":"60-70-a984","url":"https://referencesource.org/esab-filler-metal-recommendations-by-astm-steel-grade/60-70-a984/","source":"https://assets.esab.com/assetbank-esab/assetfile/22174.pdf","source_quote":"A984 35 A SW 10P, AA 7018/7018 Acclaim Group 1 50 A SW 710P, AA 7018/7018 Acclaim Group 1 60, 70 A SW 810P, AA 8018 SA 75","verified_fields":["astm_spec","fcaw_gas_shielded_filler","fcaw_self_shielded_filler","gmaw_gtaw_filler","grade_class","mcaw_filler","preheat_group","saw_filler","smaw_filler"],"derived_fields":["preheat_high_hydrogen","preheat_low_hydrogen"],"located_fields":["fcaw_gas_shielded_filler","fcaw_self_shielded_filler","mcaw_filler","saw_filler"]},{"astm_spec":"A984","grade_class":"80","preheat_group":"B","smaw_filler":"AA 9018","gmaw_gtaw_filler":"SA 83/95","saw_filler":"429/SA ENi4, 10.71/SA ENi4","fcaw_gas_shielded_filler":"DS II 101H4M/II 101 OS","preheat_low_hydrogen":"T < .75: 70, .75 < T < 1.5: 125, 1.5 < T < 2.5: 200, T > 2.5: 300","preheat_high_hydrogen":"T < .75: 175, .75 < T < 1.5: 225, 1.5 < T < 2.5: 275, T > 2.5: 300","id":"80-a984","url":"https://referencesource.org/esab-filler-metal-recommendations-by-astm-steel-grade/80-a984/","source":"https://assets.esab.com/assetbank-esab/assetfile/22174.pdf","source_quote":"A984 35 A SW 10P, AA 7018/7018 Acclaim Group 1 50 A SW 710P, AA 7018/7018 Acclaim Group 1 60, 70 A SW 810P, AA 8018 SA 75 80 B AA 9018 SA 83/95","verified_fields":["astm_spec","fcaw_gas_shielded_filler","gmaw_gtaw_filler","grade_class","preheat_group","saw_filler","smaw_filler"],"derived_fields":["preheat_high_hydrogen","preheat_low_hydrogen"],"located_fields":["fcaw_gas_shielded_filler","saw_filler"]},{"astm_spec":"A989","grade_class":"K31545, K21590","preheat_group":"C","smaw_filler":"AA 9018-CM","gmaw_gtaw_filler":"ER90S-B3","preheat_low_hydrogen":"T < .75: 200, .75 < T < 1.5: 300, 1.5 < T < 2.5: 300, T > 2.5: 350","preheat_high_hydrogen":"T < .75: NR, .75 < T < 1.5: NR, 1.5 < T < 2.5: NR, T > 2.5: NR","id":"k31545-k21590-a989","url":"https://referencesource.org/esab-filler-metal-recommendations-by-astm-steel-grade/k31545-k21590-a989/","source":"https://assets.esab.com/assetbank-esab/assetfile/22174.pdf","source_quote":"A989 K90941 D AA 8018-B8 K91650 D AA 9018-B9 ER90S-B9 K31545, K21590 C AA 9018-CM ER90S-B3","verified_fields":["astm_spec","gmaw_gtaw_filler","grade_class","preheat_group","smaw_filler"],"derived_fields":["preheat_high_hydrogen","preheat_low_hydrogen"]},{"astm_spec":"A989","grade_class":"K90941","preheat_group":"D","smaw_filler":"AA 8018-B8","preheat_low_hydrogen":"T < .75: 300, .75 < T < 1.5: 400, 1.5 < T < 2.5: 400, T > 2.5: 500","preheat_high_hydrogen":"T < .75: NR, .75 < T < 1.5: NR, 1.5 < T < 2.5: NR, T > 2.5: NR","id":"k90941-a989","url":"https://referencesource.org/esab-filler-metal-recommendations-by-astm-steel-grade/k90941-a989/","source":"https://assets.esab.com/assetbank-esab/assetfile/22174.pdf","source_quote":"A989 K90941 D AA 8018-B8","verified_fields":["astm_spec","grade_class","preheat_group","smaw_filler"],"derived_fields":["preheat_high_hydrogen","preheat_low_hydrogen"]},{"astm_spec":"A989","grade_class":"K91650","preheat_group":"D","smaw_filler":"AA 9018-B9","gmaw_gtaw_filler":"ER90S-B9","preheat_low_hydrogen":"T < .75: 300, .75 < T < 1.5: 400, 1.5 < T < 2.5: 400, T > 2.5: 500","preheat_high_hydrogen":"T < .75: NR, .75 < T < 1.5: NR, 1.5 < T < 2.5: NR, T > 2.5: NR","id":"k91650-a989","url":"https://referencesource.org/esab-filler-metal-recommendations-by-astm-steel-grade/k91650-a989/","source":"https://assets.esab.com/assetbank-esab/assetfile/22174.pdf","source_quote":"A989 K90941 D AA 8018-B8 K91650 D AA 9018-B9 ER90S-B9","verified_fields":["astm_spec","gmaw_gtaw_filler","grade_class","preheat_group","smaw_filler"],"derived_fields":["preheat_high_hydrogen","preheat_low_hydrogen"]},{"astm_spec":"A992","preheat_group":"A","smaw_filler":"Group 2, AA 7018/7018 Acclaim","gmaw_gtaw_filler":"Group 1","saw_filler":"Group 1, Group 2","fcaw_gas_shielded_filler":"Group 1, Group 2, Group 4","fcaw_self_shielded_filler":"Group 1, Group 2","mcaw_filler":"Group 1","smaw_group_products":"SW 7024","gmaw_group_products":"Spoolarc 29S, Spoolarc 82, Spoolarc 86, Spoolarc 87HP, Aristorod 12.50","saw_group_products":"Group 1 Spoolarc 81/OK Flux 231, Spoolarc 81/OK Flux 350, Spoolarc 81/OK Flux 429 Group 2 OK Flux 429 / Spoolarc 81, OK Flux 10.71/Spoolarc 81, OK Flux 10.72/Spoolarc 81, OK Flux 10.62/Spoolarc 81","fcaw_gas_shielded_group_1_products":"Dual Shield R-70 Ultra, Dual Shield 710X, Dual Shield 710 XM, Dual Shield 7100LC, Dual Shield 7100 Ultra, Dual Shield 70 Ultra Plus","fcaw_gas_shielded_group_2_products":"Dual Shield II 70 Ultra, Dual Shield II 71 Ultra, Dual Shield II 711X","fcaw_gas_shielded_group_4_products":"Dual Shield 111RB, Dual Shield 700X","fcaw_self_shielded_group_products":"Group 1 Coreshield 40, Coreshield 7, Coreshield 11 Group 2 Coreshield 6, Coreshield 8, Coreshield 8 Ni1 H5","mcaw_group_products":"Coreweld 70, Coreweld C-6, Coreweld C-6LF, Coreweld 77HS","preheat_low_hydrogen":"T < .75: 70, .75 < T < 1.5: 70, 1.5 < T < 2.5: 150, T > 2.5: 225","preheat_high_hydrogen":"T < .75: 175, .75 < T < 1.5: 225, 1.5 < T < 2.5: 275, T > 2.5: 300","id":"a992","url":"https://referencesource.org/esab-filler-metal-recommendations-by-astm-steel-grade/a992/","source":"https://assets.esab.com/assetbank-esab/assetfile/22174.pdf","source_quote":"A992 A Group 2, AA 7018/7018 Acclaim Group 1","verified_fields":["astm_spec","fcaw_gas_shielded_filler","fcaw_gas_shielded_group_1_products","fcaw_gas_shielded_group_2_products","fcaw_gas_shielded_group_4_products","fcaw_self_shielded_filler","fcaw_self_shielded_group_products","gmaw_group_products","gmaw_gtaw_filler","mcaw_filler","mcaw_group_products","preheat_group","saw_filler","saw_group_products","smaw_filler","smaw_group_products"],"derived_fields":["preheat_high_hydrogen","preheat_low_hydrogen"],"located_fields":["fcaw_gas_shielded_filler","fcaw_self_shielded_filler","mcaw_filler","saw_filler"]},{"astm_spec":"A995","grade_class":"1B, 2A, 3A, 5A, 6A","smaw_filler":"OK 68.53","gmaw_gtaw_filler":"Autrod/Tigrod 2509","saw_filler":"10.93/Autrod 2509","fcaw_gas_shielded_filler":"SB 2509","id":"1b-2a-3a-5a-6a-a995","url":"https://referencesource.org/esab-filler-metal-recommendations-by-astm-steel-grade/1b-2a-3a-5a-6a-a995/","source":"https://assets.esab.com/assetbank-esab/assetfile/22174.pdf","source_quote":"A995 1B, 2A, 3A, 5A, 6A OK 68.53 Autrod/Tigrod 2509","verified_fields":["astm_spec","fcaw_gas_shielded_filler","gmaw_gtaw_filler","grade_class","saw_filler","smaw_filler"],"located_fields":["fcaw_gas_shielded_filler","saw_filler"]},{"astm_spec":"A995","grade_class":"4A","smaw_filler":"OK 67.55/67.53","gmaw_gtaw_filler":"Autrod/Tigrod 2209","saw_filler":"10.93/Autrod 2209","fcaw_gas_shielded_filler":"SB 2209","id":"4a-a995","url":"https://referencesource.org/esab-filler-metal-recommendations-by-astm-steel-grade/4a-a995/","source":"https://assets.esab.com/assetbank-esab/assetfile/22174.pdf","source_quote":"A995 1B, 2A, 3A, 5A, 6A OK 68.53 Autrod/Tigrod 2509 4A OK 67.55/67.53 Autrod/Tigrod 2209","verified_fields":["astm_spec","fcaw_gas_shielded_filler","gmaw_gtaw_filler","grade_class","saw_filler","smaw_filler"],"located_fields":["fcaw_gas_shielded_filler","saw_filler"]},{"astm_spec":"A1005","grade_class":"35","preheat_group":"A","smaw_filler":"SW 10P, AA 7018/7018 Acclaim","gmaw_gtaw_filler":"Group 1","saw_filler":"429/SA 81, 10.71/SA 81","fcaw_gas_shielded_filler":"Group 1, Group 2","mcaw_filler":"Group 1","gmaw_group_products":"Spoolarc 29S, Spoolarc 82, Spoolarc 86, Spoolarc 87HP, Aristorod 12.50","fcaw_gas_shielded_group_1_products":"Dual Shield R-70 Ultra, Dual Shield 710X, Dual Shield 710 XM, Dual Shield 7100LC, Dual Shield 7100 Ultra, Dual Shield 70 Ultra Plus","fcaw_gas_shielded_group_2_products":"Dual Shield II 70 Ultra, Dual Shield II 71 Ultra, Dual Shield II 711X","mcaw_group_products":"Coreweld 70, Coreweld C-6, Coreweld C-6LF, Coreweld 77HS","preheat_low_hydrogen":"T < .75: 70, .75 < T < 1.5: 70, 1.5 < T < 2.5: 150, T > 2.5: 225","preheat_high_hydrogen":"T < .75: 175, .75 < T < 1.5: 225, 1.5 < T < 2.5: 275, T > 2.5: 300","id":"35-a1005","url":"https://referencesource.org/esab-filler-metal-recommendations-by-astm-steel-grade/35-a1005/","source":"https://assets.esab.com/assetbank-esab/assetfile/22174.pdf","source_quote":"A1005 35 A SW 10P, AA 7018/7018 Acclaim Group 1","verified_fields":["astm_spec","fcaw_gas_shielded_filler","fcaw_gas_shielded_group_1_products","fcaw_gas_shielded_group_2_products","gmaw_group_products","gmaw_gtaw_filler","grade_class","mcaw_filler","mcaw_group_products","preheat_group","saw_filler","smaw_filler"],"derived_fields":["preheat_high_hydrogen","preheat_low_hydrogen"],"located_fields":["fcaw_gas_shielded_filler","mcaw_filler","saw_filler"]},{"astm_spec":"A1005","grade_class":"50","preheat_group":"A","smaw_filler":"SW 710P, AA 7018/7018 Acclaim","gmaw_gtaw_filler":"Group 1","saw_filler":"429/SA 81, 10.71/SA 81","fcaw_gas_shielded_filler":"Group 1, Group 2","mcaw_filler":"Group 1","gmaw_group_products":"Spoolarc 29S, Spoolarc 82, Spoolarc 86, Spoolarc 87HP, Aristorod 12.50","fcaw_gas_shielded_group_1_products":"Dual Shield R-70 Ultra, Dual Shield 710X, Dual Shield 710 XM, Dual Shield 7100LC, Dual Shield 7100 Ultra, Dual Shield 70 Ultra Plus","fcaw_gas_shielded_group_2_products":"Dual Shield II 70 Ultra, Dual Shield II 71 Ultra, Dual Shield II 711X","mcaw_group_products":"Coreweld 70, Coreweld C-6, Coreweld C-6LF, Coreweld 77HS","preheat_low_hydrogen":"T < .75: 70, .75 < T < 1.5: 70, 1.5 < T < 2.5: 150, T > 2.5: 225","preheat_high_hydrogen":"T < .75: 175, .75 < T < 1.5: 225, 1.5 < T < 2.5: 275, T > 2.5: 300","id":"50-a1005","url":"https://referencesource.org/esab-filler-metal-recommendations-by-astm-steel-grade/50-a1005/","source":"https://assets.esab.com/assetbank-esab/assetfile/22174.pdf","source_quote":"A1005 35 A SW 10P, AA 7018/7018 Acclaim Group 1 50 A SW 710P, AA 7018/7018 Acclaim Group 1","verified_fields":["astm_spec","fcaw_gas_shielded_filler","fcaw_gas_shielded_group_1_products","fcaw_gas_shielded_group_2_products","gmaw_group_products","gmaw_gtaw_filler","grade_class","mcaw_filler","mcaw_group_products","preheat_group","saw_filler","smaw_filler"],"derived_fields":["preheat_high_hydrogen","preheat_low_hydrogen"],"located_fields":["fcaw_gas_shielded_filler","mcaw_filler","saw_filler"]},{"astm_spec":"A1005","grade_class":"60, 70","preheat_group":"A","smaw_filler":"SW 810P, AA 8018","gmaw_gtaw_filler":"SA 75","saw_filler":"429/SA 75, 10.71/SA 75","fcaw_gas_shielded_filler":"DS II 80Ni1H4/II 81-K2 H4","fcaw_self_shielded_filler":"CS 8-Ni2","mcaw_filler":"CW 88HS Ni1","preheat_low_hydrogen":"T < .75: 70, .75 < T < 1.5: 70, 1.5 < T < 2.5: 150, T > 2.5: 225","preheat_high_hydrogen":"T < .75: 175, .75 < T < 1.5: 225, 1.5 < T < 2.5: 275, T > 2.5: 300","id":"60-70-a1005","url":"https://referencesource.org/esab-filler-metal-recommendations-by-astm-steel-grade/60-70-a1005/","source":"https://assets.esab.com/assetbank-esab/assetfile/22174.pdf","source_quote":"A1005 35 A SW 10P, AA 7018/7018 Acclaim Group 1 50 A SW 710P, AA 7018/7018 Acclaim Group 1 60, 70 A SW 810P, AA 8018 SA 75","verified_fields":["astm_spec","fcaw_gas_shielded_filler","fcaw_self_shielded_filler","gmaw_gtaw_filler","grade_class","mcaw_filler","preheat_group","saw_filler","smaw_filler"],"derived_fields":["preheat_high_hydrogen","preheat_low_hydrogen"],"located_fields":["fcaw_gas_shielded_filler","fcaw_self_shielded_filler","mcaw_filler","saw_filler"]},{"astm_spec":"A1005","grade_class":"80","preheat_group":"B","smaw_filler":"AA 9018","gmaw_gtaw_filler":"SA 83/95","saw_filler":"429/SA ENi4, 10.71/SA ENi4","fcaw_gas_shielded_filler":"DS II 101H4M/II 101 OS","preheat_low_hydrogen":"T < .75: 70, .75 < T < 1.5: 125, 1.5 < T < 2.5: 200, T > 2.5: 300","preheat_high_hydrogen":"T < .75: 175, .75 < T < 1.5: 225, 1.5 < T < 2.5: 275, T > 2.5: 300","id":"80-a1005","url":"https://referencesource.org/esab-filler-metal-recommendations-by-astm-steel-grade/80-a1005/","source":"https://assets.esab.com/assetbank-esab/assetfile/22174.pdf","source_quote":"A1005 35 A SW 10P, AA 7018/7018 Acclaim Group 1 50 A SW 710P, AA 7018/7018 Acclaim Group 1 60, 70 A SW 810P, AA 8018 SA 75 80 B AA 9018 SA 83/95","verified_fields":["astm_spec","fcaw_gas_shielded_filler","gmaw_gtaw_filler","grade_class","preheat_group","saw_filler","smaw_filler"],"derived_fields":["preheat_high_hydrogen","preheat_low_hydrogen"],"located_fields":["fcaw_gas_shielded_filler","saw_filler"]},{"astm_spec":"A1006","grade_class":"35","preheat_group":"A","smaw_filler":"SW 10P, AA 7018/7018 Acclaim","gmaw_gtaw_filler":"Group 1","saw_filler":"429/SA 81, 10.71/SA 81","fcaw_gas_shielded_filler":"Group 1, Group 2","mcaw_filler":"Group 1","gmaw_group_products":"Spoolarc 29S, Spoolarc 82, Spoolarc 86, Spoolarc 87HP, Aristorod 12.50","fcaw_gas_shielded_group_1_products":"Dual Shield R-70 Ultra, Dual Shield 710X, Dual Shield 710 XM, Dual Shield 7100LC, Dual Shield 7100 Ultra, Dual Shield 70 Ultra Plus","fcaw_gas_shielded_group_2_products":"Dual Shield II 70 Ultra, Dual Shield II 71 Ultra, Dual Shield II 711X","mcaw_group_products":"Coreweld 70, Coreweld C-6, Coreweld C-6LF, Coreweld 77HS","preheat_low_hydrogen":"T < .75: 70, .75 < T < 1.5: 70, 1.5 < T < 2.5: 150, T > 2.5: 225","preheat_high_hydrogen":"T < .75: 175, .75 < T < 1.5: 225, 1.5 < T < 2.5: 275, T > 2.5: 300","id":"35-a1006","url":"https://referencesource.org/esab-filler-metal-recommendations-by-astm-steel-grade/35-a1006/","source":"https://assets.esab.com/assetbank-esab/assetfile/22174.pdf","source_quote":"A1006 35 A SW 10P, AA 7018/7018 Acclaim Group 1","verified_fields":["astm_spec","fcaw_gas_shielded_filler","fcaw_gas_shielded_group_1_products","fcaw_gas_shielded_group_2_products","gmaw_group_products","gmaw_gtaw_filler","grade_class","mcaw_filler","mcaw_group_products","preheat_group","saw_filler","smaw_filler"],"derived_fields":["preheat_high_hydrogen","preheat_low_hydrogen"],"located_fields":["fcaw_gas_shielded_filler","mcaw_filler","saw_filler"]},{"astm_spec":"A1006","grade_class":"50","preheat_group":"A","smaw_filler":"SW 710P, AA 7018/7018 Acclaim","gmaw_gtaw_filler":"Group 1","saw_filler":"429/SA 81, 10.71/SA 81","fcaw_gas_shielded_filler":"Group 1, Group 2","mcaw_filler":"Group 1","gmaw_group_products":"Spoolarc 29S, Spoolarc 82, Spoolarc 86, Spoolarc 87HP, Aristorod 12.50","fcaw_gas_shielded_group_1_products":"Dual Shield R-70 Ultra, Dual Shield 710X, Dual Shield 710 XM, Dual Shield 7100LC, Dual Shield 7100 Ultra, Dual Shield 70 Ultra Plus","fcaw_gas_shielded_group_2_products":"Dual Shield II 70 Ultra, Dual Shield II 71 Ultra, Dual Shield II 711X","mcaw_group_products":"Coreweld 70, Coreweld C-6, Coreweld C-6LF, Coreweld 77HS","preheat_low_hydrogen":"T < .75: 70, .75 < T < 1.5: 70, 1.5 < T < 2.5: 150, T > 2.5: 225","preheat_high_hydrogen":"T < .75: 175, .75 < T < 1.5: 225, 1.5 < T < 2.5: 275, T > 2.5: 300","id":"50-a1006","url":"https://referencesource.org/esab-filler-metal-recommendations-by-astm-steel-grade/50-a1006/","source":"https://assets.esab.com/assetbank-esab/assetfile/22174.pdf","source_quote":"A1006 35 A SW 10P, AA 7018/7018 Acclaim Group 1 50 A SW 710P, AA 7018/7018 Acclaim Group 1","verified_fields":["astm_spec","fcaw_gas_shielded_filler","fcaw_gas_shielded_group_1_products","fcaw_gas_shielded_group_2_products","gmaw_group_products","gmaw_gtaw_filler","grade_class","mcaw_filler","mcaw_group_products","preheat_group","saw_filler","smaw_filler"],"derived_fields":["preheat_high_hydrogen","preheat_low_hydrogen"],"located_fields":["fcaw_gas_shielded_filler","mcaw_filler","saw_filler"]},{"astm_spec":"A1006","grade_class":"60, 70","preheat_group":"A","smaw_filler":"SW 810P, AA 8018","gmaw_gtaw_filler":"SA 75","saw_filler":"429/SA 75, 10.71/SA 75","fcaw_gas_shielded_filler":"DS II 80Ni1H4/II 81-K2 H4","fcaw_self_shielded_filler":"CS 8-Ni2","mcaw_filler":"CW 88HS Ni1","preheat_low_hydrogen":"T < .75: 70, .75 < T < 1.5: 70, 1.5 < T < 2.5: 150, T > 2.5: 225","preheat_high_hydrogen":"T < .75: 175, .75 < T < 1.5: 225, 1.5 < T < 2.5: 275, T > 2.5: 300","id":"60-70-a1006","url":"https://referencesource.org/esab-filler-metal-recommendations-by-astm-steel-grade/60-70-a1006/","source":"https://assets.esab.com/assetbank-esab/assetfile/22174.pdf","source_quote":"A1006 35 A SW 10P, AA 7018/7018 Acclaim Group 1 50 A SW 710P, AA 7018/7018 Acclaim Group 1 60, 70 A SW 810P, AA 8018 SA 75","verified_fields":["astm_spec","fcaw_gas_shielded_filler","fcaw_self_shielded_filler","gmaw_gtaw_filler","grade_class","mcaw_filler","preheat_group","saw_filler","smaw_filler"],"derived_fields":["preheat_high_hydrogen","preheat_low_hydrogen"],"located_fields":["fcaw_gas_shielded_filler","fcaw_self_shielded_filler","mcaw_filler","saw_filler"]},{"astm_spec":"A1006","grade_class":"80","preheat_group":"B","smaw_filler":"AA 9018","gmaw_gtaw_filler":"SA 83/95","saw_filler":"429/SA ENi4, 10.71/SA ENi4","fcaw_gas_shielded_filler":"DS II 101H4M/II 101 OS","preheat_low_hydrogen":"T < .75: 70, .75 < T < 1.5: 125, 1.5 < T < 2.5: 200, T > 2.5: 300","preheat_high_hydrogen":"T < .75: 175, .75 < T < 1.5: 225, 1.5 < T < 2.5: 275, T > 2.5: 300","id":"80-a1006","url":"https://referencesource.org/esab-filler-metal-recommendations-by-astm-steel-grade/80-a1006/","source":"https://assets.esab.com/assetbank-esab/assetfile/22174.pdf","source_quote":"A1006 35 A SW 10P, AA 7018/7018 Acclaim Group 1 50 A SW 710P, AA 7018/7018 Acclaim Group 1 60, 70 A SW 810P, AA 8018 SA 75 80 B AA 9018 SA 83/95","verified_fields":["astm_spec","fcaw_gas_shielded_filler","gmaw_gtaw_filler","grade_class","preheat_group","saw_filler","smaw_filler"],"derived_fields":["preheat_high_hydrogen","preheat_low_hydrogen"],"located_fields":["fcaw_gas_shielded_filler","saw_filler"]},{"astm_spec":"A1008","grade_class":"CS, DS,DDS, EDDS","smaw_filler":"Group 1","gmaw_gtaw_filler":"Group 1","fcaw_gas_shielded_filler":"Group 1","fcaw_self_shielded_filler":"CS 15","mcaw_filler":"Group 1","smaw_group_products":"SW 6010, , SW 10P, SW10P+, SW 6011, SW 6013, SW 7014","gmaw_group_products":"Spoolarc 29S, Spoolarc 82, Spoolarc 86, Spoolarc 87HP, Aristorod 12.50","fcaw_gas_shielded_group_1_products":"Dual Shield R-70 Ultra, Dual Shield 710X, Dual Shield 710 XM, Dual Shield 7100LC, Dual Shield 7100 Ultra, Dual Shield 70 Ultra Plus","mcaw_group_products":"Coreweld 70, Coreweld C-6, Coreweld C-6LF, Coreweld 77HS","id":"cs-ds-dds-edds-a1008","url":"https://referencesource.org/esab-filler-metal-recommendations-by-astm-steel-grade/cs-ds-dds-edds-a1008/","source":"https://assets.esab.com/assetbank-esab/assetfile/22174.pdf","source_quote":"A1008 CS, DS,DDS, EDDS Group 1 Group 1","verified_fields":["astm_spec","fcaw_gas_shielded_filler","fcaw_gas_shielded_group_1_products","fcaw_self_shielded_filler","gmaw_group_products","gmaw_gtaw_filler","grade_class","mcaw_filler","mcaw_group_products","smaw_filler","smaw_group_products"],"located_fields":["fcaw_gas_shielded_filler","fcaw_self_shielded_filler","mcaw_filler"]},{"astm_spec":"A1008","grade_class":"HSLAS-F GR 50, 60","smaw_filler":"AA 7018/7018 Acclaim","gmaw_gtaw_filler":"Group 1","fcaw_gas_shielded_filler":"Group 1","fcaw_self_shielded_filler":"CS 15","mcaw_filler":"Group 1","gmaw_group_products":"Spoolarc 29S, Spoolarc 82, Spoolarc 86, Spoolarc 87HP, Aristorod 12.50","fcaw_gas_shielded_group_1_products":"Dual Shield R-70 Ultra, Dual Shield 710X, Dual Shield 710 XM, Dual Shield 7100LC, Dual Shield 7100 Ultra, Dual Shield 70 Ultra Plus","mcaw_group_products":"Coreweld 70, Coreweld C-6, Coreweld C-6LF, Coreweld 77HS","id":"hslas-f-gr-50-60-a1008","url":"https://referencesource.org/esab-filler-metal-recommendations-by-astm-steel-grade/hslas-f-gr-50-60-a1008/","source":"https://assets.esab.com/assetbank-esab/assetfile/22174.pdf","source_quote":"A1008 CS, DS,DDS, EDDS Group 1 Group 1 SS GR 25, 30, 33, 40 Group 1 Group 1 SS Gr 50 AA 7018/7018 Acclaim Group 1 SS Gr 60, 70, 80 A AA 8018 SA 75 HSLAS GR 45, 50, 55 AA 7018/7018 Acclaim Group 1 HSLAS Gr 60, 65 A AA 8018 SA 75 HSLAS Gr 70 A AA 9019 SA 83/95 HSLAS-F GR 50, 60 AA 7018/7018 Acclaim Group 1","verified_fields":["astm_spec","fcaw_gas_shielded_filler","fcaw_gas_shielded_group_1_products","fcaw_self_shielded_filler","gmaw_group_products","gmaw_gtaw_filler","grade_class","mcaw_filler","mcaw_group_products","smaw_filler"],"located_fields":["fcaw_gas_shielded_filler","fcaw_self_shielded_filler","mcaw_filler"]},{"astm_spec":"A1008","grade_class":"HSLAS-F Gr 70","preheat_group":"A","smaw_filler":"AA 8018","gmaw_gtaw_filler":"SA 75","fcaw_gas_shielded_filler":"DS II 80Ni1H4","preheat_low_hydrogen":"T < .75: 70, .75 < T < 1.5: 70, 1.5 < T < 2.5: 150, T > 2.5: 225","preheat_high_hydrogen":"T < .75: 175, .75 < T < 1.5: 225, 1.5 < T < 2.5: 275, T > 2.5: 300","id":"hslas-f-gr-70-a1008","url":"https://referencesource.org/esab-filler-metal-recommendations-by-astm-steel-grade/hslas-f-gr-70-a1008/","source":"https://assets.esab.com/assetbank-esab/assetfile/22174.pdf","source_quote":"A1008 CS, DS,DDS, EDDS Group 1 Group 1 SS GR 25, 30, 33, 40 Group 1 Group 1 SS Gr 50 AA 7018/7018 Acclaim Group 1 SS Gr 60, 70, 80 A AA 8018 SA 75 HSLAS GR 45, 50, 55 AA 7018/7018 Acclaim Group 1 HSLAS Gr 60, 65 A AA 8018 SA 75 HSLAS Gr 70 A AA 9019 SA 83/95 HSLAS-F GR 50, 60 AA 7018/7018 Acclaim Group 1 HSLAS-F Gr 70 A AA 8018 SA 75","verified_fields":["astm_spec","fcaw_gas_shielded_filler","gmaw_gtaw_filler","grade_class","preheat_group","smaw_filler"],"derived_fields":["preheat_high_hydrogen","preheat_low_hydrogen"],"located_fields":["fcaw_gas_shielded_filler"]},{"astm_spec":"A1008","grade_class":"HSLAS-F Gr 80","preheat_group":"A","smaw_filler":"AA 9019","gmaw_gtaw_filler":"SA 83/95","fcaw_gas_shielded_filler":"DS II 101H4M/II 101 OS","preheat_low_hydrogen":"T < .75: 70, .75 < T < 1.5: 70, 1.5 < T < 2.5: 150, T > 2.5: 225","preheat_high_hydrogen":"T < .75: 175, .75 < T < 1.5: 225, 1.5 < T < 2.5: 275, T > 2.5: 300","id":"hslas-f-gr-80-a1008","url":"https://referencesource.org/esab-filler-metal-recommendations-by-astm-steel-grade/hslas-f-gr-80-a1008/","source":"https://assets.esab.com/assetbank-esab/assetfile/22174.pdf","source_quote":"A1008 CS, DS,DDS, EDDS Group 1 Group 1 SS GR 25, 30, 33, 40 Group 1 Group 1 SS Gr 50 AA 7018/7018 Acclaim Group 1 SS Gr 60, 70, 80 A AA 8018 SA 75 HSLAS GR 45, 50, 55 AA 7018/7018 Acclaim Group 1 HSLAS Gr 60, 65 A AA 8018 SA 75 HSLAS Gr 70 A AA 9019 SA 83/95 HSLAS-F GR 50, 60 AA 7018/7018 Acclaim Group 1 HSLAS-F Gr 70 A AA 8018 SA 75 HSLAS-F Gr 80 A AA 9019 SA 83/95","verified_fields":["astm_spec","fcaw_gas_shielded_filler","gmaw_gtaw_filler","grade_class","preheat_group","smaw_filler"],"derived_fields":["preheat_high_hydrogen","preheat_low_hydrogen"],"located_fields":["fcaw_gas_shielded_filler"]},{"astm_spec":"A1008","grade_class":"HSLAS GR 45, 50, 55","smaw_filler":"AA 7018/7018 Acclaim","gmaw_gtaw_filler":"Group 1","fcaw_gas_shielded_filler":"Group 1","fcaw_self_shielded_filler":"CS 15","mcaw_filler":"Group 1","gmaw_group_products":"Spoolarc 29S, Spoolarc 82, Spoolarc 86, Spoolarc 87HP, Aristorod 12.50","fcaw_gas_shielded_group_1_products":"Dual Shield R-70 Ultra, Dual Shield 710X, Dual Shield 710 XM, Dual Shield 7100LC, Dual Shield 7100 Ultra, Dual Shield 70 Ultra Plus","mcaw_group_products":"Coreweld 70, Coreweld C-6, Coreweld C-6LF, Coreweld 77HS","id":"hslas-gr-45-50-55-a1008","url":"https://referencesource.org/esab-filler-metal-recommendations-by-astm-steel-grade/hslas-gr-45-50-55-a1008/","source":"https://assets.esab.com/assetbank-esab/assetfile/22174.pdf","source_quote":"A1008 CS, DS,DDS, EDDS Group 1 Group 1 SS GR 25, 30, 33, 40 Group 1 Group 1 SS Gr 50 AA 7018/7018 Acclaim Group 1 SS Gr 60, 70, 80 A AA 8018 SA 75 HSLAS GR 45, 50, 55 AA 7018/7018 Acclaim Group 1","verified_fields":["astm_spec","fcaw_gas_shielded_filler","fcaw_gas_shielded_group_1_products","fcaw_self_shielded_filler","gmaw_group_products","gmaw_gtaw_filler","grade_class","mcaw_filler","mcaw_group_products","smaw_filler"],"located_fields":["fcaw_gas_shielded_filler","fcaw_self_shielded_filler","mcaw_filler"]},{"astm_spec":"A1008","grade_class":"HSLAS Gr 60, 65","preheat_group":"A","smaw_filler":"AA 8018","gmaw_gtaw_filler":"SA 75","fcaw_gas_shielded_filler":"DS II 80Ni1H4","preheat_low_hydrogen":"T < .75: 70, .75 < T < 1.5: 70, 1.5 < T < 2.5: 150, T > 2.5: 225","preheat_high_hydrogen":"T < .75: 175, .75 < T < 1.5: 225, 1.5 < T < 2.5: 275, T > 2.5: 300","id":"hslas-gr-60-65-a1008","url":"https://referencesource.org/esab-filler-metal-recommendations-by-astm-steel-grade/hslas-gr-60-65-a1008/","source":"https://assets.esab.com/assetbank-esab/assetfile/22174.pdf","source_quote":"A1008 CS, DS,DDS, EDDS Group 1 Group 1 SS GR 25, 30, 33, 40 Group 1 Group 1 SS Gr 50 AA 7018/7018 Acclaim Group 1 SS Gr 60, 70, 80 A AA 8018 SA 75 HSLAS GR 45, 50, 55 AA 7018/7018 Acclaim Group 1 HSLAS Gr 60, 65 A AA 8018 SA 75","verified_fields":["astm_spec","fcaw_gas_shielded_filler","gmaw_gtaw_filler","grade_class","preheat_group","smaw_filler"],"derived_fields":["preheat_high_hydrogen","preheat_low_hydrogen"],"located_fields":["fcaw_gas_shielded_filler"]},{"astm_spec":"A1008","grade_class":"HSLAS Gr 70","preheat_group":"A","smaw_filler":"AA 9019","gmaw_gtaw_filler":"SA 83/95","fcaw_gas_shielded_filler":"DS II 101H4M/II 101 OS","preheat_low_hydrogen":"T < .75: 70, .75 < T < 1.5: 70, 1.5 < T < 2.5: 150, T > 2.5: 225","preheat_high_hydrogen":"T < .75: 175, .75 < T < 1.5: 225, 1.5 < T < 2.5: 275, T > 2.5: 300","id":"hslas-gr-70-a1008","url":"https://referencesource.org/esab-filler-metal-recommendations-by-astm-steel-grade/hslas-gr-70-a1008/","source":"https://assets.esab.com/assetbank-esab/assetfile/22174.pdf","source_quote":"A1008 CS, DS,DDS, EDDS Group 1 Group 1 SS GR 25, 30, 33, 40 Group 1 Group 1 SS Gr 50 AA 7018/7018 Acclaim Group 1 SS Gr 60, 70, 80 A AA 8018 SA 75 HSLAS GR 45, 50, 55 AA 7018/7018 Acclaim Group 1 HSLAS Gr 60, 65 A AA 8018 SA 75 HSLAS Gr 70 A AA 9019 SA 83/95","verified_fields":["astm_spec","fcaw_gas_shielded_filler","gmaw_gtaw_filler","grade_class","preheat_group","smaw_filler"],"derived_fields":["preheat_high_hydrogen","preheat_low_hydrogen"],"located_fields":["fcaw_gas_shielded_filler"]},{"astm_spec":"A1008","grade_class":"SS GR 25, 30, 33, 40","smaw_filler":"Group 1","gmaw_gtaw_filler":"Group 1","fcaw_gas_shielded_filler":"Group 1","fcaw_self_shielded_filler":"CS 15","mcaw_filler":"Group 1","smaw_group_products":"SW 6010, , SW 10P, SW10P+, SW 6011, SW 6013, SW 7014","gmaw_group_products":"Spoolarc 29S, Spoolarc 82, Spoolarc 86, Spoolarc 87HP, Aristorod 12.50","fcaw_gas_shielded_group_1_products":"Dual Shield R-70 Ultra, Dual Shield 710X, Dual Shield 710 XM, Dual Shield 7100LC, Dual Shield 7100 Ultra, Dual Shield 70 Ultra Plus","mcaw_group_products":"Coreweld 70, Coreweld C-6, Coreweld C-6LF, Coreweld 77HS","id":"ss-gr-25-30-33-40-a1008","url":"https://referencesource.org/esab-filler-metal-recommendations-by-astm-steel-grade/ss-gr-25-30-33-40-a1008/","source":"https://assets.esab.com/assetbank-esab/assetfile/22174.pdf","source_quote":"A1008 CS, DS,DDS, EDDS Group 1 Group 1 SS GR 25, 30, 33, 40 Group 1 Group 1","verified_fields":["astm_spec","fcaw_gas_shielded_filler","fcaw_gas_shielded_group_1_products","fcaw_self_shielded_filler","gmaw_group_products","gmaw_gtaw_filler","grade_class","mcaw_filler","mcaw_group_products","smaw_filler","smaw_group_products"],"located_fields":["fcaw_gas_shielded_filler","fcaw_self_shielded_filler","mcaw_filler"]},{"astm_spec":"A1008","grade_class":"SS Gr 50","smaw_filler":"AA 7018/7018 Acclaim","gmaw_gtaw_filler":"Group 1","fcaw_gas_shielded_filler":"Group 1","fcaw_self_shielded_filler":"CS 15","mcaw_filler":"Group 1","gmaw_group_products":"Spoolarc 29S, Spoolarc 82, Spoolarc 86, Spoolarc 87HP, Aristorod 12.50","fcaw_gas_shielded_group_1_products":"Dual Shield R-70 Ultra, Dual Shield 710X, Dual Shield 710 XM, Dual Shield 7100LC, Dual Shield 7100 Ultra, Dual Shield 70 Ultra Plus","mcaw_group_products":"Coreweld 70, Coreweld C-6, Coreweld C-6LF, Coreweld 77HS","id":"ss-gr-50-a1008","url":"https://referencesource.org/esab-filler-metal-recommendations-by-astm-steel-grade/ss-gr-50-a1008/","source":"https://assets.esab.com/assetbank-esab/assetfile/22174.pdf","source_quote":"A1008 CS, DS,DDS, EDDS Group 1 Group 1 SS GR 25, 30, 33, 40 Group 1 Group 1 SS Gr 50 AA 7018/7018 Acclaim Group 1","verified_fields":["astm_spec","fcaw_gas_shielded_filler","fcaw_gas_shielded_group_1_products","fcaw_self_shielded_filler","gmaw_group_products","gmaw_gtaw_filler","grade_class","mcaw_filler","mcaw_group_products","smaw_filler"],"located_fields":["fcaw_gas_shielded_filler","fcaw_self_shielded_filler","mcaw_filler"]},{"astm_spec":"A1008","grade_class":"SS Gr 60, 70, 80","preheat_group":"A","smaw_filler":"AA 8018","gmaw_gtaw_filler":"SA 75","fcaw_gas_shielded_filler":"DS II 80Ni1H4","preheat_low_hydrogen":"T < .75: 70, .75 < T < 1.5: 70, 1.5 < T < 2.5: 150, T > 2.5: 225","preheat_high_hydrogen":"T < .75: 175, .75 < T < 1.5: 225, 1.5 < T < 2.5: 275, T > 2.5: 300","id":"ss-gr-60-70-80-a1008","url":"https://referencesource.org/esab-filler-metal-recommendations-by-astm-steel-grade/ss-gr-60-70-80-a1008/","source":"https://assets.esab.com/assetbank-esab/assetfile/22174.pdf","source_quote":"A1008 CS, DS,DDS, EDDS Group 1 Group 1 SS GR 25, 30, 33, 40 Group 1 Group 1 SS Gr 50 AA 7018/7018 Acclaim Group 1 SS Gr 60, 70, 80 A AA 8018 SA 75","verified_fields":["astm_spec","fcaw_gas_shielded_filler","gmaw_gtaw_filler","grade_class","preheat_group","smaw_filler"],"derived_fields":["preheat_high_hydrogen","preheat_low_hydrogen"],"located_fields":["fcaw_gas_shielded_filler"]},{"astm_spec":"A1011","grade_class":"CS, DS","smaw_filler":"Group 1","gmaw_gtaw_filler":"Group 1","fcaw_gas_shielded_filler":"Group 1","fcaw_self_shielded_filler":"CS 15","mcaw_filler":"Group 1","smaw_group_products":"SW 6010, , SW 10P, SW10P+, SW 6011, SW 6013, SW 7014","gmaw_group_products":"Spoolarc 29S, Spoolarc 82, Spoolarc 86, Spoolarc 87HP, Aristorod 12.50","fcaw_gas_shielded_group_1_products":"Dual Shield R-70 Ultra, Dual Shield 710X, Dual Shield 710 XM, Dual Shield 7100LC, Dual Shield 7100 Ultra, Dual Shield 70 Ultra Plus","mcaw_group_products":"Coreweld 70, Coreweld C-6, Coreweld C-6LF, Coreweld 77HS","id":"cs-ds-a1011","url":"https://referencesource.org/esab-filler-metal-recommendations-by-astm-steel-grade/cs-ds-a1011/","source":"https://assets.esab.com/assetbank-esab/assetfile/22174.pdf","source_quote":"A1011 CS, DS Group 1 Group 1","verified_fields":["astm_spec","fcaw_gas_shielded_filler","fcaw_gas_shielded_group_1_products","fcaw_self_shielded_filler","gmaw_group_products","gmaw_gtaw_filler","grade_class","mcaw_filler","mcaw_group_products","smaw_filler","smaw_group_products"],"located_fields":["fcaw_gas_shielded_filler","fcaw_self_shielded_filler","mcaw_filler"]},{"astm_spec":"A1011","grade_class":"HSLAS-F GR 50","smaw_filler":"Group 1","gmaw_gtaw_filler":"Group 1","fcaw_gas_shielded_filler":"Group 1","fcaw_self_shielded_filler":"CS 15","mcaw_filler":"Group 1","smaw_group_products":"SW 6010, , SW 10P, SW10P+, SW 6011, SW 6013, SW 7014","gmaw_group_products":"Spoolarc 29S, Spoolarc 82, Spoolarc 86, Spoolarc 87HP, Aristorod 12.50","fcaw_gas_shielded_group_1_products":"Dual Shield R-70 Ultra, Dual Shield 710X, Dual Shield 710 XM, Dual Shield 7100LC, Dual Shield 7100 Ultra, Dual Shield 70 Ultra Plus","mcaw_group_products":"Coreweld 70, Coreweld C-6, Coreweld C-6LF, Coreweld 77HS","id":"hslas-f-gr-50-a1011","url":"https://referencesource.org/esab-filler-metal-recommendations-by-astm-steel-grade/hslas-f-gr-50-a1011/","source":"https://assets.esab.com/assetbank-esab/assetfile/22174.pdf","source_quote":"A1011 CS, DS Group 1 Group 1 SS GR 30, 33, 36, 40, 45 Group 1 Group 1 SS Gr 50, 55 AA 7018/7018 Acclaim Group 1 SS Gr 60 A AA 8018 SA 75 SS Gr 70 A AA 9019 SA 83/95 SS Gr 80 B AA 10018 SA 95 HSLAS GR 45, 50, 55 Group 1 Group 1 HSLAS GR 50, 55 AA 7018/7018 Acclaim Group 1 HSLAS Gr 60, 65 A AA 8018 SA 75 HSLAS Gr 70 A AA 9019 SA 83/95 HSLAS-F GR 50 Group 1 Group 1","verified_fields":["astm_spec","fcaw_gas_shielded_filler","fcaw_gas_shielded_group_1_products","fcaw_self_shielded_filler","gmaw_group_products","gmaw_gtaw_filler","grade_class","mcaw_filler","mcaw_group_products","smaw_filler","smaw_group_products"],"located_fields":["fcaw_gas_shielded_filler","fcaw_self_shielded_filler","mcaw_filler"]},{"astm_spec":"A1011","grade_class":"HSLAS-F GR 60","smaw_filler":"AA 7018/7018 Acclaim","gmaw_gtaw_filler":"Group 1","fcaw_gas_shielded_filler":"Group 1","fcaw_self_shielded_filler":"CS 15","mcaw_filler":"Group 1","gmaw_group_products":"Spoolarc 29S, Spoolarc 82, Spoolarc 86, Spoolarc 87HP, Aristorod 12.50","fcaw_gas_shielded_group_1_products":"Dual Shield R-70 Ultra, Dual Shield 710X, Dual Shield 710 XM, Dual Shield 7100LC, Dual Shield 7100 Ultra, Dual Shield 70 Ultra Plus","mcaw_group_products":"Coreweld 70, Coreweld C-6, Coreweld C-6LF, Coreweld 77HS","id":"hslas-f-gr-60-a1011","url":"https://referencesource.org/esab-filler-metal-recommendations-by-astm-steel-grade/hslas-f-gr-60-a1011/","source":"https://assets.esab.com/assetbank-esab/assetfile/22174.pdf","source_quote":"A1011 CS, DS Group 1 Group 1 SS GR 30, 33, 36, 40, 45 Group 1 Group 1 SS Gr 50, 55 AA 7018/7018 Acclaim Group 1 SS Gr 60 A AA 8018 SA 75 SS Gr 70 A AA 9019 SA 83/95 SS Gr 80 B AA 10018 SA 95 HSLAS GR 45, 50, 55 Group 1 Group 1 HSLAS GR 50, 55 AA 7018/7018 Acclaim Group 1 HSLAS Gr 60, 65 A AA 8018 SA 75 HSLAS Gr 70 A AA 9019 SA 83/95 HSLAS-F GR 50 Group 1 Group 1 HSLAS-F GR 60 AA 7018/7018 Acclaim Group 1","verified_fields":["astm_spec","fcaw_gas_shielded_filler","fcaw_gas_shielded_group_1_products","fcaw_self_shielded_filler","gmaw_group_products","gmaw_gtaw_filler","grade_class","mcaw_filler","mcaw_group_products","smaw_filler"],"located_fields":["fcaw_gas_shielded_filler","fcaw_self_shielded_filler","mcaw_filler"]},{"astm_spec":"A1011","grade_class":"HSLAS-F Gr 70","preheat_group":"A","smaw_filler":"AA 8018","gmaw_gtaw_filler":"SA 75","fcaw_gas_shielded_filler":"DS II 80Ni1H4","preheat_low_hydrogen":"T < .75: 70, .75 < T < 1.5: 70, 1.5 < T < 2.5: 150, T > 2.5: 225","preheat_high_hydrogen":"T < .75: 175, .75 < T < 1.5: 225, 1.5 < T < 2.5: 275, T > 2.5: 300","id":"hslas-f-gr-70-a1011","url":"https://referencesource.org/esab-filler-metal-recommendations-by-astm-steel-grade/hslas-f-gr-70-a1011/","source":"https://assets.esab.com/assetbank-esab/assetfile/22174.pdf","source_quote":"A1011 CS, DS Group 1 Group 1 SS GR 30, 33, 36, 40, 45 Group 1 Group 1 SS Gr 50, 55 AA 7018/7018 Acclaim Group 1 SS Gr 60 A AA 8018 SA 75 SS Gr 70 A AA 9019 SA 83/95 SS Gr 80 B AA 10018 SA 95 HSLAS GR 45, 50, 55 Group 1 Group 1 HSLAS GR 50, 55 AA 7018/7018 Acclaim Group 1 HSLAS Gr 60, 65 A AA 8018 SA 75 HSLAS Gr 70 A AA 9019 SA 83/95 HSLAS-F GR 50 Group 1 Group 1 HSLAS-F GR 60 AA 7018/7018 Acclaim Group 1 HSLAS-F Gr 70 A AA 8018 SA 75","verified_fields":["astm_spec","fcaw_gas_shielded_filler","gmaw_gtaw_filler","grade_class","preheat_group","smaw_filler"],"derived_fields":["preheat_high_hydrogen","preheat_low_hydrogen"],"located_fields":["fcaw_gas_shielded_filler"]},{"astm_spec":"A1011","grade_class":"HSLAS-F Gr 80","preheat_group":"A","smaw_filler":"AA 9019","gmaw_gtaw_filler":"SA 83/95","fcaw_gas_shielded_filler":"DS II 101H4M/II 101 OS","preheat_low_hydrogen":"T < .75: 70, .75 < T < 1.5: 70, 1.5 < T < 2.5: 150, T > 2.5: 225",
