Repository: joelp22-maker/referencesource-data

# ESAB recommended filler metals and suggested preheat group, by ASTM steel grade

Which filler metals ESAB recommends for welding a given ASTM steel grade, and which of its four preheat groups (A-D) that grade falls in. Answers 'what ESAB rod do I use to weld ASTM A106 Grade C pipe'. WHICH WELDING PROCESSES THESE PAGES COVER: all six that the source covers, as of 2026-09-16. ESAB's table runs across FACING pages. The left page carries the preheat group, stick (SMAW) and gas-shielded wire/rod (GMAW/GTAW); the right page recommends fillers for the same grade rows under submerged arc (SAW), gas-shielded flux-cored (FCAW), self-shielded flux-cored (FCAW) and metal-cored (MCAW).

File: esab-filler-metal-recommendations-by-astm-steel-grade/data.json (part 21 of 21)
"preheat_high_hydrogen":"T < .75: 175, .75 < T < 1.5: 225, 1.5 < T < 2.5: 275, T > 2.5: 300","id":"hslas-f-gr-80-a1011","url":"https://referencesource.org/esab-filler-metal-recommendations-by-astm-steel-grade/hslas-f-gr-80-a1011/","source":"https://assets.esab.com/assetbank-esab/assetfile/22174.pdf","source_quote":"A1011 CS, DS Group 1 Group 1 SS GR 30, 33, 36, 40, 45 Group 1 Group 1 SS Gr 50, 55 AA 7018/7018 Acclaim Group 1 SS Gr 60 A AA 8018 SA 75 SS Gr 70 A AA 9019 SA 83/95 SS Gr 80 B AA 10018 SA 95 HSLAS GR 45, 50, 55 Group 1 Group 1 HSLAS GR 50, 55 AA 7018/7018 Acclaim Group 1 HSLAS Gr 60, 65 A AA 8018 SA 75 HSLAS Gr 70 A AA 9019 SA 83/95 HSLAS-F GR 50 Group 1 Group 1 HSLAS-F GR 60 AA 7018/7018 Acclaim Group 1 HSLAS-F Gr 70 A AA 8018 SA 75 HSLAS-F Gr 80 A AA 9019 SA 83/95","verified_fields":["astm_spec","fcaw_gas_shielded_filler","gmaw_gtaw_filler","grade_class","preheat_group","smaw_filler"],"derived_fields":["preheat_high_hydrogen","preheat_low_hydrogen"],"located_fields":["fcaw_gas_shielded_filler"]},{"astm_spec":"A1011","grade_class":"HSLAS GR 45, 50, 55","smaw_filler":"Group 1","gmaw_gtaw_filler":"Group 1","fcaw_gas_shielded_filler":"Group 1","fcaw_self_shielded_filler":"CS 15","mcaw_filler":"Group 1","smaw_group_products":"SW 6010, , SW 10P, SW10P+, SW 6011, SW 6013, SW 7014","gmaw_group_products":"Spoolarc 29S, Spoolarc 82, Spoolarc 86, Spoolarc 87HP, Aristorod 12.50","fcaw_gas_shielded_group_1_products":"Dual Shield R-70 Ultra, Dual Shield 710X, Dual Shield 710 XM, Dual Shield 7100LC, Dual Shield 7100 Ultra, Dual Shield 70 Ultra Plus","mcaw_group_products":"Coreweld 70, Coreweld C-6, Coreweld C-6LF, Coreweld 77HS","id":"hslas-gr-45-50-55-a1011","url":"https://referencesource.org/esab-filler-metal-recommendations-by-astm-steel-grade/hslas-gr-45-50-55-a1011/","source":"https://assets.esab.com/assetbank-esab/assetfile/22174.pdf","source_quote":"A1011 CS, DS Group 1 Group 1 SS GR 30, 33, 36, 40, 45 Group 1 Group 1 SS Gr 50, 55 AA 7018/7018 Acclaim Group 1 SS Gr 60 A AA 8018 SA 75 SS Gr 70 A AA 9019 SA 83/95 SS Gr 80 B AA 10018 SA 95 HSLAS GR 45, 50, 55 Group 1 Group 1","verified_fields":["astm_spec","fcaw_gas_shielded_filler","fcaw_gas_shielded_group_1_products","fcaw_self_shielded_filler","gmaw_group_products","gmaw_gtaw_filler","grade_class","mcaw_filler","mcaw_group_products","smaw_filler","smaw_group_products"],"located_fields":["fcaw_gas_shielded_filler","fcaw_self_shielded_filler","mcaw_filler"]},{"astm_spec":"A1011","grade_class":"HSLAS GR 50, 55","smaw_filler":"AA 7018/7018 Acclaim","gmaw_gtaw_filler":"Group 1","fcaw_gas_shielded_filler":"Group 1","fcaw_self_shielded_filler":"CS 15","mcaw_filler":"Group 1","gmaw_group_products":"Spoolarc 29S, Spoolarc 82, Spoolarc 86, Spoolarc 87HP, Aristorod 12.50","fcaw_gas_shielded_group_1_products":"Dual Shield R-70 Ultra, Dual Shield 710X, Dual Shield 710 XM, Dual Shield 7100LC, Dual Shield 7100 Ultra, Dual Shield 70 Ultra Plus","mcaw_group_products":"Coreweld 70, Coreweld C-6, Coreweld C-6LF, Coreweld 77HS","id":"hslas-gr-50-55-a1011","url":"https://referencesource.org/esab-filler-metal-recommendations-by-astm-steel-grade/hslas-gr-50-55-a1011/","source":"https://assets.esab.com/assetbank-esab/assetfile/22174.pdf","source_quote":"A1011 CS, DS Group 1 Group 1 SS GR 30, 33, 36, 40, 45 Group 1 Group 1 SS Gr 50, 55 AA 7018/7018 Acclaim Group 1 SS Gr 60 A AA 8018 SA 75 SS Gr 70 A AA 9019 SA 83/95 SS Gr 80 B AA 10018 SA 95 HSLAS GR 45, 50, 55 Group 1 Group 1 HSLAS GR 50, 55 AA 7018/7018 Acclaim Group 1","verified_fields":["astm_spec","fcaw_gas_shielded_filler","fcaw_gas_shielded_group_1_products","fcaw_self_shielded_filler","gmaw_group_products","gmaw_gtaw_filler","grade_class","mcaw_filler","mcaw_group_products","smaw_filler"],"located_fields":["fcaw_gas_shielded_filler","fcaw_self_shielded_filler","mcaw_filler"]},{"astm_spec":"A1011","grade_class":"HSLAS Gr 60, 65","preheat_group":"A","smaw_filler":"AA 8018","gmaw_gtaw_filler":"SA 75","fcaw_gas_shielded_filler":"DS II 80Ni1H4","preheat_low_hydrogen":"T < .75: 70, .75 < T < 1.5: 70, 1.5 < T < 2.5: 150, T > 2.5: 225","preheat_high_hydrogen":"T < .75: 175, .75 < T < 1.5: 225, 1.5 < T < 2.5: 275, T > 2.5: 300","id":"hslas-gr-60-65-a1011","url":"https://referencesource.org/esab-filler-metal-recommendations-by-astm-steel-grade/hslas-gr-60-65-a1011/","source":"https://assets.esab.com/assetbank-esab/assetfile/22174.pdf","source_quote":"A1011 CS, DS Group 1 Group 1 SS GR 30, 33, 36, 40, 45 Group 1 Group 1 SS Gr 50, 55 AA 7018/7018 Acclaim Group 1 SS Gr 60 A AA 8018 SA 75 SS Gr 70 A AA 9019 SA 83/95 SS Gr 80 B AA 10018 SA 95 HSLAS GR 45, 50, 55 Group 1 Group 1 HSLAS GR 50, 55 AA 7018/7018 Acclaim Group 1 HSLAS Gr 60, 65 A AA 8018 SA 75","verified_fields":["astm_spec","fcaw_gas_shielded_filler","gmaw_gtaw_filler","grade_class","preheat_group","smaw_filler"],"derived_fields":["preheat_high_hydrogen","preheat_low_hydrogen"],"located_fields":["fcaw_gas_shielded_filler"]},{"astm_spec":"A1011","grade_class":"HSLAS Gr 70","preheat_group":"A","smaw_filler":"AA 9019","gmaw_gtaw_filler":"SA 83/95","fcaw_gas_shielded_filler":"DS II 101H4M/II 101 OS","preheat_low_hydrogen":"T < .75: 70, .75 < T < 1.5: 70, 1.5 < T < 2.5: 150, T > 2.5: 225","preheat_high_hydrogen":"T < .75: 175, .75 < T < 1.5: 225, 1.5 < T < 2.5: 275, T > 2.5: 300","id":"hslas-gr-70-a1011","url":"https://referencesource.org/esab-filler-metal-recommendations-by-astm-steel-grade/hslas-gr-70-a1011/","source":"https://assets.esab.com/assetbank-esab/assetfile/22174.pdf","source_quote":"A1011 CS, DS Group 1 Group 1 SS GR 30, 33, 36, 40, 45 Group 1 Group 1 SS Gr 50, 55 AA 7018/7018 Acclaim Group 1 SS Gr 60 A AA 8018 SA 75 SS Gr 70 A AA 9019 SA 83/95 SS Gr 80 B AA 10018 SA 95 HSLAS GR 45, 50, 55 Group 1 Group 1 HSLAS GR 50, 55 AA 7018/7018 Acclaim Group 1 HSLAS Gr 60, 65 A AA 8018 SA 75 HSLAS Gr 70 A AA 9019 SA 83/95","verified_fields":["astm_spec","fcaw_gas_shielded_filler","gmaw_gtaw_filler","grade_class","preheat_group","smaw_filler"],"derived_fields":["preheat_high_hydrogen","preheat_low_hydrogen"],"located_fields":["fcaw_gas_shielded_filler"]},{"astm_spec":"A1011","grade_class":"SS GR 30, 33, 36, 40, 45","smaw_filler":"Group 1","gmaw_gtaw_filler":"Group 1","fcaw_gas_shielded_filler":"Group 1","fcaw_self_shielded_filler":"CS 15","mcaw_filler":"Group 1","smaw_group_products":"SW 6010, , SW 10P, SW10P+, SW 6011, SW 6013, SW 7014","gmaw_group_products":"Spoolarc 29S, Spoolarc 82, Spoolarc 86, Spoolarc 87HP, Aristorod 12.50","fcaw_gas_shielded_group_1_products":"Dual Shield R-70 Ultra, Dual Shield 710X, Dual Shield 710 XM, Dual Shield 7100LC, Dual Shield 7100 Ultra, Dual Shield 70 Ultra Plus","mcaw_group_products":"Coreweld 70, Coreweld C-6, Coreweld C-6LF, Coreweld 77HS","id":"ss-gr-30-33-36-40-45-a1011","url":"https://referencesource.org/esab-filler-metal-recommendations-by-astm-steel-grade/ss-gr-30-33-36-40-45-a1011/","source":"https://assets.esab.com/assetbank-esab/assetfile/22174.pdf","source_quote":"A1011 CS, DS Group 1 Group 1 SS GR 30, 33, 36, 40, 45 Group 1 Group 1","verified_fields":["astm_spec","fcaw_gas_shielded_filler","fcaw_gas_shielded_group_1_products","fcaw_self_shielded_filler","gmaw_group_products","gmaw_gtaw_filler","grade_class","mcaw_filler","mcaw_group_products","smaw_filler","smaw_group_products"],"located_fields":["fcaw_gas_shielded_filler","fcaw_self_shielded_filler","mcaw_filler"]},{"astm_spec":"A1011","grade_class":"SS Gr 50, 55","smaw_filler":"AA 7018/7018 Acclaim","gmaw_gtaw_filler":"Group 1","fcaw_gas_shielded_filler":"Group 1","fcaw_self_shielded_filler":"CS 15","mcaw_filler":"Group 1","gmaw_group_products":"Spoolarc 29S, Spoolarc 82, Spoolarc 86, Spoolarc 87HP, Aristorod 12.50","fcaw_gas_shielded_group_1_products":"Dual Shield R-70 Ultra, Dual Shield 710X, Dual Shield 710 XM, Dual Shield 7100LC, Dual Shield 7100 Ultra, Dual Shield 70 Ultra Plus","mcaw_group_products":"Coreweld 70, Coreweld C-6, Coreweld C-6LF, Coreweld 77HS","id":"ss-gr-50-55-a1011","url":"https://referencesource.org/esab-filler-metal-recommendations-by-astm-steel-grade/ss-gr-50-55-a1011/","source":"https://assets.esab.com/assetbank-esab/assetfile/22174.pdf","source_quote":"A1011 CS, DS Group 1 Group 1 SS GR 30, 33, 36, 40, 45 Group 1 Group 1 SS Gr 50, 55 AA 7018/7018 Acclaim Group 1","verified_fields":["astm_spec","fcaw_gas_shielded_filler","fcaw_gas_shielded_group_1_products","fcaw_self_shielded_filler","gmaw_group_products","gmaw_gtaw_filler","grade_class","mcaw_filler","mcaw_group_products","smaw_filler"],"located_fields":["fcaw_gas_shielded_filler","fcaw_self_shielded_filler","mcaw_filler"]},{"astm_spec":"A1011","grade_class":"SS Gr 60","preheat_group":"A","smaw_filler":"AA 8018","gmaw_gtaw_filler":"SA 75","fcaw_gas_shielded_filler":"DS II 80Ni1H4","preheat_low_hydrogen":"T < .75: 70, .75 < T < 1.5: 70, 1.5 < T < 2.5: 150, T > 2.5: 225","preheat_high_hydrogen":"T < .75: 175, .75 < T < 1.5: 225, 1.5 < T < 2.5: 275, T > 2.5: 300","id":"ss-gr-60-a1011","url":"https://referencesource.org/esab-filler-metal-recommendations-by-astm-steel-grade/ss-gr-60-a1011/","source":"https://assets.esab.com/assetbank-esab/assetfile/22174.pdf","source_quote":"A1011 CS, DS Group 1 Group 1 SS GR 30, 33, 36, 40, 45 Group 1 Group 1 SS Gr 50, 55 AA 7018/7018 Acclaim Group 1 SS Gr 60 A AA 8018 SA 75","verified_fields":["astm_spec","fcaw_gas_shielded_filler","gmaw_gtaw_filler","grade_class","preheat_group","smaw_filler"],"derived_fields":["preheat_high_hydrogen","preheat_low_hydrogen"],"located_fields":["fcaw_gas_shielded_filler"]},{"astm_spec":"A1011","grade_class":"SS Gr 70","preheat_group":"A","smaw_filler":"AA 9019","gmaw_gtaw_filler":"SA 83/95","fcaw_gas_shielded_filler":"DS II 101H4M/II 101 OS","preheat_low_hydrogen":"T < .75: 70, .75 < T < 1.5: 70, 1.5 < T < 2.5: 150, T > 2.5: 225","preheat_high_hydrogen":"T < .75: 175, .75 < T < 1.5: 225, 1.5 < T < 2.5: 275, T > 2.5: 300","id":"ss-gr-70-a1011","url":"https://referencesource.org/esab-filler-metal-recommendations-by-astm-steel-grade/ss-gr-70-a1011/","source":"https://assets.esab.com/assetbank-esab/assetfile/22174.pdf","source_quote":"A1011 CS, DS Group 1 Group 1 SS GR 30, 33, 36, 40, 45 Group 1 Group 1 SS Gr 50, 55 AA 7018/7018 Acclaim Group 1 SS Gr 60 A AA 8018 SA 75 SS Gr 70 A AA 9019 SA 83/95","verified_fields":["astm_spec","fcaw_gas_shielded_filler","gmaw_gtaw_filler","grade_class","preheat_group","smaw_filler"],"derived_fields":["preheat_high_hydrogen","preheat_low_hydrogen"],"located_fields":["fcaw_gas_shielded_filler"]},{"astm_spec":"A1011","grade_class":"SS Gr 80","preheat_group":"B","smaw_filler":"AA 10018","gmaw_gtaw_filler":"SA 95","fcaw_gas_shielded_filler":"DS II 100","preheat_low_hydrogen":"T < .75: 70, .75 < T < 1.5: 125, 1.5 < T < 2.5: 200, T > 2.5: 300","preheat_high_hydrogen":"T < .75: 175, .75 < T < 1.5: 225, 1.5 < T < 2.5: 275, T > 2.5: 300","id":"ss-gr-80-a1011","url":"https://referencesource.org/esab-filler-metal-recommendations-by-astm-steel-grade/ss-gr-80-a1011/","source":"https://assets.esab.com/assetbank-esab/assetfile/22174.pdf","source_quote":"A1011 CS, DS Group 1 Group 1 SS GR 30, 33, 36, 40, 45 Group 1 Group 1 SS Gr 50, 55 AA 7018/7018 Acclaim Group 1 SS Gr 60 A AA 8018 SA 75 SS Gr 70 A AA 9019 SA 83/95 SS Gr 80 B AA 10018 SA 95","verified_fields":["astm_spec","fcaw_gas_shielded_filler","gmaw_gtaw_filler","grade_class","preheat_group","smaw_filler"],"derived_fields":["preheat_high_hydrogen","preheat_low_hydrogen"],"located_fields":["fcaw_gas_shielded_filler"]},{"astm_spec":"A1018","grade_class":"CS, DS","preheat_group":"A","smaw_filler":"Group 1","gmaw_gtaw_filler":"Group 1","fcaw_gas_shielded_filler":"Group 1","fcaw_self_shielded_filler":"CS 15","mcaw_filler":"Group 1","smaw_group_products":"SW 6010, , SW 10P, SW10P+, SW 6011, SW 6013, SW 7014","gmaw_group_products":"Spoolarc 29S, Spoolarc 82, Spoolarc 86, Spoolarc 87HP, Aristorod 12.50","fcaw_gas_shielded_group_1_products":"Dual Shield R-70 Ultra, Dual Shield 710X, Dual Shield 710 XM, Dual Shield 7100LC, Dual Shield 7100 Ultra, Dual Shield 70 Ultra Plus","mcaw_group_products":"Coreweld 70, Coreweld C-6, Coreweld C-6LF, Coreweld 77HS","preheat_low_hydrogen":"T < .75: 70, .75 < T < 1.5: 70, 1.5 < T < 2.5: 150, T > 2.5: 225","preheat_high_hydrogen":"T < .75: 175, .75 < T < 1.5: 225, 1.5 < T < 2.5: 275, T > 2.5: 300","id":"cs-ds-a1018","url":"https://referencesource.org/esab-filler-metal-recommendations-by-astm-steel-grade/cs-ds-a1018/","source":"https://assets.esab.com/assetbank-esab/assetfile/22174.pdf","source_quote":"A1018 CS, DS A Group 1 Group 1","verified_fields":["astm_spec","fcaw_gas_shielded_filler","fcaw_gas_shielded_group_1_products","fcaw_self_shielded_filler","gmaw_group_products","gmaw_gtaw_filler","grade_class","mcaw_filler","mcaw_group_products","preheat_group","smaw_filler","smaw_group_products"],"derived_fields":["preheat_high_hydrogen","preheat_low_hydrogen"],"located_fields":["fcaw_gas_shielded_filler","fcaw_self_shielded_filler","mcaw_filler"]},{"astm_spec":"A1018","grade_class":"HSLAS-F GR 50","smaw_filler":"Group 1","gmaw_gtaw_filler":"Group 1","fcaw_gas_shielded_filler":"Group 1","fcaw_self_shielded_filler":"CS 15","mcaw_filler":"Group 1","smaw_group_products":"SW 6010, , SW 10P, SW10P+, SW 6011, SW 6013, SW 7014","gmaw_group_products":"Spoolarc 29S, Spoolarc 82, Spoolarc 86, Spoolarc 87HP, Aristorod 12.50","fcaw_gas_shielded_group_1_products":"Dual Shield R-70 Ultra, Dual Shield 710X, Dual Shield 710 XM, Dual Shield 7100LC, Dual Shield 7100 Ultra, Dual Shield 70 Ultra Plus","mcaw_group_products":"Coreweld 70, Coreweld C-6, Coreweld C-6LF, Coreweld 77HS","id":"hslas-f-gr-50-a1018","url":"https://referencesource.org/esab-filler-metal-recommendations-by-astm-steel-grade/hslas-f-gr-50-a1018/","source":"https://assets.esab.com/assetbank-esab/assetfile/22174.pdf","source_quote":"A1018 CS, DS A Group 1 Group 1 SS GR 30, 33, 36, 40 A Group 1 Group 1 HSLAS GR 45 A Group 1 Group 1 HSLAS GR 50, 55 A AA 7018/7018 Acclaim Group 1 HSLAS Gr 60, 65 AA 8018 SA 75 HSLAS Gr 70 AA 9019 SA 83/95 HSLAS-F GR 50 Group 1 Group 1","verified_fields":["astm_spec","fcaw_gas_shielded_filler","fcaw_gas_shielded_group_1_products","fcaw_self_shielded_filler","gmaw_group_products","gmaw_gtaw_filler","grade_class","mcaw_filler","mcaw_group_products","smaw_filler","smaw_group_products"],"located_fields":["fcaw_gas_shielded_filler","fcaw_self_shielded_filler","mcaw_filler"]},{"astm_spec":"A1018","grade_class":"HSLAS-F GR 60","smaw_filler":"AA 7018/7018 Acclaim","gmaw_gtaw_filler":"Group 1","fcaw_gas_shielded_filler":"Group 1","fcaw_self_shielded_filler":"CS 15","mcaw_filler":"Group 1","gmaw_group_products":"Spoolarc 29S, Spoolarc 82, Spoolarc 86, Spoolarc 87HP, Aristorod 12.50","fcaw_gas_shielded_group_1_products":"Dual Shield R-70 Ultra, Dual Shield 710X, Dual Shield 710 XM, Dual Shield 7100LC, Dual Shield 7100 Ultra, Dual Shield 70 Ultra Plus","mcaw_group_products":"Coreweld 70, Coreweld C-6, Coreweld C-6LF, Coreweld 77HS","id":"hslas-f-gr-60-a1018","url":"https://referencesource.org/esab-filler-metal-recommendations-by-astm-steel-grade/hslas-f-gr-60-a1018/","source":"https://assets.esab.com/assetbank-esab/assetfile/22174.pdf","source_quote":"A1018 CS, DS A Group 1 Group 1 SS GR 30, 33, 36, 40 A Group 1 Group 1 HSLAS GR 45 A Group 1 Group 1 HSLAS GR 50, 55 A AA 7018/7018 Acclaim Group 1 HSLAS Gr 60, 65 AA 8018 SA 75 HSLAS Gr 70 AA 9019 SA 83/95 HSLAS-F GR 50 Group 1 Group 1 HSLAS-F GR 60 AA 7018/7018 Acclaim Group 1","verified_fields":["astm_spec","fcaw_gas_shielded_filler","fcaw_gas_shielded_group_1_products","fcaw_self_shielded_filler","gmaw_group_products","gmaw_gtaw_filler","grade_class","mcaw_filler","mcaw_group_products","smaw_filler"],"located_fields":["fcaw_gas_shielded_filler","fcaw_self_shielded_filler","mcaw_filler"]},{"astm_spec":"A1018","grade_class":"HSLAS-F Gr 70","smaw_filler":"AA 8018","gmaw_gtaw_filler":"SA 75","fcaw_gas_shielded_filler":"DS II 80Ni1H4","id":"hslas-f-gr-70-a1018","url":"https://referencesource.org/esab-filler-metal-recommendations-by-astm-steel-grade/hslas-f-gr-70-a1018/","source":"https://assets.esab.com/assetbank-esab/assetfile/22174.pdf","source_quote":"A1018 CS, DS A Group 1 Group 1 SS GR 30, 33, 36, 40 A Group 1 Group 1 HSLAS GR 45 A Group 1 Group 1 HSLAS GR 50, 55 A AA 7018/7018 Acclaim Group 1 HSLAS Gr 60, 65 AA 8018 SA 75 HSLAS Gr 70 AA 9019 SA 83/95 HSLAS-F GR 50 Group 1 Group 1 HSLAS-F GR 60 AA 7018/7018 Acclaim Group 1 HSLAS-F Gr 70 AA 8018 SA 75","verified_fields":["astm_spec","fcaw_gas_shielded_filler","gmaw_gtaw_filler","grade_class","smaw_filler"],"located_fields":["fcaw_gas_shielded_filler"]},{"astm_spec":"A1018","grade_class":"HSLAS-F Gr 80","smaw_filler":"AA 9019","gmaw_gtaw_filler":"SA 83/95","fcaw_gas_shielded_filler":"DS II 101H4M/II 101 OS","id":"hslas-f-gr-80-a1018","url":"https://referencesource.org/esab-filler-metal-recommendations-by-astm-steel-grade/hslas-f-gr-80-a1018/","source":"https://assets.esab.com/assetbank-esab/assetfile/22174.pdf","source_quote":"A1018 CS, DS A Group 1 Group 1 SS GR 30, 33, 36, 40 A Group 1 Group 1 HSLAS GR 45 A Group 1 Group 1 HSLAS GR 50, 55 A AA 7018/7018 Acclaim Group 1 HSLAS Gr 60, 65 AA 8018 SA 75 HSLAS Gr 70 AA 9019 SA 83/95 HSLAS-F GR 50 Group 1 Group 1 HSLAS-F GR 60 AA 7018/7018 Acclaim Group 1 HSLAS-F Gr 70 AA 8018 SA 75 HSLAS-F Gr 80 AA 9019 SA 83/95","verified_fields":["astm_spec","fcaw_gas_shielded_filler","gmaw_gtaw_filler","grade_class","smaw_filler"],"located_fields":["fcaw_gas_shielded_filler"]},{"astm_spec":"A1018","grade_class":"HSLAS GR 45","preheat_group":"A","smaw_filler":"Group 1","gmaw_gtaw_filler":"Group 1","fcaw_gas_shielded_filler":"Group 1","fcaw_self_shielded_filler":"CS 15","mcaw_filler":"Group 1","smaw_group_products":"SW 6010, , SW 10P, SW10P+, SW 6011, SW 6013, SW 7014","gmaw_group_products":"Spoolarc 29S, Spoolarc 82, Spoolarc 86, Spoolarc 87HP, Aristorod 12.50","fcaw_gas_shielded_group_1_products":"Dual Shield R-70 Ultra, Dual Shield 710X, Dual Shield 710 XM, Dual Shield 7100LC, Dual Shield 7100 Ultra, Dual Shield 70 Ultra Plus","mcaw_group_products":"Coreweld 70, Coreweld C-6, Coreweld C-6LF, Coreweld 77HS","preheat_low_hydrogen":"T < .75: 70, .75 < T < 1.5: 70, 1.5 < T < 2.5: 150, T > 2.5: 225","preheat_high_hydrogen":"T < .75: 175, .75 < T < 1.5: 225, 1.5 < T < 2.5: 275, T > 2.5: 300","id":"hslas-gr-45-a1018","url":"https://referencesource.org/esab-filler-metal-recommendations-by-astm-steel-grade/hslas-gr-45-a1018/","source":"https://assets.esab.com/assetbank-esab/assetfile/22174.pdf","source_quote":"A1018 CS, DS A Group 1 Group 1 SS GR 30, 33, 36, 40 A Group 1 Group 1 HSLAS GR 45 A Group 1 Group 1","verified_fields":["astm_spec","fcaw_gas_shielded_filler","fcaw_gas_shielded_group_1_products","fcaw_self_shielded_filler","gmaw_group_products","gmaw_gtaw_filler","grade_class","mcaw_filler","mcaw_group_products","preheat_group","smaw_filler","smaw_group_products"],"derived_fields":["preheat_high_hydrogen","preheat_low_hydrogen"],"located_fields":["fcaw_gas_shielded_filler","fcaw_self_shielded_filler","mcaw_filler"]},{"astm_spec":"A1018","grade_class":"HSLAS GR 50, 55","preheat_group":"A","smaw_filler":"AA 7018/7018 Acclaim","gmaw_gtaw_filler":"Group 1","fcaw_gas_shielded_filler":"Group 1","fcaw_self_shielded_filler":"CS 15","mcaw_filler":"Group 1","gmaw_group_products":"Spoolarc 29S, Spoolarc 82, Spoolarc 86, Spoolarc 87HP, Aristorod 12.50","fcaw_gas_shielded_group_1_products":"Dual Shield R-70 Ultra, Dual Shield 710X, Dual Shield 710 XM, Dual Shield 7100LC, Dual Shield 7100 Ultra, Dual Shield 70 Ultra Plus","mcaw_group_products":"Coreweld 70, Coreweld C-6, Coreweld C-6LF, Coreweld 77HS","preheat_low_hydrogen":"T < .75: 70, .75 < T < 1.5: 70, 1.5 < T < 2.5: 150, T > 2.5: 225","preheat_high_hydrogen":"T < .75: 175, .75 < T < 1.5: 225, 1.5 < T < 2.5: 275, T > 2.5: 300","id":"hslas-gr-50-55-a1018","url":"https://referencesource.org/esab-filler-metal-recommendations-by-astm-steel-grade/hslas-gr-50-55-a1018/","source":"https://assets.esab.com/assetbank-esab/assetfile/22174.pdf","source_quote":"A1018 CS, DS A Group 1 Group 1 SS GR 30, 33, 36, 40 A Group 1 Group 1 HSLAS GR 45 A Group 1 Group 1 HSLAS GR 50, 55 A AA 7018/7018 Acclaim Group 1","verified_fields":["astm_spec","fcaw_gas_shielded_filler","fcaw_gas_shielded_group_1_products","fcaw_self_shielded_filler","gmaw_group_products","gmaw_gtaw_filler","grade_class","mcaw_filler","mcaw_group_products","preheat_group","smaw_filler"],"derived_fields":["preheat_high_hydrogen","preheat_low_hydrogen"],"located_fields":["fcaw_gas_shielded_filler","fcaw_self_shielded_filler","mcaw_filler"]},{"astm_spec":"A1018","grade_class":"HSLAS Gr 60, 65","smaw_filler":"AA 8018","gmaw_gtaw_filler":"SA 75","fcaw_gas_shielded_filler":"DS II 80Ni1H4","id":"hslas-gr-60-65-a1018","url":"https://referencesource.org/esab-filler-metal-recommendations-by-astm-steel-grade/hslas-gr-60-65-a1018/","source":"https://assets.esab.com/assetbank-esab/assetfile/22174.pdf","source_quote":"A1018 CS, DS A Group 1 Group 1 SS GR 30, 33, 36, 40 A Group 1 Group 1 HSLAS GR 45 A Group 1 Group 1 HSLAS GR 50, 55 A AA 7018/7018 Acclaim Group 1 HSLAS Gr 60, 65 AA 8018 SA 75","verified_fields":["astm_spec","fcaw_gas_shielded_filler","gmaw_gtaw_filler","grade_class","smaw_filler"],"located_fields":["fcaw_gas_shielded_filler"]},{"astm_spec":"A1018","grade_class":"HSLAS Gr 70","smaw_filler":"AA 9019","gmaw_gtaw_filler":"SA 83/95","fcaw_gas_shielded_filler":"DS II 101H4M/II 101 OS","id":"hslas-gr-70-a1018","url":"https://referencesource.org/esab-filler-metal-recommendations-by-astm-steel-grade/hslas-gr-70-a1018/","source":"https://assets.esab.com/assetbank-esab/assetfile/22174.pdf","source_quote":"A1018 CS, DS A Group 1 Group 1 SS GR 30, 33, 36, 40 A Group 1 Group 1 HSLAS GR 45 A Group 1 Group 1 HSLAS GR 50, 55 A AA 7018/7018 Acclaim Group 1 HSLAS Gr 60, 65 AA 8018 SA 75 HSLAS Gr 70 AA 9019 SA 83/95","verified_fields":["astm_spec","fcaw_gas_shielded_filler","gmaw_gtaw_filler","grade_class","smaw_filler"],"located_fields":["fcaw_gas_shielded_filler"]},{"astm_spec":"A1018","grade_class":"SS GR 30, 33, 36, 40","preheat_group":"A","smaw_filler":"Group 1","gmaw_gtaw_filler":"Group 1","fcaw_gas_shielded_filler":"Group 1","fcaw_self_shielded_filler":"CS 15","mcaw_filler":"Group 1","smaw_group_products":"SW 6010, , SW 10P, SW10P+, SW 6011, SW 6013, SW 7014","gmaw_group_products":"Spoolarc 29S, Spoolarc 82, Spoolarc 86, Spoolarc 87HP, Aristorod 12.50","fcaw_gas_shielded_group_1_products":"Dual Shield R-70 Ultra, Dual Shield 710X, Dual Shield 710 XM, Dual Shield 7100LC, Dual Shield 7100 Ultra, Dual Shield 70 Ultra Plus","mcaw_group_products":"Coreweld 70, Coreweld C-6, Coreweld C-6LF, Coreweld 77HS","preheat_low_hydrogen":"T < .75: 70, .75 < T < 1.5: 70, 1.5 < T < 2.5: 150, T > 2.5: 225","preheat_high_hydrogen":"T < .75: 175, .75 < T < 1.5: 225, 1.5 < T < 2.5: 275, T > 2.5: 300","id":"ss-gr-30-33-36-40-a1018","url":"https://referencesource.org/esab-filler-metal-recommendations-by-astm-steel-grade/ss-gr-30-33-36-40-a1018/","source":"https://assets.esab.com/assetbank-esab/assetfile/22174.pdf","source_quote":"A1018 CS, DS A Group 1 Group 1 SS GR 30, 33, 36, 40 A Group 1 Group 1","verified_fields":["astm_spec","fcaw_gas_shielded_filler","fcaw_gas_shielded_group_1_products","fcaw_self_shielded_filler","gmaw_group_products","gmaw_gtaw_filler","grade_class","mcaw_filler","mcaw_group_products","preheat_group","smaw_filler","smaw_group_products"],"derived_fields":["preheat_high_hydrogen","preheat_low_hydrogen"],"located_fields":["fcaw_gas_shielded_filler","fcaw_self_shielded_filler","mcaw_filler"]},{"astm_spec":"A1020","grade_class":"Gr A, C","preheat_group":"A","smaw_filler":"Group 1","gmaw_gtaw_filler":"Group 1","fcaw_gas_shielded_filler":"Group 1","mcaw_filler":"Group 1","smaw_group_products":"SW 6010, , SW 10P, SW10P+, SW 6011, SW 6013, SW 7014","gmaw_group_products":"Spoolarc 29S, Spoolarc 82, Spoolarc 86, Spoolarc 87HP, Aristorod 12.50","fcaw_gas_shielded_group_1_products":"Dual Shield R-70 Ultra, Dual Shield 710X, Dual Shield 710 XM, Dual Shield 7100LC, Dual Shield 7100 Ultra, Dual Shield 70 Ultra Plus","mcaw_group_products":"Coreweld 70, Coreweld C-6, Coreweld C-6LF, Coreweld 77HS","preheat_low_hydrogen":"T < .75: 70, .75 < T < 1.5: 70, 1.5 < T < 2.5: 150, T > 2.5: 225","preheat_high_hydrogen":"T < .75: 175, .75 < T < 1.5: 225, 1.5 < T < 2.5: 275, T > 2.5: 300","id":"gr-a-c-a1020","url":"https://referencesource.org/esab-filler-metal-recommendations-by-astm-steel-grade/gr-a-c-a1020/","source":"https://assets.esab.com/assetbank-esab/assetfile/22174.pdf","source_quote":"A1020 Gr A, C A Group 1 Group 1","verified_fields":["astm_spec","fcaw_gas_shielded_filler","fcaw_gas_shielded_group_1_products","gmaw_group_products","gmaw_gtaw_filler","grade_class","mcaw_filler","mcaw_group_products","preheat_group","smaw_filler","smaw_group_products"],"derived_fields":["preheat_high_hydrogen","preheat_low_hydrogen"],"located_fields":["fcaw_gas_shielded_filler","mcaw_filler"]},{"astm_spec":"A1020","grade_class":"Gr D","preheat_group":"A","smaw_filler":"AA 7018/7018 Acclaim","gmaw_gtaw_filler":"Group 1","fcaw_gas_shielded_filler":"Group 1","mcaw_filler":"Group 1","gmaw_group_products":"Spoolarc 29S, Spoolarc 82, Spoolarc 86, Spoolarc 87HP, Aristorod 12.50","fcaw_gas_shielded_group_1_products":"Dual Shield R-70 Ultra, Dual Shield 710X, Dual Shield 710 XM, Dual Shield 7100LC, Dual Shield 7100 Ultra, Dual Shield 70 Ultra Plus","mcaw_group_products":"Coreweld 70, Coreweld C-6, Coreweld C-6LF, Coreweld 77HS","preheat_low_hydrogen":"T < .75: 70, .75 < T < 1.5: 70, 1.5 < T < 2.5: 150, T > 2.5: 225","preheat_high_hydrogen":"T < .75: 175, .75 < T < 1.5: 225, 1.5 < T < 2.5: 275, T > 2.5: 300","id":"gr-d-a1020","url":"https://referencesource.org/esab-filler-metal-recommendations-by-astm-steel-grade/gr-d-a1020/","source":"https://assets.esab.com/assetbank-esab/assetfile/22174.pdf","source_quote":"A1020 Gr A, C A Group 1 Group 1 Gr D A AA 7018/7018 Acclaim Group 1","verified_fields":["astm_spec","fcaw_gas_shielded_filler","fcaw_gas_shielded_group_1_products","gmaw_group_products","gmaw_gtaw_filler","grade_class","mcaw_filler","mcaw_group_products","preheat_group","smaw_filler"],"derived_fields":["preheat_high_hydrogen","preheat_low_hydrogen"],"located_fields":["fcaw_gas_shielded_filler","mcaw_filler"]},{"astm_spec":"A1024","grade_class":"35","preheat_group":"A","smaw_filler":"SW 10P, AA 7018/7018 Acclaim","gmaw_gtaw_filler":"Group 1","saw_filler":"429/SA 81, 10.71/SA 81","fcaw_gas_shielded_filler":"Group 1, Group 2","mcaw_filler":"Group 1","gmaw_group_products":"Spoolarc 29S, Spoolarc 82, Spoolarc 86, Spoolarc 87HP, Aristorod 12.50","fcaw_gas_shielded_group_1_products":"Dual Shield R-70 Ultra, Dual Shield 710X, Dual Shield 710 XM, Dual Shield 7100LC, Dual Shield 7100 Ultra, Dual Shield 70 Ultra Plus","fcaw_gas_shielded_group_2_products":"Dual Shield II 70 Ultra, Dual Shield II 71 Ultra, Dual Shield II 711X","mcaw_group_products":"Coreweld 70, Coreweld C-6, Coreweld C-6LF, Coreweld 77HS","preheat_low_hydrogen":"T < .75: 70, .75 < T < 1.5: 70, 1.5 < T < 2.5: 150, T > 2.5: 225","preheat_high_hydrogen":"T < .75: 175, .75 < T < 1.5: 225, 1.5 < T < 2.5: 275, T > 2.5: 300","id":"35-a1024","url":"https://referencesource.org/esab-filler-metal-recommendations-by-astm-steel-grade/35-a1024/","source":"https://assets.esab.com/assetbank-esab/assetfile/22174.pdf","source_quote":"A1024 35 A SW 10P, AA 7018/7018 Acclaim Group 1","verified_fields":["astm_spec","fcaw_gas_shielded_filler","fcaw_gas_shielded_group_1_products","fcaw_gas_shielded_group_2_products","gmaw_group_products","gmaw_gtaw_filler","grade_class","mcaw_filler","mcaw_group_products","preheat_group","saw_filler","smaw_filler"],"derived_fields":["preheat_high_hydrogen","preheat_low_hydrogen"],"located_fields":["fcaw_gas_shielded_filler","mcaw_filler","saw_filler"]},{"astm_spec":"A1024","grade_class":"50","preheat_group":"A","smaw_filler":"SW 710P, AA 7018/7018 Acclaim","gmaw_gtaw_filler":"Group 1","saw_filler":"429/SA 81, 10.71/SA 81","fcaw_gas_shielded_filler":"Group 1, Group 2","mcaw_filler":"Group 1","gmaw_group_products":"Spoolarc 29S, Spoolarc 82, Spoolarc 86, Spoolarc 87HP, Aristorod 12.50","fcaw_gas_shielded_group_1_products":"Dual Shield R-70 Ultra, Dual Shield 710X, Dual Shield 710 XM, Dual Shield 7100LC, Dual Shield 7100 Ultra, Dual Shield 70 Ultra Plus","fcaw_gas_shielded_group_2_products":"Dual Shield II 70 Ultra, Dual Shield II 71 Ultra, Dual Shield II 711X","mcaw_group_products":"Coreweld 70, Coreweld C-6, Coreweld C-6LF, Coreweld 77HS","preheat_low_hydrogen":"T < .75: 70, .75 < T < 1.5: 70, 1.5 < T < 2.5: 150, T > 2.5: 225","preheat_high_hydrogen":"T < .75: 175, .75 < T < 1.5: 225, 1.5 < T < 2.5: 275, T > 2.5: 300","id":"50-a1024","url":"https://referencesource.org/esab-filler-metal-recommendations-by-astm-steel-grade/50-a1024/","source":"https://assets.esab.com/assetbank-esab/assetfile/22174.pdf","source_quote":"A1024 35 A SW 10P, AA 7018/7018 Acclaim Group 1 50 A SW 710P, AA 7018/7018 Acclaim Group 1","verified_fields":["astm_spec","fcaw_gas_shielded_filler","fcaw_gas_shielded_group_1_products","fcaw_gas_shielded_group_2_products","gmaw_group_products","gmaw_gtaw_filler","grade_class","mcaw_filler","mcaw_group_products","preheat_group","saw_filler","smaw_filler"],"derived_fields":["preheat_high_hydrogen","preheat_low_hydrogen"],"located_fields":["fcaw_gas_shielded_filler","mcaw_filler","saw_filler"]},{"astm_spec":"A1024","grade_class":"60, 70","preheat_group":"A","smaw_filler":"SW 810P, AA 8018","gmaw_gtaw_filler":"SA 75","saw_filler":"429/SA 75, 10.71/SA 75","fcaw_gas_shielded_filler":"DS II 80Ni1H4/II 81-K2 H4","fcaw_self_shielded_filler":"CS 8-Ni2","mcaw_filler":"CW 88HS Ni1","preheat_low_hydrogen":"T < .75: 70, .75 < T < 1.5: 70, 1.5 < T < 2.5: 150, T > 2.5: 225","preheat_high_hydrogen":"T < .75: 175, .75 < T < 1.5: 225, 1.5 < T < 2.5: 275, T > 2.5: 300","id":"60-70-a1024","url":"https://referencesource.org/esab-filler-metal-recommendations-by-astm-steel-grade/60-70-a1024/","source":"https://assets.esab.com/assetbank-esab/assetfile/22174.pdf","source_quote":"A1024 35 A SW 10P, AA 7018/7018 Acclaim Group 1 50 A SW 710P, AA 7018/7018 Acclaim Group 1 60, 70 A SW 810P, AA 8018 SA 75","verified_fields":["astm_spec","fcaw_gas_shielded_filler","fcaw_self_shielded_filler","gmaw_gtaw_filler","grade_class","mcaw_filler","preheat_group","saw_filler","smaw_filler"],"derived_fields":["preheat_high_hydrogen","preheat_low_hydrogen"],"located_fields":["fcaw_gas_shielded_filler","fcaw_self_shielded_filler","mcaw_filler","saw_filler"]},{"astm_spec":"A1024","grade_class":"80","preheat_group":"B","smaw_filler":"AA 9018","gmaw_gtaw_filler":"SA 83/95","saw_filler":"429/SA ENi4, 10.71/SA ENi4","fcaw_gas_shielded_filler":"DS II 101H4M/II 101 OS","preheat_low_hydrogen":"T < .75: 70, .75 < T < 1.5: 125, 1.5 < T < 2.5: 200, T > 2.5: 300","preheat_high_hydrogen":"T < .75: 175, .75 < T < 1.5: 225, 1.5 < T < 2.5: 275, T > 2.5: 300","id":"80-a1024","url":"https://referencesource.org/esab-filler-metal-recommendations-by-astm-steel-grade/80-a1024/","source":"https://assets.esab.com/assetbank-esab/assetfile/22174.pdf","source_quote":"A1024 35 A SW 10P, AA 7018/7018 Acclaim Group 1 50 A SW 710P, AA 7018/7018 Acclaim Group 1 60, 70 A SW 810P, AA 8018 SA 75 80 B AA 9018 SA 83/95","verified_fields":["astm_spec","fcaw_gas_shielded_filler","gmaw_gtaw_filler","grade_class","preheat_group","saw_filler","smaw_filler"],"derived_fields":["preheat_high_hydrogen","preheat_low_hydrogen"],"located_fields":["fcaw_gas_shielded_filler","saw_filler"]},{"astm_spec":"A1026","grade_class":"Gr 50","preheat_group":"A","smaw_filler":"Group 2, AA 7018/7018 Acclaim","gmaw_gtaw_filler":"Group 1","saw_filler":"Group 1, Group 2","fcaw_gas_shielded_filler":"Group 1, Group 2, Group 4","fcaw_self_shielded_filler":"Group 1, Group 2","mcaw_filler":"Group 1","smaw_group_products":"SW 7024","gmaw_group_products":"Spoolarc 29S, Spoolarc 82, Spoolarc 86, Spoolarc 87HP, Aristorod 12.50","saw_group_products":"Group 1 Spoolarc 81/OK Flux 231, Spoolarc 81/OK Flux 350, Spoolarc 81/OK Flux 429 Group 2 OK Flux 429 / Spoolarc 81, OK Flux 10.71/Spoolarc 81, OK Flux 10.72/Spoolarc 81, OK Flux 10.62/Spoolarc 81","fcaw_gas_shielded_group_1_products":"Dual Shield R-70 Ultra, Dual Shield 710X, Dual Shield 710 XM, Dual Shield 7100LC, Dual Shield 7100 Ultra, Dual Shield 70 Ultra Plus","fcaw_gas_shielded_group_2_products":"Dual Shield II 70 Ultra, Dual Shield II 71 Ultra, Dual Shield II 711X","fcaw_gas_shielded_group_4_products":"Dual Shield 111RB, Dual Shield 700X","fcaw_self_shielded_group_products":"Group 1 Coreshield 40, Coreshield 7, Coreshield 11 Group 2 Coreshield 6, Coreshield 8, Coreshield 8 Ni1 H5","mcaw_group_products":"Coreweld 70, Coreweld C-6, Coreweld C-6LF, Coreweld 77HS","preheat_low_hydrogen":"T < .75: 70, .75 < T < 1.5: 70, 1.5 < T < 2.5: 150, T > 2.5: 225","preheat_high_hydrogen":"T < .75: 175, .75 < T < 1.5: 225, 1.5 < T < 2.5: 275, T > 2.5: 300","id":"gr-50-a1026","url":"https://referencesource.org/esab-filler-metal-recommendations-by-astm-steel-grade/gr-50-a1026/","source":"https://assets.esab.com/assetbank-esab/assetfile/22174.pdf","source_quote":"A1026 Gr 50 A Group 2, AA 7018/7018 Acclaim Group 1","verified_fields":["astm_spec","fcaw_gas_shielded_filler","fcaw_gas_shielded_group_1_products","fcaw_gas_shielded_group_2_products","fcaw_gas_shielded_group_4_products","fcaw_self_shielded_filler","fcaw_self_shielded_group_products","gmaw_group_products","gmaw_gtaw_filler","grade_class","mcaw_filler","mcaw_group_products","preheat_group","saw_filler","saw_group_products","smaw_filler","smaw_group_products"],"derived_fields":["preheat_high_hydrogen","preheat_low_hydrogen"],"located_fields":["fcaw_gas_shielded_filler","fcaw_self_shielded_filler","mcaw_filler","saw_filler"]},{"astm_spec":"A1026","grade_class":"Gr 65","smaw_filler":"AA 8018","gmaw_gtaw_filler":"SA 75","saw_filler":"429/SA 75, 10.71/SA 75","fcaw_gas_shielded_filler":"DS II 80Ni1H4/II 81-K2 H4","fcaw_self_shielded_filler":"CS 8-Ni2","mcaw_filler":"CW 88HS Ni1","id":"gr-65-a1026","url":"https://referencesource.org/esab-filler-metal-recommendations-by-astm-steel-grade/gr-65-a1026/","source":"https://assets.esab.com/assetbank-esab/assetfile/22174.pdf","source_quote":"A1026 Gr 50 A Group 2, AA 7018/7018 Acclaim Group 1 Gr 65 AA 8018 SA 75","verified_fields":["astm_spec","fcaw_gas_shielded_filler","fcaw_self_shielded_filler","gmaw_gtaw_filler","grade_class","mcaw_filler","saw_filler","smaw_filler"],"located_fields":["fcaw_gas_shielded_filler","fcaw_self_shielded_filler","mcaw_filler","saw_filler"]}]}
